Repository: dravendr/CO2RR_Machine-Learning

# CO2RR_Machine-Learning
The machine learning code file was written in jupyter notebook and saved in the corresponding format of .ipynb. To run the code, we suggest users to install Anaconda 3 in windows 10 and install the following necessary python packages with the same or higher version to set up compatible environment: Python 3.7; jupyter 1.0.0; numpy 1.20.2; pandas 1.0.1; scikit-learn 0.22.1; matplotlib 3.1.3; shap 0.39.0；seaborn 0.10.0; tensorflow-gpu 2.4.1; tensorflow-estimator 2.4.0; Keras 2.4.3; keras-metrics 1.1.0; catboost 0.23.2; lightgbm 3.2.1; xgboost 1.0.2. For training the ANN models, two GPU of GTX 2080ti equipped with i9 9900k was used.

File: Data Preprocessing/unfilled database.csv (part 2 of 9)
e (h),Rising Rate (¡ãC min-1),Product,Electrolyte,Flow Cell/H-type Cell,Electrolyte Concentration (M),Catalyst Loading (mg cm-2),Nafion Membrane,Nafion Membrane Thickness (¦Ìm),Electrode Substrate Type,Carbon Paper/Glassy Carbon,Electrode Area cm2,lsv speed (mV/s),Electrolyte pH,FE of Product (CO) at -0.2V (vs.RHE),FE of Product (CO) at -0.3V (vs.RHE),FE of Product (CO) at -0.4V (vs.RHE),FE of Product (CO) at -0.5V (vs.RHE),FE of Product (CO) at -0.6V (vs.RHE),FE of Product (CO) at -0.7V (vs.RHE),FE of Product (CO) at -0.8V (vs.RHE),FE of Product (CO) at -0.9V (vs.RHE),FE of Product (CO) at -1V (vs.RHE),FE of Product (CO) at -1.1V (vs.RHE),FE of Product (CO) at -1.2V (vs.RHE),Partial Current Censity (CO) at -0.2V (vs.RHE),Partial Current Censity (CO) at -0.3V (vs.RHE),Partial Current Censity (CO) at -0.4V (vs.RHE),Partial Current Censity (CO) at -0.5V (vs.RHE),Partial Current Censity (CO) at -0.6V (vs.RHE),Partial Current Censity (CO) at -0.7V (vs.RHE),Partial Current Censity (CO) at -0.8V (vs.RHE),Partial Current Censity (CO) at -0.9V (vs.RHE),Partial Current Censity (CO) at -1.0V (vs.RHE),Partial Current Censity (CO) at -1.1V (vs.RHE),Partial Current Censity (CO) at -1.2V (vs.RHE),Potential for Maximum FE of Product (CO) (vs.RHE),"corresponding overpotential (eV) ¦Ç=E-Eo,CO£¬-0.11 eV£¬Formate£¬-0.011",Overpotential (V),Maximum FE,Partial Current Density at Maximum FE (mA/cm2),Long-term durability(h£©,Long-term durability=FE decrease%/Ê±¼ä£¨h£©,TOF Reported (h-1),Tafel Slope
Understanding activity and selectivity of metal-nitrogen-doped carbon catalysts for electrochemical reduction of CO2,10.1038/s41467-017-01035-z,Mn-N-C,Mn,54.938,25,7.4,1.55,0,5,139,none,"4,4¡ä-Dipyridyl hydrate (bipy) polymer derived amorphous carbon",0,0,0,1,0,0,0,0.44,0,8.2,4,,,38,43.9,10.3,5,1.7,938,1,900,2,2,CO,KHCO3,0,0.1,0.76,not mentioned,177.8,glassy carbon,0,,5,6.8,,,19.63447,34.32968,38.78376,30.98033,23.1769,15.37347,,,,,,0.45128,1.52923,2.96581,4.75003,,,,,,-0.566,-0.456,0.456,40.2815,2.45035,,,,
Understanding activity and selectivity of metal-nitrogen-doped carbon catalysts for electrochemical reduction of CO2,10.1038/s41467-017-01035-z,Fe-N-C,Fe,55.845,26,7.83,1.83,14.57,6,125,none,"4,4¡ä-Dipyridyl hydrate (bipy) polymer derived amorphous carbon",0,0,0,1,0,0,0,1.73,0,8.2,4,,,34.6,44.6,11.7,6,1.75,724,0,900,2,2,CO,KHCO3,0,0.1,0.76,not mentioned,177.8,glassy carbon,0,,5,6.8,,,36.91184,61.11545,57.31559,40.2771,17.08712,0.01,,,,,,0.26321,1.96013,5.04136,6.83499,5.57778,,,,,-0.552,-0.442,0.442,61.83849,3.24443,,,,
Understanding activity and selectivity of metal-nitrogen-doped carbon catalysts for electrochemical reduction of CO2,10.1038/s41467-017-01035-z,Co-N-C,Co,58.93,27,7.81,1.88,63.87,7,126,none,"4,4¡ä-Dipyridyl hydrate (bipy) polymer derived amorphous carbon",0,0,0,1,0,0,0,1.11,0,10.5,4,,,41.5,41.6,9.8,4.4,1.79,758,0,900,2,2,CO,KHCO3,0,0.1,0.76,not mentioned,177.8,glassy carbon,0,,5,6.8,,,13.37428,16.03643,14.61906,9.85523,5.0914,0.32757,,,,,,0.45746,1.24394,2.15503,2.91559,,,,,,-0.5,-0.39,0.39,16,1.24394,,,,
Understanding activity and selectivity of metal-nitrogen-doped carbon catalysts for electrochemical reduction of CO2,10.1038/s41467-017-01035-z,Ni-N-C,Ni,58.693,28,7.61,1.91,111.54,8,121,none,"4,4¡ä-Dipyridyl hydrate (bipy) polymer derived amorphous carbon",0,0,0,1,0,0,0,2.88,0,9.5,4,,,37.3,43.6,10.7,5.3,1.83,615,0,900,2,2,CO,KHCO3,0,0.1,0.76,not mentioned,177.8,glassy carbon,0,,5,6.8,,,1.94497,35.17478,60.02505,77.84435,80.09187,77.84435,,,,,,0.14008,0.43423,1.02162,5.0614,13.79112,,,,,-0.755,-0.645,0.645,84,9.47306,,,,
Understanding activity and selectivity of metal-nitrogen-doped carbon catalysts for electrochemical reduction of CO2,10.1038/s41467-017-01035-z,Cu-N-C,Cu,63.546,29,7.69,1.9,119.16,10,138,none,"4,4¡ä-Dipyridyl hydrate (bipy) polymer derived amorphous carbon",0,0,0,1,0,0,0,1.11,0,14.6,4,,,45.9,32.9,7,3.9,1.8,807,0,900,2,2,CO,KHCO3,0,0.1,0.76,not mentioned,177.8,glassy carbon,0,,5,6.8,,,8.76451,15.70764,21.87321,27.08306,21.87321,16.66336,,,,,,0.34254,0.82239,1.31731,2.07243,,,,,,-0.777,-0.667,0.667,29.67526,2.61549,,,,
"Understanding the Origin of Highly Selective CO2 Electroreduction to
CO on Ni,N-doped Carbon Catalysts",10.1002/anie.201912857,Ni-PACN-low,Ni,58.693,28,7.61,1.91,111.54,8,121,none,polymer derived flower-shaped amorphous carbon,0,0,0,1,0,0,0,0.5,0,7.6,3.8,,,39.82401656,12.37060041,47.80538302,0,,,1,900,2,5,CO,KHCO3,0,0.1,1,not mentioned,177.8,carbon paper,1,5,,6.8,,,,16.03805,44.65509,77.68171,105.60591,100.56466,96.92285,96.30217,82.22543,,,,,0.01491,3.7229,7.31025,11.14488,15.36885,21.25977,21.49285,-0.784,-0.674,0.674,106,6.7203,,,,
"Unsaturated edge-anchored Ni single atoms on porous microwave exfoliated
graphene oxide for electrochemical CO2",10.1016/j.apcatb.2018.10.046,Ni-N-MEGO,Ni,58.693,28,7.61,1.91,111.54,8,121,none,3d graphene,0,0,1,0,0,0,0,6.9,0,,2,,,,,,,2.57,,1,800,1,,CO,KHCO3,0,0.5,0.5,not mentioned,177.8,carbon paper,1,1,,7.2,,72.5,78.4,84.99974,89.65617,92.1,89.65617,87.21234,,,,,2.06995,4.74419,12.42165,19.92931,26.77672,,,,,,-0.7,-0.59,0.59,92.1,26.77672,21,1.455,864,
"Unveiling Active Sites of CO2 Reduction on Nitrogen-Coordinated
and Atomically Dispersed Iron and Cobalt Catalysts",10.1021/acscatal.8b00398,N-C,none,0,0,0,0,0,0,0,none,ZIF-derived,1,0,0,0,0,0,0,0,0,2.776728994,0,2.426619083,94.44810314,36.79,0,52,11.21,0.98,768,1,1100,1,,CO,KHCO3,0,0.1,0.6,nafion 115,127,carbon paper,1,1,5,6.8,,,,3.98235,12.26377,20.54519,24.05852,15.91652,,,,,,,,0.02789,0.09261,0.22513,0.25903,,,,-0.8,-0.69,0.69,24.05852,0.22513,,,,
"Unveiling Active Sites of CO2 Reduction on Nitrogen-Coordinated
and Atomically Dispersed Iron and Cobalt Catalysts",10.1021/acscatal.8b00398,Fe-N-C,Fe,55.845,26,7.83,1.83,14.57,6,125,none,ZIF-derived,1,0,0,0,0,0,0,0.458155678,0,2.655390688,4,1.271086186,95.43587597,49.22,0,48.34,10.72,0.95,646,0,1100,1,,CO,KHCO3,0,0.1,0.6,nafion 115,127,carbon paper,1,1,5,6.8,,54.1449,82.9932,89.42521,92.31771,88.85725,79.03065,67.08288,,,,,0.09261,0.30887,1.1853,3.32072,6.20346,8.39952,10.58836,,,,-0.6,-0.49,0.49,92.31771,3.32072,21,0.034,,
"Unveiling Active Sites of CO2 Reduction on Nitrogen-Coordinated
and Atomically Dispersed Iron and Cobalt Catalysts",10.1021/acscatal.8b00398,Co-N-C,Co,58.93,27,7.81,1.88,63.87,7,126,none,ZIF-derived,1,0,0,0,0,0,0,0.486178484,0,2.542172372,4,1.271086186,95.51979594,45.99,0,49.69,11.67,0.97,702,0,1100,1,,CO,KHCO3,0,0.1,0.6,nafion 115,127,carbon paper,1,1,5,6.8,,16.62723,34.97096,41.48504,45.03438,41.62084,35.72586,30.21516,,,,,0.02866,0.07747,0.38078,1.01153,1.87271,2.75935,3.58075,,,,-0.6,-0.49,0.49,45.03438,1.01153,,,,
"Zinc-Coordinated Nitrogen-Codoped Graphene as an
Efficient Catalyst for Selective Electrochemical Reduction
of CO2 to CO",10.1002/cssc.201800925,Zn-N-G-700,Zn,65.38,30,9.35,1.65,,10,131,none,graphne,0,0,1,0,0,0,0,2.560062091,0,9.614884273,4.18397,,90.97,49.18032787,45.89968524,5.670219864,0,0.95,,0,700,1,,CO,KHCO3,0,0.5,2,nafion 117,177.8,carbon paper,1,1,5,7.2,,,17.47068,23.33439,20.84032,14.39289,10.86405,6.61883,2.37361,,,,,0.09639,0.23411,0.56277,0.45948,0.6692,0.44383,0.19968,,,-0.5,-0.39,0.39,23.33439,0.23411,15,0.478,,243
"Zinc-Coordinated Nitrogen-Codoped Graphene as an
Efficient Catalyst for Selective Electrochemical Reduction
of CO2 to CO",10.1002/cssc.201800925,Zn-N-G-800,Zn,65.38,30,9.35,1.65,,10,131,none,graphne,0,0,1,0,0,0,0,1.640685336,0,6.067461187,3.58418,,94.37,54.5112782,31.43072176,25.91921743,0,0.79,,0,800,1,,CO,KHCO3,0,0.5,2,nafion 117,177.8,carbon paper,1,1,5,7.2,,,70.53594,90.46195,83.88186,75.23222,59.6841,40.18261,29.78182,,,,,0.89144,3.83375,5.28613,7.17046,10.97669,9.50554,8.58841,,,-0.5,-0.39,0.39,90.46195,3.83375,15,0.478,,142
"Zinc-Coordinated Nitrogen-Codoped Graphene as an
Efficient Catalyst for Selective Electrochemical Reduction
of CO2 to CO",10.1002/cssc.201800925,Zn-N-G-900,Zn,65.38,30,9.35,1.65,,10,131,none,graphne,0,0,1,0,0,0,0,1.013530268,0,4.230217647,5.09298,,96.13,50.54347826,25.87587894,34.8271124,0,0.68,,0,900,1,,CO,KHCO3,0,0.5,2,nafion 117,177.8,carbon paper,1,1,5,7.2,,,37.55588,54.69596,62.33736,59.25957,43.41959,21.58323,14.2337,,,,,0.39062,1.32652,3.0387,4.61002,4.9919,3.19208,2.86341,,,-0.6,-0.49,0.49,62.33736,3.0387,15,0.478,,222
"Zinc-Coordinated Nitrogen-Codoped Graphene as an
Efficient Catalyst for Selective Electrochemical Reduction
of CO2 to CO",10.1002/cssc.201800925,Zn-N-G-1000,Zn,65.38,30,9.35,1.65,,10,131,none,graphne,0,0,1,0,0,0,0,0.802576972,0,3.343683832,5.09298,,96.95,39.51890034,35.3529699,29.49712932,0,0.61,,0,1000,1,,CO,KHCO3,0,0.5,2,nafion 117,177.8,carbon paper,1,1,5,7.2,,,,29.78182,48.83225,53.52853,36.81297,26.12031,20.09741,,,,,,0.80692,2.08714,3.05435,3.57395,3.07313,3.21086,,,-0.7,-0.59,0.59,53.52853,3.05435,15,0.478,,249
Bismuth Single Atoms Resulting from Transformation of Metal¨COrganic Frameworks and Their Use as Electrocatalysts for CO2 Reduction,10.1021/jacs.9b08259,Bi SAs/C,Bi,208.98,83,7.25,2.02,90.92,10,146,none,MOF-derived,1,0,0,0,0,0,0,0.2,0,,3.8,,,31.46,21.44,36.9,10.18,1.01,355.4,0,1000,3,2,CO,NaHCO3,0,0.1,,nafion 117,177.8,carbon paper,1,,10,7,,,93.06743,96.31137,88.22788,80.14439,72.0609,63.97741,,,,,,1.9695,3.96678,5.92811,,,,,,,-0.50293,-0.39293,0.39293,96.33504,4.0142,4,2.62,5535,
Enhanced CO2 Electroreduction on Neighboring Zn/Co Monomers via Electronic Effect,10.1002/anie.201916218,ZnCoNC,Co,58.93,27,7.81,1.88,63.87,7,126,Zn,carbon black derived,0,0,0,0,0,1,0,0.72,0.35,3.12,4,,95.42,42.87573195,29.67902841,27.44523964,0,0.92,,0,700,,,CO,KHCO3,0,0.5,0.1,nafion 115,127,glassy carbon,0,0.5027,,7.2,,,,93.115,95.07896,91.61475,85.72288,79.83101,,,,,,,19.06751239,36.28703721,58.00208611,69.57012629,,,,,-0.55,-0.44,0.44,96.44,28.7433055,30,0.01,,53.2
Engineering Atomically Dispersed FeN4 Active Sites for CO2 Electroreduction,10.1002/ange.202012329,40nmFeNC,Fe,55.845,26,7.83,1.83,14.57,6,125,none,ZIF-derived,1,0,0,0,0,0,0,3.721434048,0,4.886824379,4.4,,91.39174157,43.80952381,17.07833765,53.94661309,0,0.91,1032.99823,0,900,1,10,CO,KHCO3,0,0.1,0.4,nafion 115,127,carbon paper,1,0.25,40,6.8,,,,92.85269,95.67062,92.85269,86.19718,67.60254,,,,,,2.86658,5.95095,8.3204,9.71619,10.76474,8.61998,,,,-0.6,-0.49,0.49,95.67062,8.3204,,,,
Engineering Atomically Dispersed FeN4 Active Sites for CO2 Electroreduction,10.1002/ange.202012329,80nmFeNC,Fe,55.845,26,7.83,1.83,14.57,6,125,none,ZIF-derived,1,0,0,0,0,0,0,2.358814426,0,4.95598705,4.4,,92.68519852,41.42857143,13.98221931,55.86457074,0,0.93,622.18399,0,900,1,10,CO,KHCO3,0,0.1,0.4,nafion 115,127,carbon paper,1,0.25,40,6.8,,,,95.20715,96.03213,95.20715,89.6269,76.87205,,,,,,3.05722,7.19014,11.62946,15.51045,17.31478,16.40921,,,,-0.6,-0.49,0.49,96.03213,11.62946,,,,
Engineering Atomically Dispersed FeN4 Active Sites for CO2 Electroreduction,10.1002/ange.202012329,200nmFeNC,Fe,55.845,26,7.83,1.83,14.57,6,125,none,ZIF-derived,1,0,0,0,0,0,0,2.826781398,0,5.420706679,4.4,,91.75251192,42.82608696,14.64080544,56.17585485,0,0.95,513.05528,0,900,1,10,CO,KHCO3,0,0.1,0.4,nafion 115,127,carbon paper,1,0.25,40,6.8,,,,94.28947,95.46669,94.28947,85.38147,66.83317,,,,,,2.98232,8.09571,16.30027,23.74906,26.00276,24.87251,,,,-0.6,-0.49,0.49,95.46669,16.30027,40,0.122875,1532,78.4
Engineering Atomically Dispersed FeN4 Active Sites for CO2 Electroreduction,10.1002/ange.202012329,300nmFeNC,Fe,55.845,26,7.83,1.83,14.57,6,125,none,ZIF-derived,1,0,0,0,0,0,0,2.835854416,0,5.319885644,4.4,,91.84425994,44.44444444,17.74625447,49.29006085,0,1.04,622.18399,0,900,1,10,CO,KHCO3,0,0.1,0.4,nafion 115,127,carbon paper,1,0.25,40,6.8,,,,89.78448,93.67768,89.78448,81.48827,62.12426,,,,,,2.94147,6.14159,11.07114,13.77422,14.79553,13.74017,,,,-0.6,-0.49,0.49,93.67768,11.07114,,,,
Engineering Atomically Dispersed FeN4 Active Sites for CO2 Electroreduction,10.1002/ange.202012329,200nmFeNC-700,Fe,55.845,26,7.83,1.83,14.57,6,125,none,ZIF-derived,1,0,0,0,0,0,0,2.699121677,0,4.613305031,4.6,,89.73157717,42.82608696,14.64080544,56.17585485,0,0.95,513.05528,0,700,1,10,CO,KHCO3,0,0.1,0.4,nafion 115,127,carbon paper,1,0.25,40,6.8,,,84.01043,90.68319,87.53778,76.57378,56.17356,31.6169,,,,,,1.79719,3.57478,5.04233,6.24117,7.94297,4.46358,,,,-0.5,-0.39,0.39,90.68319,3.57478,,,343,
Engineering Atomically Dispersed FeN4 Active Sites for CO2 Electroreduction,10.1002/ange.202012329,200nmFeNC-1100,Fe,55.845,26,7.83,1.83,14.57,6,125,none,ZIF-derived,1,0,0,0,0,0,0,1.366013249,0,3.644523348,3.9,,91.99743092,42.82608696,14.64080544,56.17585485,0,0.95,513.05528,0,1100,1,10,CO,KHCO3,0,0.1,0.4,nafion 115,127,carbon paper,1,0.25,40,6.8,,,89.55983,95.08676,94.97442,94.21054,84.88665,66.75561,,,,,,4.15353,6.59255,10.68515,13.35153,14.08186,12.88991,,,,-0.5,-0.39,0.39,95.08676,6.59255,,,1235,
Confinement of Ionic Liquids at Single-Ni-Sites Boost Electroreduction of CO2 in Aqueous Electrolytes,10.1021/acscatal.0c03873,Ni-N,Ni,58.693,28,7.61,1.91,111.54,8,121,none,ZIF-derived,1,0,0,0,0,0,0,1.89,0,,3.8,,,48.59098229,30.07246377,21.33655395,0,,1202,0,1000,2,5,CO,KHCO3,0,0.5,0.8,nafion 117,177.8,carbon paper,1,1,10,7.2,,,,56.45871,86.59293,93.62627,91.44351,85.44092,72.52625,55.60986,,,,,0.45423,6.57972,21.25581,38.69151,43.89713,42.85183,42.39189,,-0.7,-0.59,0.59,93.62627,21.25581,,,,129
Confinement of Ionic Liquids at Single-Ni-Sites Boost Electroreduction of CO2 in Aqueous Electrolytes,10.1021/acscatal.0c03873,Ni-N/Ils,Ni,58.693,28,7.61,1.91,111.54,8,121,none,ZIF-derived,1,0,0,0,0,0,0,1.89,0,,3.7,,,45.01686879,39.81034011,15.1727911,0,,113,0,1000,2,5,CO,KHCO3,0,0.5,0.8,nafion 117,177.8,carbon paper,1,1,10,7.2,,,54.76101,85.44092,95.99092,97.47641,95.32397,91.95888,85.44092,77.55873,,,,0.11974,1.39501,9.00483,28.53114,47.01215,62.83807,66.18305,62.37814,,-0.7,-0.59,0.59,97.47641,28.53114,50,0.0278,,112
A Mn-N3 single-atom catalyst embedded in graphitic carbon nitride for efficient CO2 electroreduction,10.1038/s41467-020-18143-y,Mn-C3N4-CNT,Mn,54.938,25,7.4,1.55,0,5,139,none,carbon nanotube,0,0,0,0,1,0,0,0.17,0,9.8,3.2,,81.8,50.6,38.6,10.8,0,,221,0,600,1,,CO,KHCO3,0,0.5,0.167,nafion 117,177.8,carbon paper,1,1,20,7.2,,,81.29537,93.52995,96.08395,88.72661,68.16709,47.60757,,,,,,4.84513,11.11168,17.53129,21.77394,19.96238,,,,,-0.551,-0.441,0.441,98.34483,14.107,20,0.251,,56.19
A Mn-N3 single-atom catalyst embedded in graphitic carbon nitride for efficient CO2 electroreduction,10.1038/s41467-020-18143-y,C3N4-CNT,none,0,0,0,0,0,0,0,none,carbon nanotube,0,0,0,0,1,0,0,0,0,9.8,0,,81.8,52.67549669,29.85430464,17.47019868,0,,271,0,600,1,,CO,KHCO3,0,0.5,0.167,nafion 117,177.8,carbon paper,1,1,20,7.2,,,32.51816,60.18704,72.05616,68.2324,53.83793,39.44346,,,,,,0.55687,2.41921,4.8944,7.6042,9.1356,,,,,-0.65,-0.54,0.54,74,6.04,,,,"55,61"
Gas Diffusion Strategy for Inserting Atomic Iron Sites  into Graphitized Carbon Supports for Unusually High-Efficient CO2 Electroreduction and High-Performance Zn¨CCO2 Batteries,10.1002/adma.202002430,NC/S1-1000,none,0,0,0,0,0,0,0,none,ZIF-derived,1,0,0,0,0,0,0,0,0,5.41,0,5.67,88.9,42.51386322,11.46025878,21.25693161,24.7689464,,,0,1000,2,,CO,KHCO3,0,0.5,1,nafion 117,177.8,carbon paper,1,1,10,7.2,,17.76459,40.64826,58.28368,43.15829,28.0329,12.90751,0.01,,,,,0.04602,0.06119,0.07779,0.14007,,,,,,,-0.5,-0.39,0.39,58.28368,0.07779,,,,150.6
Gas Diffusion Strategy for Inserting Atomic Iron Sites  into Graphitized Carbon Supports for Unusually High-Efficient CO2 Electroreduction and High-Performance Zn¨CCO2 Batteries,10.1002/adma.202002430,Fe1NC/S1-800,Fe,55.845,26,7.83,1.83,14.57,6,125,none,ZIF-derived,1,0,0,0,0,0,0,0.69,0,13.68,3.8,7.26,78.38,69.51724138,17.65517241,7.586206897,5.24137931,,1247,0,800,2,,CO,KHCO3,0,0.5,1,nafion 117,177.8,carbon paper,1,1,10,7.2,,80.80877,87.10014,81.36293,66.59612,51.82931,37.0625,22.29569,,,,0.01545,0.27893,1.61188,2.76459,3.51774,,,,,,,-0.4,-0.29,0.29,87.10014,1.61188,,,,110.1
Gas Diffusion Strategy for Inserting Atomic Iron Sites  into Graphitized Carbon Supports for Unusually High-Efficient CO2 Electroreduction and High-Performance Zn¨CCO2 Batteries,10.1002/adma.202002430,Fe1NC/S1-900,Fe,55.845,26,7.83,1.83,14.57,6,125,none,ZIF-derived,1,0,0,0,0,0,0,0.66,0,7.15,3.3,8.45,83.74,53.98373984,14.14634146,18.04878049,13.82113821,,1246,1,900,2,,CO,KHCO3,0,0.5,1,nafion 117,177.8,carbon paper,1,1,10,7.2,,82.60165,91.98982,89.64277,77.22301,64.80325,52.38349,39.96373,,,,0.04662,0.39272,1.85812,4.05544,5.65906,,,,,,,-0.4,-0.29,0.29,91.98982,1.85812,,,,120
Gas Diffusion Strategy for Inserting Atomic Iron Sites  into Graphitized Carbon Supports for Unusually High-Efficient CO2 Electroreduction and High-Performance Zn¨CCO2 Batteries,10.1002/adma.202002430,Fe1NC/S1-1000,Fe,55.845,26,7.83,1.83,14.57,6,125,none,ZIF-derived,1,0,0,0,0,0,0,0.58,0,4.3,3,5.44,89.68,26.45011601,16.93735499,30.62645012,25.98607889,,1345,1,1000,2,,CO,KHCO3,0,0.5,1,nafion 117,177.8,carbon paper,1,1,10,7.2,,84.03595,95.57558,95.57558,93.58711,91.59864,89.61017,87.6217,,,,0.04942,0.18653,1.77101,4.4769,6.80792,,,,,,,-0.5,-0.39,0.39,95.57558,4.4769,48,0.10479,2225,96.5
Gas Diffusion Strategy for Inserting Atomic Iron Sites  into Graphitized Carbon Supports for Unusually High-Efficient CO2 Electroreduction and High-Performance Zn¨CCO2 Batteries,10.1002/adma.202002430,Fe1NC/S0.5-1000,Fe,55.845,26,7.83,1.83,14.57,6,125,none,ZIF-derived,1,0,0,0,0,0,0,0.59,0,4.05,3,8.1,87.26,43.7037037,17.77777778,27.40740741,11.11111111,,1243,0,1000,2,,CO,KHCO3,0,0.5,1,nafion 117,177.8,carbon paper,1,1,10,7.2,,,83.9588,86.63078,81.07861,70.35598,49.81295,30.27625,,,,,,1.57226,1.57226,2.75415,3.50124,,,,,,-0.5,-0.39,0.39,86.63078,1.57226,,,,211.6
Gas Diffusion Strategy for Inserting Atomic Iron Sites  into Graphitized Carbon Supports for Unusually High-Efficient CO2 Electroreduction and High-Performance Zn¨CCO2 Batteries,10.1002/adma.202002430,Fe1NC/S2-1000,Fe,55.845,26,7.83,1.83,14.57,6,125,none,ZIF-derived,1,0,0,0,0,0,0,0.52,0,4.13,3,7.44,87.9,39.80582524,18.93203883,25.97087379,15.29126214,,1275,0,1000,2,,CO,KHCO3,0,0.5,1,nafion 117,177.8,carbon paper,1,1,10,7.2,,,93.15458,94.68143,92.39116,83.57709,65.53253,50.99279,,,,,,0.76762,2.66035,5.14267,6.79161,,,,,,-0.5,-0.39,0.39,94.68143,2.66035,,,,119.5
Gas Diffusion Strategy for Inserting Atomic Iron Sites  into Graphitized Carbon Supports for Unusually High-Efficient CO2 Electroreduction and High-Performance Zn¨CCO2 Batteries,10.1002/adma.202002430,Fe1NC/S4-1000,Fe,55.845,26,7.83,1.83,14.57,6,125,none,ZIF-derived,1,0,0,0,0,0,0,0.51,0,4.09,3,6.56,88.84,32.18673219,21.86732187,29.72972973,16.21621622,,1298,0,1000,2,,CO,KHCO3,0,0.5,1,nafion 117,177.8,carbon paper,1,1,10,7.2,,,73.99959,84.72222,80.6969,64.76911,47.73089,33.15644,,,,,,0.57018,1.4453,1.91565,1.95473,,,,,,-0.5,-0.39,0.39,84.72222,1.4453,,,,155
Activation of Ni Particles into Single Ni¨CN Atoms for Effcient Electrochemical Reduction of CO2,10.1002/aenm.201903068,NC-CNTs (Ni),Ni,58.693,28,7.61,1.91,111.54,8,121,none,carbon nanotube,0,0,0,0,1,0,0,0.087,0,2.5,4.2,,,13.56312691,44.24189549,34.06546872,8.129508883,,,0,800,2,,CO,KHCO3,0,0.1,1,nafion 117,177.8,carbon paper,1,1,,6.8,,,6.50857,26.13964,66.69257,81.69823,90.76079,86.29674,75.32486,65.21352,,,,9.99028,9.87794,9.25864,7.58798,3.5755,2.35131,1.68304,1.60239,,-0.8,-0.69,0.69,90.76079,3.5755,10,0.433,8954,125
Activation of Ni Particles into Single Ni¨CN Atoms for Effcient Electrochemical Reduction of CO2,10.1002/aenm.201903068,NC-CNTs (Ni),Ni,58.693,28,7.61,1.91,111.54,8,121,none,carbon nanotube,0,0,0,0,1,0,0,0.087,0,2.5,4.2,,,40.81781672,36.49142023,17.99926981,4.691493246,,,0,700,2,,CO,KHCO3,0,0.1,1,nafion 117,177.8,carbon paper,1,1,,6.8,,,,6.11385,35.28151,64.44917,78.52832,80.10705,77.36369,67.91719,,,,,,0.18772,0.84151,2.01011,3.10924,4.95058,5.50014,,-0.8,-0.69,0.69,80.10705,2.01011,,,,
Activation of Ni Particles into Single Ni¨CN Atoms for Effcient Electrochemical Reduction of CO2,10.1002/aenm.201903068,NC-CNTs (Ni),Ni,58.693,28,7.61,1.91,111.54,8,121,none,carbon nanotube,0,0,0,0,1,0,0,0.087,0,2.5,4.2,,,23.14781992,39.50726693,29.38674229,7.958170861,,,0,900,2,,CO,KHCO3,0,0.1,1,nafion 117,177.8,carbon paper,1,1,,6.8,,,,4.94921,44.41743,83.88565,92.89216,94.1862,90.2782,86.49961,,,,,,0.32985,1.46371,3.62405,6.3687,7.8721,8.99017,,-0.8,-0.69,0.69,94.1862,3.62405,,,,
Dynamic Activation of Adsorped Intermediates via Axial Traction for the Promoted Electrochemical CO2 Reduction,10.1002/anie.202013427,Ni-N4-O/C,Ni,58.693,28,7.61,1.91,111.54,8,121,none,therephthalic acid derived amorphous carbon,0,0,0,0,0,0,1,0.39,0,6.75,5,8.029,,44.33962264,23.77358491,31.88679245,0,2.1,952,1,900,2,,CO,KHCO3,0,0.5,1,nafion 117,177.8,carbon paper,1,1,5,7.2,,,,23.72676,40.46953,57.2123,73.95507,75.48549,66.85393,,,,,,,,2.156680582,6.275339137,11.23812123,13.8481966,,,-0.9,-0.79,0.79,75.48549,11.23812123,0.47355,20,11187,110
Dynamic Activation of Adsorped Intermediates via Axial Traction for the Promoted Electrochemical CO2 Reduction,10.1002/anie.202013427,Ni-N4/C,Ni,58.693,28,7.61,1.91,111.54,8,121,none,therephthalic acid derived amorphous carbon,0,0,0,0,0,0,1,0.41,0,6.19,4,,,42.85714286,22.36842105,34.77443609,0,1.1,,1,900,2,,CO,KHCO3,0,0.5,1,nafion 117,177.8,carbon paper,1,1,5,7.2,,,,92.44251,93.60563,94.76875,95.93187,98.65601,95.25849,,,,,,,,0.461656489,1.166867301,2.657536404,4.944934897,,,-0.9,-0.79,0.79,98.65601,2.657536404,,,11187,173
Rare Earth Single Atom Catalysts for Nitrogen and Carbon Dioxide Reduction,10.1021/acsnano.9b08835,Y1/NC,Y,89,39,6.5,1.22,29.62,1,162,none,ZIF-derived,1,0,0,0,0,0,0,0.38,0,9.169199268,3,6.477864027,84.3529367,43.28159645,5.554323725,45.39911308,5.764966741,,925.89,0,1000,2,10,CO,KHCO3,0,0.5,0.8,nafion 115,127,carbon paper,1,1,,7.2,,,,55.07882,84.2902,55.07882,29.53436,3.9899,,,,,,,,0.70435,0.85892,1.01527,,,,,-0.58156,-0.47156,0.47156,89.58413,0.67986,,,,
Rare Earth Single Atom Catalysts for Nitrogen and Carbon Dioxide Reduction,10.1021/acsnano.9b08835,Sc1/NC,Sc,44.956,21,6.57,1.36,18.14,1,144,none,ZIF-derived,1,0,0,0,0,0,0,1.24,0,5.142289869,3,10.83789533,78.144313,48.5,0,51.5,0,,925.89,0,1000,2,10,CO,KHCO3,0,0.5,0.8,nafion 115,127,carbon paper,1,1,,7.2,,,,74.75205,80.01368,74.75205,40.31783,5.88361,,,,,,,,0.15586,0.22983,0.63784,,,,,-0.68,-0.57,0.57,82.43,0.17882,,,,
Electrochemical Conversion of CO2 to Syngas with Controllable CO/H2 Ratios over Co and Ni Single-Atom Catalysts,10.1002/ange.201912719,CoNiNC,Ni,58.693,28,7.61,1.91,111.54,8,121,none,glucose/Dicyandiamide derived amorphous carbon,0,0,0,0,0,0,1,0.6,0,,4,,,40.16881502,5.69259962,38.05535562,16.08322973,,,0,900,2,3,CO,KHCO3,0,0.5,0.2,nafion 117,177.8,carbon paper,1,1,10,7.2,,,,52.83162,56.55594,55.56626,55.85275,52.83162,45.90385,,,,,,2.64611,6.53528,13.69243,20.84958,25.63001,35.78506,,,-0.6,-0.49,0.49,56.55594,6.53528,7,0.067142,,
Electrochemical Conversion of CO2 to Syngas with Controllable CO/H2 Ratios over Co and Ni Single-Atom Catalysts,10.1002/ange.201912719,CoNC,Co,58.93,27,7.81,1.88,63.87,7,126,none,glucose/Dicyandiamide derived amorphous carbon,0,0,0,0,0,0,1,1.2,0,,4,,,35.546875,13.21022727,34.33948864,16.90340909,,,0,900,2,3,CO,KHCO3,0,0.5,0.2,nafion 117,177.8,carbon paper,1,1,10,7.2,,,,20.07186,21.60384,24.69564,22.85727,23.77646,18.23349,,,,,,1.39356,3.74717,4.54083,6.37445,11.35535,13.46265,,,-0.7,-0.59,0.59,24.69564,3.74717,,,,
Electrochemical Conversion of CO2 to Syngas with Controllable CO/H2 Ratios over Co and Ni Single-Atom Catalysts,10.1002/ange.201912719,NiNC,Ni,58.693,28,7.61,1.91,111.54,8,121,none,glucose/Dicyandiamide derived amorphous carbon,0,0,0,0,0,0,1,1.2,0,,4,,,34.61342396,14.46049278,39.18436703,11.74171623,,,0,900,2,3,CO,KHCO3,0,0.5,0.2,nafion 117,177.8,carbon paper,1,1,10,7.2,,,,92.96466,97.95704,97.29713,97.29713,96.60852,83.89803,,,,,,2.50577,6.00663,12.0691,17.98925,40.9583,55.33175,,,-0.6,-0.49,0.49,97.95704,12.0691,,,,
In Situ Thermal Atomization To Convert Supported Nickel Nanoparticles into Surface-Bound Nickel Single-Atom Catalysts,10.1002/anie.201808049,SE Ni SAs@PNC,Ni,58.693,28,7.61,1.91,111.54,8,121,none,ZIF-derived,1,0,0,0,0,0,0,2.14,0,,4.3,,,35.693,18.241,46.066,0,,1174,0,900,1,5,CO,KHCO3,0,0.5,0.4,not mentioned,177.8,glassy carbon,0,1,10,7.2,,,,72.1185,93.02833,96.51781,96.38256,89.70115,88.34864,69.38642,49.80205,,,,0.204975201,1.243184088,4.070358735,7.312120744,9.265796901,16.33009757,16.52753301,15.67399999,-0.7,-0.59,0.59,96.51781,4.070358735,60,0.01,11996,151
"Isolated Diatomic Ni-Fe Metal¨CNitrogen Sites for Synergistic
Electroreduction of CO2",10.1002/anie.201901575,Ni-N-C,Ni,58.693,28,7.61,1.91,111.54,8,121,none,ZIF-derived,1,0,0,0,0,0,0,1.01,0,,4,,,51.015,41.586,7.4,0,0.98,,0,1000,1,,CO,KHCO3,0,0.5,0.5,nafion 117,177.8,glassy carbon,0,,,7.2,,,57.05705,70.05725,85.37294,92.26361,91.64986,73.96289,47.06977,,,,,0.14638,0.14638,0.53448,5.04607,7.45087,8.65674,8.31022,,,-0.7,-0.59,0.59,92.26361,5.04607,,,1256,101
"Isolated Diatomic Ni-Fe Metal¨CNitrogen Sites for Synergistic
Electroreduction of CO2",10.1002/anie.201901575,Fe-N-C,Fe,55.845,26,7.83,1.83,14.57,6,125,none,ZIF-derived,1,0,0,0,0,0,0,0.38,0,,4,,,56.7,31.2,8.13,3.9,0.94,,0,1000,1,,CO,KHCO3,0,0.5,0.5,nafion 117,177.8,glassy carbon,0,,,7.2,,,82.41581,90.70135,80.51879,62.85971,37.52885,16.85685,4.49829,,,,,0.18796,0.34043,0.92257,1.42848,1.39383,0.92257,0.34043,,,-0.5,-0.39,0.39,90.70135,0.34043,,,562,143
"Isolated Diatomic Ni-Fe Metal¨CNitrogen Sites for Synergistic
Electroreduction of CO2",10.1002/anie.201901575,Ni-Fe-N-C,Ni,58.693,28,7.61,1.91,111.54,8,121,Fe,ZIF-derived,1,0,0,0,0,0,0,0.97,0.34,,4,,,45.7,43.8,6.25,4.16,0.97,,0,1000,1,,CO,KHCO3,0,0.5,0.5,nafion 117,177.8,glassy carbon,0,,,7.2,,,88.19058,93.51899,96.95037,97.89889,93.51899,90.08761,80.3793,,,,,0.18796,0.65229,2.20467,7.33999,12.9327,17.55518,19.69663,,,-0.7,-0.59,0.59,97.89889,7.33999,0.03,30,2860,96
Large-Scale and Highly Selective CO2 Electrocatalytic Reduction on Nickel Single-Atom Catalyst,10.1016/j.joule.2018.10.015,Ni-NCB,Ni,58.693,28,7.61,1.91,111.54,8,121,none,carbon black derived,0,0,0,0,0,1,0,1.3,0,2.074474243,4,2.683681935,94.21085279,44.655,23.042,16.187,16.117,,,0,800,1,,CO,KHCO3,0,0.5,0.2,nafion 117,177.8,glassy carbon,0,2,,7.2,,19.36504,20.89463,60.99274,95.59909,99.21698,98.82584,90.97592,72.46503,,,,0.03055,0.22755,0.38448,2.55394,8.0678,13.79747,19.70586,22.00947,,,-0.7,-0.59,0.59,99.21698,8.0678,24,0.1979,13212,101
Large-Scale and Highly Selective CO2 Electrocatalytic Reduction on Nickel Single-Atom Catalyst,10.1016/j.joule.2018.10.015,Ni-CB,Ni,58.693,28,7.61,1.91,111.54,8,121,none,carbon black derived,0,0,0,0,0,1,0,0.42,0,0,4,,98.95,0,0,0,0,,,0,800,1,,CO,KHCO3,0,0.5,0.2,nafion 117,177.8,glassy carbon,0,2,,7.2,,,14.16675,18.73269,25.79152,29.30782,16.81709,5.76962,,,,,,0.017355685,0.022949419,0.105461525,0.333147852,0.570893118,0.515640171,,,,-0.7,-0.59,0.59,29.30782,0.333147852,,,,
Large-Scale and Highly Selective CO2 Electrocatalytic Reduction on Nickel Single-Atom Catalyst,10.1016/j.joule.2018.10.015,NCB,none,0,0,0,0,0,0,0,none,carbon black derived,0,0,0,0,0,1,0,0,0,1.21,0,,96.44,,,,,,,0,800,1,,CO,KHCO3,0,0.5,0.2,nafion 117,177.8,glassy carbon,0,2,,7.2,,35.78935,33.42766,29.91136,14.29796,8.99727,4.01148,2.09588,,,,,,0.050569364,0.037748136,0.031142387,0.049477787,0.071222223,0.111087089,,,,-0.3,-0.19,0.19,35.78,0.050569364,,,,
Large-Scale and Highly Selective CO2 Electrocatalytic Reduction on Nickel Single-Atom Catalyst,10.1016/j.joule.2018.10.015,Ni-NCB-600,Ni,58.693,28,7.61,1.91,111.54,8,121,none,carbon black derived,0,0,0,0,0,1,0,0.726565595,0,11.21732029,4,3.629371947,84.42674217,44.60486322,21.23100304,11.84650456,22.31762918,,,0,800,1,,CO,KHCO3,0,0.5,0.2,nafion 117,177.8,glassy carbon,0,2,,7.2,,25.15952,35.32063,44.77465,81.49757,91.48599,80.41223,59.48142,,,,,0.36105,0.36105,0.36105,1.49002,4.95009,11.03548,16.94736,,,,-0.7,-0.59,0.59,91.48599,4.95009,,,,
Large-Scale and Highly Selective CO2 Electrocatalytic Reduction on Nickel Single-Atom Catalyst,10.1016/j.joule.2018.10.015,Ni-NCB-1000,Ni,58.693,28,7.61,1.91,111.54,8,121,none,carbon black derived,0,0,0,0,0,1,0,0.953383072,0,2.453946912,4,4.328251584,92.26441843,45.10628709,20.98700518,12.61173289,21.29497484,,,0,800,1,,CO,KHCO3,0,0.5,0.2,nafion 117,177.8,glassy carbon,0,2,,7.2,,27.84081,42.9475,72.96272,92.70922,95.42734,80.08626,64.74518,,,,,0.19372,0.31096,0.48003,2.24831,6.6626,12.31031,,,,,-0.67,-0.56,0.56,97,5.14644,,,,
Layered Confinement Reaction: Atomic-level Dispersed Iron¨CNitrogen Co-Doped Ultrathin Carbon Nanosheets for CO2 Electroreduction,10.1002/cssc.201901058,MPCNN-750,Fe,55.845,26,7.83,1.83,14.57,6,125,none,templated ultra©\thin carbon nanosheets,0,1,0,0,0,0,0,1.64,0,,4,,,35.7,55.9,0.08,8.32,,,0,750,4,5,CO,KHCO3,0,0.5,1,nafion 117,177.8,carbon paper,1,1,10,7.2,,,,86.59033,93.59192,95.64474,89.26633,71.37745,,,,,,,1.687463692,3.958722955,7.017129382,9.637532199,10.82162085,,,,-0.7,-0.59,0.59,7.017129382,95.64474,,,,
"Manganese acting as a high-performance
heterogeneous electrocatalyst in carbon
dioxide reduction",10.1038/s41467-019-10854-1,"(Cl, N)-Mn/G",Mn,54.938,25,7.4,1.55,0,5,139,none,graphne,0,0,1,0,0,0,0,0.049,0,4.2,5.1,13.551,82.2,44.1,33.35,22.5,0,,1192,1,900,1,3,CO,kHCO3,0,0.5,0.5,nafion 117,177.8,carbon paper,1,,10,7.2,,,72.00193,93.51356,97.23384,89.49325,78.87245,50.46031,,,,,,1.83365,3.97443,9.12263,12.30543,14.29661,13.57442,,,,-0.6,-0.49,0.49,97.23384,9.12263,,,38347,
"Manganese acting as a high-performance
heterogeneous electrocatalyst in carbon
dioxide reduction",10.1038/s41467-019-10854-1,N-Mn/G,Mn,54.938,25,7.4,1.55,0,5,139,none,graphne,0,0,1,0,0,0,0,0.14,0,3.9,3.9,10.56,85.4,24.51493167,17.60587144,33.41488105,24.46431584,,452,1,900,1,3,CO,kHCO3,0,0.5,0.5,nafion 117,177.8,carbon paper,1,,10,7.2,,,2.30431,8.18099,15.25761,16.45756,14.2115,4.55037,,,,,,0.01624,0.18592,0.43546,1.03,1.219,0.43546,,,,-0.7,-0.59,0.59,16.45756,1.03,,,744,
"Multiscale carbon foam confining single iron atoms for efficient 
electrocatalytic CO2 reduction to CO",10.1007/s12274-019-2316-9,Fe-N4/CF-800,Fe,55.845,26,7.83,1.83,14.57,6,125,none,SiO2 nanoparticle templated hollw spheres,0,1,0,0,0,0,0,1.54,0,,4.4,,,45.55386289,16.88139282,26.10663765,11.45810664,1.05,1059,1,800,2,5,CO,KHCO3,0,0.5,2,nafion 115,127,carbon paper,1,1,5,7.2,,,62.40459,68.92235,66.11389,54.50908,40.54623,26.58338,,,,,,1.421670167,3.313104257,5.375231153,6.443049569,6.25632789,,,,,-0.5,-0.39,0.39,68.92235,3.313104257,,,131.9,113
"Multiscale carbon foam confining single iron atoms for efficient 
electrocatalytic CO2 reduction to CO",10.1007/s12274-019-2316-9,Fe-N4/CF-900,Fe,55.845,26,7.83,1.83,14.57,6,125,none,SiO2 nanoparticle templated hollw spheres,0,1,0,0,0,0,0,0.86,0,,4.2,,,13.47037559,66.88622021,13.91152503,5.731879174,1.04,1009,1,900,2,5,CO,KHCO3,0,0.5,2,nafion 115,127,carbon paper,1,1,5,7.2,,,79.17591,85.42872,84.97831,81.40149,68.92235,56.44321,,,,,,1.282713083,3.568485777,6.59339909,9.342449007,10.41773726,,,,,-0.5,-0.39,0.39,85.42872,3.568485777,,,240,85
"Multiscale carbon foam confining single iron atoms for efficient 
electrocatalytic CO2 reduction to CO",10.1007/s12274-019-2316-9,Fe-N4/CF-1000,Fe,55.845,26,7.83,1.83,14.57,6,125,none,SiO2 nanoparticle templated hollw spheres,0,1,0,0,0,0,0,0.2,0,,4.4,,,31.50900846,11.01142123,52.94,4.536967434,1.04,1014,1,1000,2,5,CO,KHCO3,0,0.5,2,nafion 115,127,carbon paper,1,1,5,7.2,,,87.78678,95.23187,93.88062,90.62174,79.04343,67.46512,,,,,,0.889912146,2.697737937,4.587870795,6.890695866,7.57078763,,,,,-0.5,-0.39,0.39,95.23187,2.697737937,60,0.03367,713.4,96
Ni and nitrogen-codoped ultrathin carbon nanosheets with strong bonding sites for efficient CO2 electrochemical reduction,10.1016/j.jcis.2020.02.050,Ni-N-CNSs,Ni,58.693,28,7.61,1.91,111.54,8,121,none,melamine and citric acid  derived carbon nanosheets,0,0,1,0,0,0,1,3.28,0,,4,,,54.35094773,31.66283745,13.98621482,0,0.98,261,0,900,1,3,CO,KHCO3,0,0.1,0.1,not mentioned,177.8,carbon paper,1,0.5,10,6.8,,,,60.16438,82.47942,92.92586,96.39077,95.97705,93.21029,,,,,,0.22511,0.69867,1.57175,2.63895,3.68757,,,,-0.85,-0.74,0.74,97.1,3.16326,,,,152
Ni and nitrogen-codoped ultrathin carbon nanosheets with strong bonding sites for efficient CO2 electrochemical reduction,10.1016/j.jcis.2020.02.050,Ni-N-CNSs,Ni,58.693,28,7.61,1.91,111.54,8,121,none,melamine and citric acid  derived carbon nanosheets,0,0,1,0,0,0,1,3.28,0,,4,,,54.35094773,31.66283745,13.98621482,0,0.98,261,0,900,1,3,CO,KHCO3,0,0.5,0.1,not mentioned,177.8,carbon paper,1,0.5,10,7.2,,,,64.06887,78.41979,91.32269,94.37388,91.32269,82.76385,,,,,,0.4602,1.42489,3.87053,7.22348,10.2286,,,,-0.75,-0.64,0.64,95.3,5.547005,25,0.1936,3153.9,152
Ni and nitrogen-codoped ultrathin carbon nanosheets with strong bonding sites for efficient CO2 electrochemical reduction,10.1016/j.jcis.2020.02.050,Ni-N-CNSs,Ni,58.693,28,7.61,1.91,111.54,8,121,none,melamine and citric acid  derived carbon nanosheets,0,0,1,0,0,0,1,3.28,0,,4,,,54.35094773,31.66283745,13.98621482,0,0.98,261,0,900,1,3,CO,KHCO3,0,1,0.1,not mentioned,177.8,carbon paper,1,0.5,10,8.8,,,,67.68892,71.90369,82.63457,83.20343,80.46254,71.74855,,,,,,0.73098,2.06096,4.55813,8.02846,11.06312,,,,-0.75,-0.64,0.64,84.3,6.293295,,,,152
Ni and nitrogen-codoped ultrathin carbon nanosheets with strong bonding sites for efficient CO2 electrochemical reduction,10.1016/j.jcis.2020.02.050,NiNPs-N-CNSs,Ni,58.693,28,7.61,1.91,111.54,8,121,none,melamine and citric acid  derived carbon nanosheets,0,0,1,0,0,0,1,36.9,0,,12,,,44.2101021,29.88984417,25.90005373,0,0.83,279,0,900,1,3,CO,KHCO3,0,0.5,0.1,not mentioned,177.8,carbon paper,1,0.5,10,7.2,,,,53.46201,70.69515,87.72119,89.99902,82.51534,70.88533,,,,,,0.30886,1.27966,3.399,5.88631,7.92171,9.04436,,,-0.75,-0.64,0.64,91.6,4.642655,,,271.8,
Ni and nitrogen-codoped ultrathin carbon nanosheets with strong bonding sites for efficient CO2 electrochemical reduction,10.1016/j.jcis.2020.02.050,N-CNSs,none,0,0,0,0,0,0,0,none,melamine and citric acid  derived carbon nanosheets,0,0,1,0,0,0,1,0,0,,0,,,29.78993536,48.59187442,21.61819021,0,0.98,200,0,900,1,3,CO,KHCO3,0,0.5,0.1,not mentioned,177.8,carbon paper,1,0.5,10,7.2,,,,3.16326,3.60358,3.17898,2.75748,1.68688,0.82821,,,,,,0.33135,0.54619,0.63807,0.46689,0.46689,0.46689,,,-0.6,-0.49,0.49,3.16,0.54619,,,,
Ni and nitrogen-codoped ultrathin carbon nanosheets with strong bonding sites for efficient CO2 electrochemical reduction,10.1016/j.jcis.2020.02.050,Fe-N-CNSs,Fe,55.845,26,7.83,1.83,14.57,6,125,none,melamine and citric acid  derived carbon nanosheets,0,0,1,0,0,0,1,3.28,0,,4,,,40.0455298,49.57057119,10.38389901,0,0.98,,0,900,1,3,CO,KHCO3,0,0.5,0.1,not mentioned,177.8,carbon paper,1,0.5,10,7.2,,,,41.9463,39.31176,22.8388,11.51463,6.1511,,,,,,,0.24352,0.7603,1.36251,1.8286,2.28801,,,,-0.55,-0.44,0.44,49.08386,0.47399,,,,
Ni and nitrogen-codoped ultrathin carbon nanosheets with strong bonding sites for efficient CO2 electrochemical reduction,10.1016/j.jcis.2020.02.050,Co-N-CNSs,Co,58.93,27,7.81,1.88,63.87,7,126,none,melamine and citric acid  derived carbon nanosheets,0,0,1,0,0,0,1,3.28,0,,4,,,51.68279929,25.3282154,22.98898531,0,0.98,,0,900,1,3,CO,KHCO3,0,0.5,0.1,not mentioned,177.8,carbon paper,1,0.5,10,7.2,,,,12.06255,16.5171,17.30347,15.5099,12.42736,,,,,,,0.4241,0.95695,1.14563,1.17504,1.07816,,,,-0.7,-0.59,0.59,17.30347,1.14563,,,,
"Nickel-Nitrogen-Modified Graphene: An Efficient 
Electrocatalyst for the Reduction of Carbon Dioxide to 
Carbon Monoxide",10.1002/smll.201602158,Ni-N-Gr,Ni,58.693,28,7.61,1.91,111.54,8,121,none,graphene,0,0,1,0,0,0,0,2.2,0,3.93,4,,93.14,57.3,27.5,12.8,2.5,,,1,900,0.0125,,CO,KHCO3,0,0.1,0.3,not mentioned,177.8,glassy carbon,0,2,10,6.8,,,,20.6337,66.96731,95.11152,90.68403,95.11152,83.23906,59.52235,,,,,0.031367351,0.172313585,0.632054095,1.316868142,2.280726694,2.600846049,2.149959186,,-0.7,-0.59,0.59,95.11152,0.632054095,5,0.46,2700,126
"Nickel-Nitrogen-Modified Graphene: An Efficient 
Electrocatalyst for the Reduction of Carbon Dioxide to 
Carbon Monoxide",10.1002/smll.201602158,Cu-N-Gr,Cu,63.546,29,7.69,1.9,119.16,10,138,none,graphene,0,0,1,0,0,0,0,2.1,0,3.79,4,,93.5,43.4,25.8,25.7,5.1,,,1,900,0.0125,,CO,KHCO3,0,0.1,0.3,not mentioned,177.8,glassy carbon,0,2,10,6.8,,,,0.01,0.01,0.72663,2.83545,4.87732,3.01469,1.23578,,,,,,,0.001494242,0.009520023,0.029241484,0.031433268,0.021380848,,-0.9,-0.79,0.79,4.87732,0.029241484,,,,
"Nickel-Nitrogen-Modified Graphene: An Efficient 
Electrocatalyst for the Reduction of Carbon Dioxide to 
Carbon Monoxide",10.1002/smll.201602158,N-Gr,none,0,0,0,0,0,0,0,none,graphene,0,0,1,0,0,0,0,0,0,2.2,0,,96.5,46.6,31.1,17.5,4.8,,,1,25,24,0,CO,KHCO3,0,0.1,0.3,not mentioned,177.8,glassy carbon,0,2,10,6.8,,,,4.44795,4.96394,5.47993,5.99592,6.51191,5.99592,5.47992,8.21538,,,,,,,,0.017945522,0.027737726,0.048383858,0.119248705,-1.2,-1.09,1.09,8.21538,0.119248705,,,,309
"Nitrogen-Stabilized Low-Valent Ni Motifs for Efficient CO2
Electrocatalysis",10.1021/acscatal.9b02978,Ni(NC)-1,Ni,58.693,28,7.61,1.91,111.54,8,121,none,MOFs derived,1,0,0,0,0,0,0,8.2,0,38.23361945,2.1,,36.06,74.86590282,25.13409718,0,0,1.08,91.4,0,550,2,5,CO,KHCO3,0,0.5,1,nafion 115,127,carbon paper,1,1,10,7.2,,,,44.31,70.26,96.21,99.9,96.21,,,,,,,,1.26501,6.25218,11.69465,,,,,-0.8,-0.69,0.69,99.9,11.69465,24,0.019291,,199
"Nitrogen-Stabilized Low-Valent Ni Motifs for Efficient CO2
Electrocatalysis",10.1021/acscatal.9b02978,Ni(NC)-2,Ni,58.693,28,7.61,1.91,111.54,8,121,none,MOFs derived,1,0,0,0,0,0,0,32,0,19.92,2,,51.29,68.16499207,31.83500793,0,0,0.9,144.8,0,550,2,5,CO,KHCO3,0,0.5,1,nafion 115,127,carbon paper,1,1,10,7.2,,,,68.03643,72.54959,77.06275,81.57591,77.06275,,,,,,,,,2.3213,8.24439,,,,,-0.8,-0.69,0.69,81.57591,8.24439,,,,
"Nitrogen-Stabilized Low-Valent Ni Motifs for Efficient CO2
Electrocatalysis",10.1021/acscatal.9b02978,Ni(NC)-3,Ni,58.693,28,7.61,1.91,111.54,8,121,none,MOFs derived,1,0,0,0,0,0,0,38,0,16.4,0.64,,52.23,74.97385849,25.02614151,0,0,1.02,150.1,0,550,2,5,CO,KHCO3,0,0.5,1,nafion 115,127,carbon paper,1,1,10,7.2,,,,73.83447,73.97305,74.11163,74.25021,74.11163,,,,,,,,,10.23223,16.19172,,,,,-0.8,-0.69,0.69,74.25021,16.19172,,,,
"Nitrogen-Stabilized Low-Valent Ni Motifs for Efficient CO2
Electrocatalysis",10.1021/acscatal.9b02978,Ni(NC)-4,Ni,58.693,28,7.61,1.91,111.54,8,121,none,MOFs derived,1,0,0,0,0,0,0,28,0,14.5,1.95,,52.87,55.50787935,44.49212065,0,0,,168.9,0,550,2,5,CO,KHCO3,0,0.5,1,nafion 115,127,carbon paper,1,1,10,7.2,,,,40.55948,62.88234,85.2052,92.20474,85.2052,,,,,,,,0.59258,3.00211,6.67945,,,,,-0.8,-0.69,0.69,92.20474,6.67945,,,,347
"Nitrogen-Stabilized Low-Valent Ni Motifs for Efficient CO2
Electrocatalysis",10.1021/acscatal.9b02978,H-Ni(NC)-1,Ni,58.693,28,7.61,1.91,111.54,8,121,none,MOFs derived,1,0,0,0,0,0,0,2,0,38.23361945,4,,36.06,74.86590282,25.13409718,0,0,,91.4,1,550,2,5,CO,KHCO3,0,0.5,1,nafion 115,127,carbon paper,1,1,10,7.2,,,,89.75162,92.44836,95.1451,97.84184,95.1451,,,,,,,,,5.54234,11.7892,,,,,-0.75,-0.64,0.64,98.72,8.27,,,,
"Nitrogen-Stabilized Low-Valent Ni Motifs for Efficient CO2
Electrocatalysis",10.1021/acscatal.9b02978,H-Ni(NC)-2,Ni,58.693,28,7.61,1.91,111.54,8,121,none,MOFs derived,1,0,0,0,0,0,0,5.2,0,19.92,4,,51.29,68.16499207,31.83500793,0,0,,144.8,1,550,2,5,CO,KHCO3,0,0.5,1,nafion 115,127,carbon paper,1,1,10,7.2,,,,84.93,85.43,85.93,85.43,84.93,,,,,,,,,2.83174,8.69418,,,,,-0.75,-0.64,0.64,88.19,9.98,,,,
"Nitrogen-Stabilized Low-Valent Ni Motifs for Efficient CO2
Electrocatalysis",10.1021/acscatal.9b02978,H-Ni(NC)-3,Ni,58.693,28,7.61,1.91,111.54,8,121,none,MOFs derived,1,0,0,0,0,0,0,5.7,0,16.4,4,,52.23,74.97385849,25.02614151,0,0,,150.1,1,550,2,5,CO,KHCO3,0,0.5,1,nafion 115,127,carbon paper,1,1,10,7.2,,,,82.23,83.15,84.07,84.99,84.07,,,,,,,,,9.82412,15.81157,,,,,-0.75,-0.64,0.64,86.34,13.55,,,,
Metal Phthalocyanine-Derived Single-Atom Catalysts for Selective CO2 Electroreduction under High Current Densities,10.1021/acsami.0c08940,Ni-SACs (Pc),Ni,58.693,28,7.61,1.91,111.54,8,121,none,ZIF-derived,1,0,0,0,0,0,0,2.2,0,,4,,,46.13248967,0,42.28434917,11.58316116,,,0,1000,3,5,CO,KHCO3,0,0.5,0.4,not mentioned,177.8,carbon paper,1,2.25,5,7.2,,,,97.6,99.8,96.6,93.4,90.2,,,,,,,0.4,5.02,16.8,,,,,,-0.53,-0.42,0.42,99,0.99,16,0.22,2877.552,114
Metal Phthalocyanine-Derived Single-Atom Catalysts for Selective CO2 Electroreduction under High Current Densities,10.1021/acsami.0c08940,Ni-SACs (Pc),Ni,58.693,28,7.61,1.91,111.54,8,121,none,ZIF-derived,1,0,0,0,0,0,0,2.2,0,,4,,,46.13248967,0,42.28434917,11.58316116,,,0,1000,3,5,CO,KHCO3,1,1,1,not mentioned,177.8,carbon paper,1,2.25,5,8.8,,,,96.16333,96.12382,96.08431,96.0448,96.00529,,,,,,,25.25,90,,,,,,,-0.45,-0.34,0.34,98,7.62,,,,
Metal Phthalocyanine-Derived Single-Atom Catalysts for Selective CO2 Electroreduction under High Current Densities,10.1021/acsami.0c08940,Fe-SACs (Pc),Fe,55.845,26,7.83,1.83,14.57,6,125,none,ZIF-derived,1,0,0,0,0,0,0,2.1,0,,4,,,44.41299366,0,45.46884126,10.11816507,,,0,1000,3,5,CO,KHCO3,0,0.5,0.4,not mentioned,177.8,carbon paper,1,2.25,5,7.2,,,20.2,28.6,33.8,28.6,23.4,18.2,,,,,,0.71,2.65,6.1,,,,,,,-0.51,-0.4,0.4,29,2.89,,,306.216,115
Metal Phthalocyanine-Derived Single-Atom Catalysts for Selective CO2 Electroreduction under High Current Densities,10.1021/acsami.0c08940,Fe-SACs (Pc),Fe,55.845,26,7.83,1.83,14.57,6,125,none,ZIF-derived,1,0,0,0,0,0,0,2.1,0,,4,,,44.41299366,0,45.46884126,10.11816507,,,0,1000,3,5,CO,KHCO3,1,1,1,not mentioned,177.8,carbon paper,1,2.25,5,8.8,,,,84.53497,76.39274,55.15571,33.91868,12.68165,,,,,,,13,18.77,,,,,,,-0.45,-0.34,0.34,88,7.62,,,,
