Repository: dravendr/CO2RR_Machine-Learning

# CO2RR_Machine-Learning
The machine learning code file was written in jupyter notebook and saved in the corresponding format of .ipynb. To run the code, we suggest users to install Anaconda 3 in windows 10 and install the following necessary python packages with the same or higher version to set up compatible environment: Python 3.7; jupyter 1.0.0; numpy 1.20.2; pandas 1.0.1; scikit-learn 0.22.1; matplotlib 3.1.3; shap 0.39.0；seaborn 0.10.0; tensorflow-gpu 2.4.1; tensorflow-estimator 2.4.0; Keras 2.4.3; keras-metrics 1.1.0; catboost 0.23.2; lightgbm 3.2.1; xgboost 1.0.2. For training the ANN models, two GPU of GTX 2080ti equipped with i9 9900k was used.

File: Data Preprocessing/unfilled database.csv (part 3 of 9)
e (h),Rising Rate (¡ãC min-1),Product,Electrolyte,Flow Cell/H-type Cell,Electrolyte Concentration (M),Catalyst Loading (mg cm-2),Nafion Membrane,Nafion Membrane Thickness (¦Ìm),Electrode Substrate Type,Carbon Paper/Glassy Carbon,Electrode Area cm2,lsv speed (mV/s),Electrolyte pH,FE of Product (CO) at -0.2V (vs.RHE),FE of Product (CO) at -0.3V (vs.RHE),FE of Product (CO) at -0.4V (vs.RHE),FE of Product (CO) at -0.5V (vs.RHE),FE of Product (CO) at -0.6V (vs.RHE),FE of Product (CO) at -0.7V (vs.RHE),FE of Product (CO) at -0.8V (vs.RHE),FE of Product (CO) at -0.9V (vs.RHE),FE of Product (CO) at -1V (vs.RHE),FE of Product (CO) at -1.1V (vs.RHE),FE of Product (CO) at -1.2V (vs.RHE),Partial Current Censity (CO) at -0.2V (vs.RHE),Partial Current Censity (CO) at -0.3V (vs.RHE),Partial Current Censity (CO) at -0.4V (vs.RHE),Partial Current Censity (CO) at -0.5V (vs.RHE),Partial Current Censity (CO) at -0.6V (vs.RHE),Partial Current Censity (CO) at -0.7V (vs.RHE),Partial Current Censity (CO) at -0.8V (vs.RHE),Partial Current Censity (CO) at -0.9V (vs.RHE),Partial Current Censity (CO) at -1.0V (vs.RHE),Partial Current Censity (CO) at -1.1V (vs.RHE),Partial Current Censity (CO) at -1.2V (vs.RHE),Potential for Maximum FE of Product (CO) (vs.RHE),"corresponding overpotential (eV) ¦Ç=E-Eo,CO£¬-0.11 eV£¬Formate£¬-0.011",Overpotential (V),Maximum FE,Partial Current Density at Maximum FE (mA/cm2),Long-term durability(h£©,Long-term durability=FE decrease%/Ê±¼ä£¨h£©,TOF Reported (h-1),Tafel Slope
Metal Phthalocyanine-Derived Single-Atom Catalysts for Selective CO2 Electroreduction under High Current Densities,10.1021/acsami.0c08940,Co-SACs (Pc),Co,58.93,27,7.81,1.88,63.87,7,126,none,ZIF-derived,1,0,0,0,0,0,0,2.2,0,,4,,,56.47655573,0,29.97030805,13.55313621,,,0,1000,3,5,CO,KHCO3,0,0.5,0.4,not mentioned,177.8,carbon paper,1,2.25,5,7.2,,,88.2,90,74.4,58.8,43.2,27.6,,,,,,1.24,6.02,13.1,,,,,,,-0.49,-0.38,0.38,91.5,4.55,,,623.664,149
A general method to construct single-atom catalysts supported on N-doped graphene for energy applications,10.1039/c9ta11715f,Ni-SAC,Ni,58.693,28,7.61,1.91,111.54,8,121,none,MMT templated  graphene,0,1,1,0,0,0,0,1.39,0,,4,,,23.29980225,57.26936635,0,19.4308314,1.47,308,1,900,3,,CO,KHCO3,0,0.5,1,nafion 117,177.8,carbon paper,1,1,10,7.2,,,,90.49876,91.89232,93.28588,95.51556,96.22782,93.44071,91.73748,,,,,,7.112465568,12.87345144,18.54912175,26.55887832,33.76947259,,,-0.9,-0.79,0.79,96.22782,26.55887832,30,0.01,,161.5
A general method to construct single-atom catalysts supported on N-doped graphene for energy applications,10.1039/c9ta11715f,Ni-SAC,Ni,58.693,28,7.61,1.91,111.54,8,121,none,MMT templated  graphene,0,1,1,0,0,0,0,1.39,0,,4,,,23.29980225,57.26936635,0,19.4308314,1.47,308,1,900,3,,CO,KHCO3,1,0.5,0.5,nafion 117,177.8,carbon paper,1,4,10,7.2,,,,55.01032,68.00061,80.9909,93.98119,95.35316,93.19813,88.90508,,,,,,,4.061709833,13.25761634,27.94467384,43.28613243,,,-0.9,-0.79,0.79,95.35316,27.94467384,,,,
A general route via formamide condensation to prepare atomically dispersed metal¨Cnitrogen¨Ccarbon electrocatalysts for energy technologies,10.1039/c9ee00162j,CNT@f-NiNC,Ni,58.693,28,7.61,1.91,111.54,8,121,none,carbon nanotube,0,0,0,0,1,0,0,5,0,,3,,,82.39455539,17.60544461,0,0,,,0,900,2,,CO,KHCO3,0,0.5,1,not mentioned,177.8,carbon paper,1,1,5,7.2,,,61.27633,69.87,79.94803,75.55,70.95887,60.19,48.69645,37.09,24.62629,,,,,3.8,,,,,,,-0.6,-0.49,0.49,84,3.8,10,0.05,,
Atomically dispersed Fe3+ sites catalyze efficient CO2 electroreduction to CO,10.1126/science.aaw7515,Fe3+¨CN¨CC,Fe,55.845,26,7.83,1.83,14.57,6,125,none,ZIF-derived,1,0,0,0,0,0,0,2.8,0,6.8,3.4,,,2.702702703,91.89189189,5.405405405,0,1.530968767,772,0,900,3,5,CO,KHCO3,0,0.5,0.3,not mentioned,177.8,carbon paper,1,1,1,7.2,66.54,85.26,91.64,97.81,91.64,85.47,79.3,73.13,,,,,,10,18,55,,,,,,,-0.47,-0.36,0.36,95.9,20.7,12,0.028,1326,71
Atomically dispersed Fe3+ sites catalyze efficient CO2 electroreduction to CO,10.1126/science.aaw7515,Fe2+¨CN¨CC,Fe,55.845,26,7.83,1.83,14.57,6,125,none,ZIF-derived,1,0,0,0,0,0,0,2.6,0,7.6,4.3,,,71.42857143,0,12.5,16.07142857,1.242865297,,1,700,2,5,CO,KHCO3,0,0.5,0.6,not mentioned,177.8,carbon paper,1,1,1,7.2,,59.77,72.64,69.39,66.33,58.44,50.55,42.66,,,,,,0.35,0.85,1.5,,,,,,,-0.37,-0.26,0.26,75.6,0.28,,,20,117
Atomically Defined Undercoordinated Active Sites for Highly Efficient CO2 Electroreduction,10.1002/adfm.201907658,Cu¨CN2/GN,Cu,63.546,29,7.69,1.9,119.16,10,138,none,graphene nanosheets,0,0,1,0,0,0,0,1.45,0,,2.3,,,41.67273316,16.90932622,18.65647497,22.76146566,1.03,168,1,900,2,5,CO,KHCO3,0,0.1,0.5,not mentioned,177.8,carbon paper,1,0.5,1,6.8,,,76.44081,81.29597,61.7397,41.20697,24.76993,8.33289,,,,,,0.474733988,1.707,2.699626168,3.114436585,3.148611273,,,,,-0.5,-0.39,0.39,81.29597,1.707,10,0.68,,245
Atomically Defined Undercoordinated Active Sites for Highly Efficient CO2 Electroreduction,10.1002/adfm.201907658,Cu¨CN4/GN-700,Cu,63.546,29,7.69,1.9,119.16,10,138,none,graphene nanosheets,0,0,1,0,0,0,0,1.19,0,,4,,,,,,,,,1,700,2,5,CO,KHCO3,0,0.1,0.5,not mentioned,177.8,carbon paper,1,0.5,1,6.8,,,31.53444,34.69913,34.69913,33.80653,32.2918,30.77707,,,,,,0.16768,0.35487,0.611,0.87298,1.32866,,,,,-0.5,-0.39,0.39,34.69913,0.35487,,,,356
Atomically Defined Undercoordinated Active Sites for Highly Efficient CO2 Electroreduction,10.1002/adfm.201907658,Cu¨CN4/GN-800,Cu,63.546,29,7.69,1.9,119.16,10,138,none,graphene nanosheets,0,0,1,0,0,0,0,1.14,0,,4,,,,,,,,,1,800,2,5,CO,KHCO3,0,0.1,0.5,not mentioned,177.8,carbon paper,1,0.5,1,6.8,,,36.21386,61.856,56.09463,34.4016,22.58133,10.76106,,,,,,0.30707,1.40275,2.60554,2.7838,3.71928,,,,,-0.5,-0.39,0.39,61.856,1.40275,,,,245
Atomic Ni Species Anchored N-Doped Carbon Hollow Spheres as Nanoreactors for Efficient Electrochemical CO2 Reduction,10.1002/cctc.201901643,Ni-N/C-1/4,Ni,58.693,28,7.61,1.91,111.54,8,121,none,SiO2 nanoparticle templated hollw spheres,0,1,0,0,0,0,0,2.53,0,2.75,4,7.88,86.84,21.19,28.43,50.38,0,1.18,480,1,700,1,1,CO,KHCO3,0,0.5,1.3,nafion 115,127,carbon paper,1,2,,7.2,,,,25.79,59.2,73.82,77.16,76.32,72,,,,,,0.1,0.61,1.97,4.36,5.95,6.96,,,-0.78,-0.67,0.67,77.09021,3.99431,4.5,3.7,,114
Atomic Ni Species Anchored N-Doped Carbon Hollow Spheres as Nanoreactors for Efficient Electrochemical CO2 Reduction,10.1002/cctc.201901643,Ni-N/C-3/2,Ni,58.693,28,7.61,1.91,111.54,8,121,none,SiO2 nanoparticle templated hollw spheres,0,1,0,0,0,0,0,2.39,0,2.82,12,9.36,85.43,21.91,21.69,56.4,0,1.18,437,1,700,1,1,CO,KHCO3,0,0.5,1.3,nafion 115,127,carbon paper,1,2,,7.2,,,,7.37629,15.80131,29.93015,44.97055,47.33764,45.25808,,,,,,0.03717,0.12757,0.44452,1.36419,2.83186,,,,-0.78,-0.67,0.67,42.98201,1.03464,,,,138
Achieving highly efficient CO2 to CO electroreduction exceeding 300 mA cm?2 with single-atom nickel electrocatalysts,10.1039/c9ta02405k,Ni-SA-NC-800,Ni,58.693,28,7.61,1.91,111.54,8,121,none,SiO2 nanoparticle templated hollw spheres,0,1,0,0,0,0,0,2.08994,0,19.38522,3.6,3.90378,74.62106,63.54886542,27.25652703,4.940868318,4.253739235,1.07,422.6,1,800,2,10,CO,KHCO3,0,0.5,0.2,nafion 115,127,carbon paper,1,0.25,,7.2,,,27.79788,68.9041,90.98402,96.8,95.98083,95.23344,93.46107,89.98039,85.04764,,,0.92707,1.65313,6.59654,16.29798,31.35993,45.8194,50.03674,51.95231,52.09135,-0.7,-0.59,0.59,96.8,16.29798,9,,,116
Achieving highly efficient CO2 to CO electroreduction exceeding 300 mA cm?2 with single-atom nickel electrocatalysts,10.1039/c9ta02405k,Ni-SA-NC-900,Ni,58.693,28,7.61,1.91,111.54,8,121,none,SiO2 nanoparticle templated hollw spheres,0,1,0,0,0,0,0,1.31087,0,11.93215,3.8,4.21541,82.54157,58.91462145,24.01089983,6.616361688,10.45811703,0.97,582.6,1,900,2,10,CO,KHCO3,0,0.5,0.2,nafion 115,127,carbon paper,1,0.25,,7.2,,,34.93008,78.70554,95.66052,97.81726,98.6,97.68914,96.74957,94.20846,90.3434,,,0.29369,0.83438,4.63462,13.51731,27.74506,42.43625,47.37966,47.47235,47.19428,-0.8,-0.69,0.69,98.6,27.74506,9,0.03,,112
Achieving highly efficient CO2 to CO electroreduction exceeding 300 mA cm?2 with single-atom nickel electrocatalysts,10.1039/c9ta02405k,Ni-SA-NC-1000,Ni,58.693,28,7.61,1.91,111.54,8,121,none,SiO2 nanoparticle templated hollw spheres,0,1,0,0,0,0,0,0.37599,0,6.40078,3.9,3.12471,90.09852,45.22917583,26.82011353,11.3035989,16.64711174,0.94,814.3,1,1000,2,10,CO,KHCO3,0,0.5,0.2,nafion 115,127,carbon paper,1,0.25,,7.2,,,46.33305,89.7882,98.26569,98.82089,99,98.20163,98.20163,97.88132,93.33295,,,0.24735,0.41728,4.07849,12.28146,26.04576,37.8636,45.46409,46.05112,44.9543,-0.8,-0.69,0.69,99,26.04576,9,,,110
A universal ligand mediated method for large scale synthesis of transition metal single atom catalysts,10.1038/s41467-019-12510-0,Ni-SAC-2.5,Ni,58.693,28,7.61,1.91,111.54,8,121,none,carbon black derived,0,0,0,0,0,1,0,2.5,0,,4,,,50.66666667,28.59259259,20.74074074,0,0.87,,0,600,2,10,CO,KHCO3,0,0.1,0.3,not mentioned,177.8,glassy carbon,0,,10,6.8,,,,45.46105,68.58665,91.71225,96.2089,97.37129,97.86072,97.86072,97.86072,,,,,0.37221975,1.106966858,2.199806878,3.479631208,4.756667087,6.422463726,7.763263158,-1,-0.89,0.89,97.86,4.756667087,20,0.5,,
"Atomically dispersed Ni(i) as the active site for 
electrochemical CO2 reduction",10.1038/s41560-017-0078-8,Ni-NG,Ni,58.693,28,7.61,1.91,111.54,8,121,none,graphene,0,0,1,0,0,0,0,5.0164692,0,3.699912124,4,8.700781092,82.58283758,41.26935925,23.53477073,22.77558457,12.42028545,,250,1,900,2,3,CO,KHCO3,0,0.5,0.1,nafion 117,177.8,glassy carbon,0,1,5,7.3,,,13.49181,44.1426,64.61312,75.08932,71.07282,60.1544,46.34787,31.17014,19.91597,,,0.15582231,0.821586485,1.241689711,3.628413559,6.514136673,9.873863525,22.40181656,,,-0.73,-0.62,0.62,77.16,3.628413559,,,,160
"Atomically dispersed Ni(i) as the active site for 
electrochemical CO2 reduction",10.1038/s41560-017-0078-8,A-Ni-NG,Ni,58.693,28,7.61,1.91,111.54,8,121,none,graphene,0,0,1,0,0,0,0,3.769866261,0,9.215065035,4,6.490775497,80.52429321,48.32413249,28.3714511,11.04100946,12.26340694,,304,1,900,2,3,CO,KHCO3,0,0.5,0.1,nafion 117,177.8,glassy carbon,0,1,5,7.3,,,38.3053,67.48581,87.43456,94.31781,96.26776,96.56057,94.62755,92.09973,86.74737,,,0.442403232,1.45225414,7.502934463,27.0901123,43.70067264,57.83247179,79.40136213,,,-0.925,-0.815,0.815,97.04,57.83247179,,,,108
"Atomically dispersed Ni(i) as the active site for 
electrochemical CO2 reduction",10.1038/s41560-017-0078-8,A-Ni-NSG,Ni,58.693,28,7.61,1.91,111.54,8,121,none,graphene,0,0,1,0,0,0,0,2.181540012,0,10.18967142,2,7.375451592,80.25333698,53.31096592,20.71340279,14.46229913,11.51333216,,406,1,900,2,3,CO,KHCO3,0,0.5,0.1,nafion 117,177.8,glassy carbon,0,1,5,7.3,,,83.94653,94.23098,97.30676,97.18106,94.83158,92.44139,89.53989,86.31488,83.92026,,,0.987379086,2.092870066,8.57753251,32.90723674,52.95307234,70.59019592,,,,-0.625,-0.515,0.515,97.22,8.57753251,,,14800,114
Atomically Dispersed Nickel(I) on an Alloy©\Encapsulated Nitrogen©\Doped Carbon Nanotube Array for High©\Performance Electrochemical CO2 Reduction Reaction,10.1002/anie.202002984,Ni-NCNT@Ni,Ni,58.693,28,7.61,1.91,111.54,8,121,none,carbon nanotube,0,0,0,0,1,0,0,13,0,6.469933045,4,3.270038997,78.13238348,53.2,15.3,26.8,4.7,,,0,650,3,5,CO,KHCO3,0,0.5,0.5,nafion 117,177.8,carbon paper,1,1,5,7.3,,,2.48303,7.08353,17.2779,29.32279,39.04708,41.10782,35.73374,,,,,0.032078513,0.144015957,0.496737897,1.151203939,2.045250908,2.784364194,2.785866691,,,-0.828,-0.718,0.718,41.41,2.358543819,,,,
Atomically Dispersed Nickel(I) on an Alloy©\Encapsulated Nitrogen©\Doped Carbon Nanotube Array for High©\Performance Electrochemical CO2 Reduction Reaction,10.1002/anie.202002984,NiI -NCNT@Ni,Ni,58.693,28,7.61,1.91,111.54,8,121,none,carbon nanotube,0,0,0,0,1,0,0,6.11,0,7.347705754,4,3.297994183,82.13025682,58.5,15.6,21.3,4.6,,,1,650,3,5,CO,KHCO3,0,0.5,0.5,nafion 117,177.8,carbon paper,1,1,5,7.3,,,18.24348,51.68042,67.55611,75.90852,77.22847,73.73535,64.54121,,,,,1.01704,6.27412,18.54672,32.1909,39.80252,,,,,-0.731,-0.621,0.621,78.15,35.42628,,,,106
Atomically Dispersed Nickel(I) on an Alloy©\Encapsulated Nitrogen©\Doped Carbon Nanotube Array for High©\Performance Electrochemical CO2 Reduction Reaction,10.1002/anie.202002984,Ni-NCNT@Ni9Cu,Ni,58.693,28,7.61,1.91,111.54,8,121,none,carbon nanotube,0,0,0,0,1,0,0,10.48,0,9.547383551,4,2.340214278,76.99947631,57.4,23.3,15.9,3.4,,,0,650,3,5,CO,KHCO3,0,0.5,0.5,nafion 117,177.8,carbon paper,1,1,5,7.3,,,27.07383,42.35662,44.09955,48.94599,66.67246,74.46753,69.93589,,,,,0.200430271,0.520524739,0.873232829,1.457175963,2.71914294,3.882781695,,,,-0.929,-0.819,0.819,75.15,4.211548785,,,,
Atomically Dispersed Nickel(I) on an Alloy©\Encapsulated Nitrogen©\Doped Carbon Nanotube Array for High©\Performance Electrochemical CO2 Reduction Reaction,10.1002/anie.202002984,NiI -NCNT@Ni9Cu,Ni,58.693,28,7.61,1.91,111.54,8,121,none,carbon nanotube,0,0,0,0,1,0,0,4.02,0,11.37358606,4,2.688675331,81.43722417,64.1,20.2,13.4,2.3,,,1,650,3,5,CO,KHCO3,0,0.5,0.5,nafion 117,177.8,carbon paper,1,1,5,7.3,,,15.65084,65.04368,89.83949,95.2263,93.6213,88.5834,82.61025,,,,,0.40301,3.94017,13.16224,24.86515,35.5357,,,,,-0.726,-0.616,0.616,95.9,24.86515,,,1962,98
Atomically Dispersed Nickel(I) on an Alloy©\Encapsulated Nitrogen©\Doped Carbon Nanotube Array for High©\Performance Electrochemical CO2 Reduction Reaction,10.1002/anie.202002984,Ni-NCNT@NiCu,Ni,58.693,28,7.61,1.91,111.54,8,121,none,carbon nanotube,0,0,0,0,1,0,0,7.53,0,8.808216874,4,11.58883558,69.74650837,55.3,19.3,21.35,4.05,,,0,650,3,5,CO,KHCO3,0,0.5,0.5,nafion 117,177.8,carbon paper,1,1,5,7.3,,,9.36616,26.83764,43.21631,53.86556,61.2725,66.31305,66.55434,,,,,0.076492492,0.286894372,0.576734622,0.927171725,1.405303169,2.016792052,,,,-0.93,-0.82,0.82,67.6,2.2300564,,,,
Atomically Dispersed Nickel(I) on an Alloy©\Encapsulated Nitrogen©\Doped Carbon Nanotube Array for High©\Performance Electrochemical CO2 Reduction Reaction,10.1002/anie.202002984,NiI -NCNT@NiCu,Ni,58.693,28,7.61,1.91,111.54,8,121,none,carbon nanotube,0,0,0,0,1,0,0,2.28,0,7.679501339,4,17.52121019,71.51744233,61.3,17.9,17.35,3.45,,,1,650,3,5,CO,KHCO3,0,0.5,0.5,nafion 117,177.8,carbon paper,1,1,5,7.3,,,34.78325,67.89636,83.16105,88.8149,88.13698,83.84647,74.58638,,,,,0.94311,2.38671,6.34695,14.03384,20.54156,,,,,-0.73,-0.62,0.62,89.7,16.03817,,,,175
"Atomically Dispersed Transition Metals on Carbon Nanotubes 
with Ultrahigh Loading for Selective Electrochemical Carbon 
Dioxide Reduction",10.1002/adma.201706287,NiSA-N-CNT,Ni,58.693,28,7.61,1.91,111.54,8,121,none,carbon nanotube,0,0,0,0,1,0,0,22.7,0,18.7,3.8,1.6,56.5,76.27180233,0,23.72819767,0,,,0,800,1,5,CO,KHCO3,0,0.5,1,not mentioned,177.8,carbon paper,1,1,5,7.2,,52.25546,71.16666,82.87295,89.41514,90.75505,89.41514,88.07523,,,,,1.33689,4.08989,9.86451,16.34334,23.42753,,,,,,-0.7,-0.59,0.59,90.75,23.42753,,,91764,
"Atomically Dispersed Transition Metals on Carbon Nanotubes 
with Ultrahigh Loading for Selective Electrochemical Carbon 
Dioxide Reduction",10.1002/adma.201706287,Ni-N-CNT,Ni,58.693,28,7.61,1.91,111.54,8,121,none,carbon nanotube,0,0,0,0,1,0,0,22.7,0,18.7,11,1.6,56.5,35.30510585,0,64.69489415,0,,,0,400,1,5,CO,KHCO3,0,0.5,1,not mentioned,177.8,carbon paper,1,1,5,7.2,,35.86598,54.3883,61.48151,60.62162,52.73653,44.85144,36.96635,,,,,0.29052,0.6969,1.99631,3.74444,5.9045,,,,,,-0.55,-0.44,0.44,64,2.65108,,,13312.44,
"Controlled Synthesis of a Vacancy-Defect Single-Atom Catalyst for
Boosting CO2 Electroreduction",10.1002/anie.201912458,Ni-N3-V,Ni,58.693,28,7.61,1.91,111.54,8,121,none,carbon cloth,0,0,1,0,0,0,0,0.48,0,,3,,,42.83164119,14.84993864,39.46781212,2.850608055,1.48,126,0,800,1,2.3,CO,KHCO3,0,0.5,,nafion 117,177.8,carbon paper,1,,1,7.2,,,,71.3522,84.56886,91.75896,93.93688,91.75896,,,,,,,,,30.79189,46.84003,59.98984,,,,-0.8,-0.69,0.69,93.93688,46.84003,,,10654,124
"Controlled Synthesis of a Vacancy-Defect Single-Atom Catalyst for
Boosting CO2 Electroreduction",10.1002/anie.201912458,Ni-N4,Ni,58.693,28,7.61,1.91,111.54,8,121,none,carbon cloth,0,0,1,0,0,0,0,0.52,0,,3.9,,,40.25185773,16.42180498,41.97628907,1.350048216,1.27,,0,800,1,2.3,CO,KHCO3,0,0.5,,nafion 117,177.8,carbon paper,1,,1,7.2,,,,53.6007,82.39095,84.21085,79.52684,80.21303,,,,,,,,,7.12222,10.23524,15.44149,,,,-0.7,-0.59,0.59,84.21085,7.12222,,,1521,470
"Coordinatively unsaturated nickel-nitrogen sites towards selective 
and high-rate CO2 electroreduction",10.1039/C8EE00133B,C-Zn2Ni1-ZIF-8,Ni,58.693,28,7.61,1.91,111.54,8,121,none,ZIF-derived,1,0,0,0,0,0,0,0.93,0,6.36,2.6,,,49.52830189,27.98742138,15.25157233,7.232704403,,1011,0,1000,4,3,CO,KHCO3,0,1,2,nafion 115,127,carbon paper,1,2,10,8.8,,,,85.37497,94.38902,95.05688,95.05688,92.63516,85.21833,,,,,,2.652,9.53104,18.97003,28.39708,34.65497,36.82208,,,-0.73,-0.62,0.62,95.56,21.72,,,,
"Coordinatively unsaturated nickel-nitrogen sites towards selective 
and high-rate CO2 electroreduction",10.1039/C8EE00133B,C-Zn1Ni1-ZIF-8,Ni,58.693,28,7.61,1.91,111.54,8,121,none,ZIF-derived,1,0,0,0,0,0,0,2.07,0,7.29,2.7,,,53.6351166,29.76680384,11.65980796,4.938271605,,923,0,1000,4,3,CO,KHCO3,0,1,2,nafion 115,127,carbon paper,1,2,10,8.8,,,,90.44612,96.74128,98.40148,98.47432,97.23706,94.79525,,,,,,5.06304,15.03635,28.64924,41.76785,51.48969,57.34083,,,-0.73,-0.62,0.62,98.84,32.69,,,,
"Coordinatively unsaturated nickel-nitrogen sites towards selective 
and high-rate CO2 electroreduction",10.1039/C8EE00133B,C-Zn1Ni4-ZIF-8,Ni,58.693,28,7.61,1.91,111.54,8,121,none,ZIF-derived,1,0,0,0,0,0,0,5.44,0,10.35,2.4,,,53.71980676,29.75845411,11.5942029,4.927536232,,871,0,1000,4,3,CO,KHCO3,0,1,2,nafion 115,127,carbon paper,1,2,10,8.8,,,,92.55912,96.74886,97.60684,97.82154,95.82588,92.97489,,,,,,10.43722,24.05268,39.74116,54.49972,64.53292,69.88552,,,-0.73,-0.62,0.62,97.82,45.25,,,,
"Coordinatively unsaturated nickel-nitrogen sites towards selective 
and high-rate CO2 electroreduction",10.1039/C8EE00133B,C-Zn2Ni1-ZIF-8 (900-4h),Ni,58.693,28,7.61,1.91,111.54,8,121,none,ZIF-derived,1,0,0,0,0,0,0,0.72,0,11.37,2.7,,,63.67634125,21.63588391,10.55408971,4.133685136,,893,0,900,4,3,CO,KHCO3,0,1,2,nafion 115,127,carbon paper,1,2,10,8.8,,,,80.23903,86.45254,85.37522,86.21215,87.99643,87.38101,,,,,,2.21403,5.38966,8.54189,12.23275,15.72558,18.70036,,,-0.93,-0.82,0.82,88.46,16.87,,,,
"Coordinatively unsaturated nickel-nitrogen sites towards selective 
and high-rate CO2 electroreduction",10.1039/C8EE00133B,C-Zn1Ni1-ZIF-8 (900-4h),Ni,58.693,28,7.61,1.91,111.54,8,121,none,ZIF-derived,1,0,0,0,0,0,0,1.45,0,12.69,2.7,,,67.13947991,21.19779354,7.407407407,4.255319149,,824,0,900,4,3,CO,KHCO3,0,1,2,nafion 115,127,carbon paper,1,2,10,8.8,,,,81.55222,90.03052,91.51946,92.80174,93.2696,91.78694,,,,,,3.83299,9.27921,17.12119,24.31212,30.1545,33.37138,,,-0.83,-0.72,0.72,93.3,26.52,,,,
"Coordinatively unsaturated nickel-nitrogen sites towards selective 
and high-rate CO2 electroreduction",10.1039/C8EE00133B,C-Zn1Ni4-ZIF-8 (900-4h),Ni,58.693,28,7.61,1.91,111.54,8,121,none,ZIF-derived,1,0,0,0,0,0,0,5.03,0,10.75,2.7,,,63.34883721,21.30232558,10.88372093,4.465116279,,775,0,900,4,3,CO,KHCO3,0,1,2,nafion 115,127,carbon paper,1,2,10,8.8,,,,85.28435,94.29616,95.98385,95.21052,92.23484,87.53147,,,,,,9.47557,21.44929,33.69448,42.9162,47.68971,48.85292,,,-0.73,-0.62,0.62,96.17,37.72,,,,
"Coordinatively unsaturated nickel-nitrogen sites towards selective 
and high-rate CO2 electroreduction",10.1039/C8EE00133B,C-Zn1Ni4-ZIF-8,Ni,58.693,28,7.61,1.91,111.54,8,121,none,ZIF-derived,1,0,0,0,0,0,0,5.44,0,10.35,2.4,,,53.71980676,29.75845411,11.5942029,4.927536232,,871,0,1000,4,3,CO,KHCO3,0,1,0.088,nafion 115,127,carbon paper,1,2,10,8.8,,,,83.07386,89.50072,95.92758,97.23689,97.20264,96.45538,94.53298,,,,,,3.5092,9.75104,19.07762,28.57699,37.85008,43.13153,,-0.83,-0.72,0.72,97.54,22.08,,,,
"Coordinatively unsaturated nickel-nitrogen sites towards selective 
and high-rate CO2 electroreduction",10.1039/C8EE00133B,C-Zn1Ni1-ZIF-8,Ni,58.693,28,7.61,1.91,111.54,8,121,none,ZIF-derived,1,0,0,0,0,0,0,2.07,0,7.29,2.7,,,53.6351166,29.76680384,11.65980796,4.938271605,,923,0,1000,4,3,CO,KHCO3,0,1,0.226,nafion 115,127,carbon paper,1,2,10,8.8,,,,74.25678,83.88565,93.51452,95.59407,94.86074,94.44053,92.1022,,,,,,2.86204,8.12274,15.87365,24.35246,32.5873,40.26146,,-0.83,-0.72,0.72,93,18.15,,,,
Efficient CO2 to CO electrolysis on solid Ni¨CN¨CC catalysts at industrial current densities,10.1039/C8EE02662A,NC,none,0,0,0,0,0,0,0,none,carbon black derived,0,0,0,0,0,1,0,0,0,7.494086279,0,4.343998176,85.52203485,27.11420385,50.1023332,7.638149816,15.14531314,,174,1,900,1,30,CO,KHCO3,0,0.1,0.75,not mentioned,177.8,glassy carbon,0,1,5,6.8,,,,50.59379,70.99759,50.59379,31.93162,13.26945,,,,,,,,0.42259,0.42259,0.54237,,,,,-0.56,-0.45,0.45,79.85,0.42259,,,,
Efficient CO2 to CO electrolysis on solid Ni¨CN¨CC catalysts at industrial current densities,10.1039/C8EE02662A,Fe-N-C,Fe,55.845,26,7.83,1.83,14.57,6,125,none,carbon black derived,0,0,0,0,0,1,0,1.05,0,6.525016676,4,4.461727019,83.89970328,37.97622264,37.66549581,7.768170765,16.59011078,,634,1,900,1,30,CO,KHCO3,0,0.1,0.75,not mentioned,177.8,glassy carbon,0,1,5,6.8,,,,70.8512,73.95917,49.24572,44.18734,39.12896,,,,,,,,2.31445,4.81137,4.43195,,,,,-0.57,-0.46,0.46,74.46,2.20781,,,,
Efficient CO2 to CO electrolysis on solid Ni¨CN¨CC catalysts at industrial current densities,10.1039/C8EE02662A,Ni-N-C,Ni,58.693,28,7.61,1.91,111.54,8,121,none,carbon black derived,0,0,0,0,0,1,0,10.2,0,4.006305851,4,2.381546766,86.94293203,38.87367064,43.38543345,7.694166935,10.04672897,,238,1,900,1,30,CO,KHCO3,0,0.1,0.75,not mentioned,177.8,glassy carbon,0,1,5,6.8,,,,50.24572,54.0175,50.24572,45.18734,40.12896,,,,,,,,0.94774,4.27232,10.26632,,,,,-0.72,-0.61,0.61,83,5.34348,,,,
"Electrochemical CO2 Reduction with Atomic Iron-Dispersed 
on Nitrogen-Doped Graphene",10.1002/aenm.201703487,Fe/NG-750,Fe,55.845,26,7.83,1.83,14.57,6,125,none,graphene,0,0,1,0,0,0,0,1.25,0,,4,,,56,22.1,16.2,5.7,,,0,750,1,,CO,KHCO3,0,0.1,0.32,not mentioned,177.8,carbon paper,1,2,20,6.8,,46.34264,69.38171,75.72579,77.73641,51.24572,46.18734,42.2705,31.32548,,,,0.22043,0.56628,1.20965,1.79185,2.28181,2.51586,2.17842,1.89072,1.72515,,-0.57,-0.46,0.46,81,1.65082,,,,
"Electrochemical Reduction of CO2 Catalyzed by Fe-N?C Materials: A
Structure?Selectivity Study",10.1021/acscatal.6b03353,Fe0.5d,Fe,55.845,26,7.83,1.83,14.57,6,125,none,ZIF-derived,1,0,0,0,0,0,0,1.5,0,,4,,,,,,,,,0,1050,1,,CO,NaHCO3,0,0.5,1,not mentioned,177.8,carbon paper,1,1,,7.2,,,65.95313,75.94703,73.85061,52.24572,47.18734,30.68727,16.21334,4.12301,,,,0.642977064,1.30976729,2.217394105,3.138455018,3.797425406,3.697567468,3.032714975,,,-0.5,-0.39,0.39,75.94,1.30976729,,,,
"Electrochemical Reduction of CO2 Catalyzed by Fe-N?C Materials: A
Structure?Selectivity Study",10.1021/acscatal.6b03353,Fe0.5d-950,Fe,55.845,26,7.83,1.83,14.57,6,125,none,ZIF-derived,1,0,0,0,0,0,0,2.1,0,,4,,,,,,,,,0,950,1,,CO,NaHCO3,0,0.5,1,not mentioned,177.8,carbon paper,1,1,,7.2,,,69.02597,73.85061,74.97062,53.24572,48.18734,35.68423,21.66978,11.53229,,,,0.723081549,1.789215654,3.02342266,4.095972246,4.75967147,4.45826637,3.49001775,,,-0.6,-0.49,0.49,74.94,3.02342266,,,,
"Electrochemical Reduction of CO2 Catalyzed by Fe-N?C Materials: A
Structure?Selectivity Study",10.1021/acscatal.6b03353,Fe1.0d,Fe,55.845,26,7.83,1.83,14.57,6,125,none,ZIF-derived,1,0,0,0,0,0,0,3.4,0,,4,,,,,,,,,0,1050,1,,CO,NaHCO3,0,0.5,1,not mentioned,177.8,carbon paper,1,1,,7.2,,,52.9151,55.18383,50.18688,54.24572,49.18734,28.13136,15.55282,6.53533,,,,0.785275959,1.572016247,2.27776668,2.946855113,3.742871018,3.860733781,2.889793275,,,-0.5,-0.39,0.39,55.18383,1.572016247,,,,
"Electrochemical Reduction of CO2 Catalyzed by Fe-N?C Materials: A
Structure?Selectivity Study",10.1021/acscatal.6b03353,Fe1.0w,Fe,55.845,26,7.83,1.83,14.57,6,125,none,ZIF-derived,1,0,0,0,0,0,0,3,0,,4,,,,,,,,,1,1050,1,,CO,NaHCO3,0,0.5,1,not mentioned,177.8,carbon paper,1,1,,7.2,,,30.05548,31.49138,30.05548,55.24572,50.18734,12.99691,9.29227,5.27174,,,,0.161854771,0.227559861,0.418441409,0.672899955,1.32829508,1.605802022,1.9764045,,,-0.5,-0.39,0.39,31.49138,0.227559861,,,,
"Electrochemical Reduction of CO2 Catalyzed by Fe-N?C Materials: A
Structure?Selectivity Study",10.1021/acscatal.6b03353,Fe4.0d,Fe,55.845,26,7.83,1.83,14.57,6,125,none,ZIF-derived,1,0,0,0,0,0,0,12,0,,12,,,,,,,,,0,1050,1,,CO,NaHCO3,0,0.5,1,not mentioned,177.8,carbon paper,1,1,,7.2,,,7.68406,8.94766,10.58459,56.24572,51.18734,3.49121,2.02659,0.59068,,,,0.013569282,0.0364984,0.118674423,0.213877331,0.362459032,0.510418393,0.568731477,,,-0.6,-0.49,0.49,10.58459,0.118674423,,,,
"Electrochemical Reduction of CO2 Catalyzed by Fe-N?C Materials: A
Structure?Selectivity Study",10.1021/acscatal.6b03353,Fe0.5d,Fe,55.845,26,7.83,1.83,14.57,6,125,none,ZIF-derived,1,0,0,0,0,0,0,1.5,0,,4,,,,,,,,,0,1050,1,,CO,NaHCO3,0,0.1,1,not mentioned,177.8,carbon paper,1,1,,6.8,,,,87.07515,91.89114,57.24572,52.18734,47.12896,,,,,,,2.577015187,4.48742112,6.407502047,7.783531789,,,,,-0.6,-0.49,0.49,91.89114,4.48742112,,,,
"Electrochemical Reduction of CO2 Catalyzed by Fe-N?C Materials: A
Structure?Selectivity Study",10.1021/acscatal.6b03353,Fe0.5d,Fe,55.845,26,7.83,1.83,14.57,6,125,none,ZIF-derived,1,0,0,0,0,0,0,1.5,0,,4,,,,,,,,,0,1050,1,,CO,NaHCO3,0,1,1,not mentioned,177.8,carbon paper,1,1,,8.8,,,,68.84532,65.0339,58.24572,53.18734,48.12896,,,,,,,3.841155784,6.559865439,8.574063897,8.914427652,,,,,-0.5,-0.39,0.39,68.84532,3.841155784,,,,
"Encapsulation of Iron Nitride by Fe?N?C Shell
Enabling Highly Efficient Electroreduction of
CO2 to CO",10.1021/acsenergylett.8b00474,pristine Fe-N/CNF,Fe,55.845,26,7.83,1.83,14.57,6,125,none,PAN derived,0,0,0,1,0,0,0,2.59081336,0,3.712426963,4,13.04734863,80.64941105,24,14,47,15,0.99,103.4,1,950,0,10,CO,KHCO3,0,0.1,1,nafion 115,127,glassy carbon,0,1,10,6.8,,,50.1639,69.23597,67.7514,50.71932,33.68724,16.65516,,,,,,0.44862,1.11068,2.66522,5.13794,,,,,,-0.53,-0.42,0.42,72.89,1.5424,,,,181
"Encapsulation of Iron Nitride by Fe?N?C Shell
Enabling Highly Efficient Electroreduction of
CO2 to CO",10.1021/acsenergylett.8b00474,Fe-N/CNF-1,Fe,55.845,26,7.83,1.83,14.57,6,125,none,PAN derived,0,0,0,1,0,0,0,1.616423984,0,3.706157115,4,5.493455395,89.18705203,29.5,10,50,10.5,,365.9,1,950,0.167,10,CO,KHCO3,0,0.1,1,nafion 115,127,glassy carbon,0,1,10,6.8,,,65.88808,83.66757,66.70039,51,35.29961,19.59922,,,,,,0.634805296,2.260697741,2.384412212,2.2831323,,,,,,-0.53,-0.42,0.42,84,2.2848,,,,
"Encapsulation of Iron Nitride by Fe?N?C Shell
Enabling Highly Efficient Electroreduction of
CO2 to CO",10.1021/acsenergylett.8b00474,Fe-N/CNF-2,Fe,55.845,26,7.83,1.83,14.57,6,125,none,PAN derived,0,0,0,1,0,0,0,1.54072305,0,3.683715873,8,4.298219181,90.4773419,35,6,53,6,1.15,692.6,1,950,0.333,10,CO,KHCO3,0,0.1,1,nafion 115,127,glassy carbon,0,1,10,6.8,,,82.56968,93.08709,91.67031,72.75461,53.83891,34.92321,,,,,,1.03295,3.29066,7.50323,9.87875,,,,,,-0.53,-0.42,0.42,94.92,4.70793,,,3104,140
"Encapsulation of Iron Nitride by Fe?N?C Shell
Enabling Highly Efficient Electroreduction of
CO2 to CO",10.1021/acsenergylett.8b00474,Fe-N/CNF-4,Fe,55.845,26,7.83,1.83,14.57,6,125,none,PAN derived,0,0,0,1,0,0,0,1.458713195,0,2.291780881,8,3.073524981,93.17598094,29.5,5.5,59,6,,480.5,1,950,0.667,10,CO,KHCO3,0,0.1,1,nafion 115,127,glassy carbon,0,1,10,6.8,,,61.33703,84.86742,74.83465,49.97417,25.11369,0.25321,,,,,,0.88827,2.37065,5.22266,7.34336,,,,,,-0.53,-0.42,0.42,87,3.44562,,,,
"Encapsulation of Iron Nitride by Fe?N?C Shell
Enabling Highly Efficient Electroreduction of
CO2 to CO",10.1021/acsenergylett.8b00474,NCNF,none,0,0,0,0,0,0,0,none,PAN derived,0,0,0,1,0,0,0,0,0,4.306736035,0,4.644473316,91.04879065,24,5,65,6,,770.8,1,900,3,3,CO,KHCO3,0,0.1,1,nafion 115,127,glassy carbon,0,1,10,6.8,,,42.25325,70.34846,80.43451,69.8,59.16549,48.53098,,,,,,0.32988,0.79429,1.79877,3.04494,,,,,,-0.58,-0.47,0.47,81.56,1.52728,,,,170
"Encapsulation of Iron Nitride by Fe?N?C Shell
Enabling Highly Efficient Electroreduction of
CO2 to CO",10.1021/acsenergylett.8b00474,Fe-N/CNF-L,Fe,55.845,26,7.83,1.83,14.57,6,125,none,PAN derived,0,0,0,1,0,0,0,0.730148612,0,3.641154155,8,4.132904356,91.49579288,35,6,53,6,,721.3,1,950,0.333,10,CO,KHCO3,0,0.1,1,nafion 115,127,glassy carbon,0,1,10,6.8,,,64.52524,81.83737,80.34507,69.58084,58.81661,48.05238,,,,,,0.457200041,1.516569222,3.353530911,4.269208977,,,,,,-0.53,-0.42,0.42,86,2.05282,,,,
"Encapsulation of Iron Nitride by Fe?N?C Shell
Enabling Highly Efficient Electroreduction of
CO2 to CO",10.1021/acsenergylett.8b00474,Fe-N/CNF-2,Fe,55.845,26,7.83,1.83,14.57,6,125,none,PAN derived,0,0,0,1,0,0,0,1.54072305,0,3.683715873,8,4.298219181,90.4773419,35,6,53,6,1.15,692.6,1,950,0.333,10,CO,KHCO3,0,0.5,1,nafion 115,127,glassy carbon,0,1,10,7.2,,,82.33278,93.3056,89.1703,85.035,80.8997,76.7644,,,,,,1.830726996,6.396388127,9.38651163,,,,,,,-0.53,-0.42,0.42,94,6.5894,,,,
"Exclusive Ni?N4 Sites Realize Near-Unity CO Selectivity for
Electrochemical CO2 Reduction",10.1021/jacs.7b09074,N-C,none,0,0,0,0,0,0,0,none,glucose g-C3N4 derived,0,0,0,0,0,0,1,0,0,,0,,,13.21755909,0,74.03119473,12.75124618,,,0,1000,1,,CO,KHCO3,0,0.5,,not mentioned,177.8,glassy carbon,0,0.19625,20,7.2,,,58.67099,63.22709,50.62684,35.09173,15.43792,7.08442,,,,,,0.293560298,0.427781846,0.809472545,0.963713653,0.717807703,0.549916059,,,,-0.51,-0.4,0.4,63.8,0.427781846,,,,444
"Exclusive Ni?N4 Sites Realize Near-Unity CO Selectivity for
Electrochemical CO2 Reduction",10.1021/jacs.7b09074,Ni-N4-C,Ni,58.693,28,7.61,1.91,111.54,8,121,none,glucose g-C3N4 derived,0,0,0,0,0,0,1,1.41,0,,4,,,20.00724026,0,57.8858453,22.10691444,,,0,1000,1,,CO,KHCO3,0,0.5,,not mentioned,177.8,glassy carbon,0,0.19625,20,7.2,,,63.92702,88.25148,96.29429,97.80977,99.09958,97.53637,,,,,,0.376223298,2.227176125,7.998531128,17.33951063,26.83856447,34.84912077,,,,-0.81,-0.7,0.7,98.95,28.07451,,,,103
"Facile synthesis of single-nickel-atomic dispersed N-doped carbon
framework for efficient electrochemical CO2 reduction",10.1016/j.apcatb.2018.09.025,Ni SAs/NCNTs (0.1),Ni,58.693,28,7.61,1.91,111.54,8,121,none,carbon nanotube,0,0,0,0,1,0,0,4.04,0,5.727205076,4,7.556788254,82.66980173,48.90811356,16.67226608,15.70636654,18.71325382,,,0,1000,2,5,CO,KHCO3,0,0.5,0.8,nafion 117,177.8,carbon paper,1,0.5,50,7.2,,,,38.25754,77.68773,92.57255,97.00881,99.13938,95.02417,,,,,,1.387509158,5.406118218,9.975738332,15.75860584,28.62955938,56.17409874,,,-0.9,-0.79,0.79,98.79,28.62955938,,,,
"Facile synthesis of single-nickel-atomic dispersed N-doped carbon
framework for efficient electrochemical CO2 reduction",10.1016/j.apcatb.2018.09.025,Ni SAs/NCNTs (0.3),Ni,58.693,28,7.61,1.91,111.54,8,121,none,carbon nanotube,0,0,0,0,1,0,0,6.63,0,5.727205076,4,7.556788254,82.66980173,48.90811356,16.67226608,15.70636654,18.71325382,,689,0,1000,2,5,CO,KHCO3,0,0.5,0.8,nafion 117,177.8,carbon paper,1,0.5,50,7.2,,,,5.49264,65.01811,92.23993,96.0594,96.7715,94.60282,,,,,,0.157367432,2.608422544,10.42764107,23.73497133,37.40565885,52.55896172,,,-0.9,-0.79,0.79,96.7715,37.40565885,,,,127
"Facile synthesis of single-nickel-atomic dispersed N-doped carbon
framework for efficient electrochemical CO2 reduction",10.1016/j.apcatb.2018.09.025,Ni SAs/NCNTs (0.5),Ni,58.693,28,7.61,1.91,111.54,8,121,none,carbon nanotube,0,0,0,0,1,0,0,7.18,0,5.727205076,4,7.556788254,82.66980173,48.90811356,16.67226608,15.70636654,18.71325382,,,0,1000,2,5,CO,KHCO3,0,0.5,0.8,nafion 117,177.8,carbon paper,1,0.5,50,7.2,,,,26.78747,58.54176,88.16547,94.20696,93.38975,91.75534,,,,,,0.986494121,4.608992765,13.48037693,21.98037733,33.35171174,57.13905062,,,-0.8,-0.69,0.69,94.2,21.98037733,,,,
"Facile synthesis of single-nickel-atomic dispersed N-doped carbon
framework for efficient electrochemical CO2 reduction",10.1016/j.apcatb.2018.09.025,Ni/ZIF,Ni,58.693,28,7.61,1.91,111.54,8,121,none,ZIF-derived,1,0,0,0,0,0,0,2.01,0,4.727602668,4,5.745430412,87.22649164,44.94940833,19.97942034,17.49271137,17.57845996,,,0,1000,2,5,CO,KHCO3,0,0.5,0.8,nafion 117,177.8,carbon paper,1,0.5,50,7.2,,,,7.85553,57.21733,83.88888,78.25678,72.46284,11.83684,,,,,,0.167948875,1.580342655,3.345740201,5.996785749,8.632650301,2.215583017,,,-0.7,-0.59,0.59,83.88888,3.345740201,,,,410
"Facile synthesis of single-nickel-atomic dispersed N-doped carbon
framework for efficient electrochemical CO2 reduction",10.1016/j.apcatb.2018.09.025,Ni/DCD,Ni,58.693,28,7.61,1.91,111.54,8,121,none,carbon black derived,0,0,0,0,0,1,0,9.25,0,3.407424121,12,8.332728758,86.19982443,44.69661881,14.590088,17.04492821,23.66836498,,,0,1000,2,5,CO,KHCO3,0,0.5,0.8,nafion 117,177.8,carbon paper,1,0.5,50,7.2,,,,0.21659,1.67317,6.755,1.86738,1.1229,7.49948,,,,,,0.005184038,0.047314738,0.240171323,0.08876236,0.076537425,0.719815089,,,-1,-0.89,0.89,7.49948,0.719815089,,,,632
"Highly Efficient CO2 Electroreduction on ZnN4
-based Single-Atom
Catalyst",10.1002/anie.201805871,Zn-BP-15N-800,Zn,65.38,30,9.35,1.65,,10,131,none,carbon black derived,0,0,0,0,0,1,0,1.26,0,0.61,4,,,68.85245902,14.75409836,16.39344262,0,2.53,1154,0,800,1,,CO,KHCO3,0,0.5,1,nafion 117,177.8,carbon paper,1,1,5,7.2,,,18.71489,26.34484,21.98641,13.44792,4.90943,0.01,,,,,,0.064068554,0.333973537,0.229777772,0.242443136,,,,,,-0.53,-0.42,0.42,28.43,0.403589437,,,,167
"Highly Efficient CO2 Electroreduction on ZnN4
-based Single-Atom
Catalyst",10.1002/anie.201805871,Zn-BP-15N-900,Zn,65.38,30,9.35,1.65,,10,131,none,carbon black derived,0,0,0,0,0,1,0,0.77,0,0.61,4,,,68.85245902,14.75409836,16.39344262,0,3.02,1239.9,0,900,1,,CO,KHCO3,0,0.5,1,nafion 117,177.8,carbon paper,1,1,5,7.2,,,50.79329,62.93697,57.30011,36.31488,15.32965,0.01,,,,,,0.254337241,0.48705033,0.990352181,1.231913306,,,,,,-0.53,-0.42,0.42,64.71,0.500771277,,,,167
"Highly Efficient CO2 Electroreduction on ZnN4
-based Single-Atom
Catalyst",10.1002/anie.201805871,Zn-BP-15N-1000,Zn,65.38,30,9.35,1.65,,10,131,none,carbon black derived,0,0,0,0,0,1,0,0.1,0,0.61,4,,,68.85245902,14.75409836,16.39344262,0,3.11,1402.4,0,1000,1,,CO,KHCO3,0,0.5,1,nafion 117,177.8,carbon paper,1,1,5,7.2,18.4775,63.88642,90.60727,89.37444,82.2853,66.59617,40.89316,15.19015,,,,,,0.92733,2.85935,5.9513,7.78497,,,,,,-0.43,-0.32,0.32,94.34,1.13345,,,,167
"Highly Efficient CO2 Electroreduction on ZnN4
-based Single-Atom
Catalyst",10.1002/anie.201805871,Zn-BP-15N-1100,Zn,65.38,30,9.35,1.65,,10,131,none,carbon black derived,0,0,0,0,0,1,0,0.01,0,0.61,4,,,68.85245902,14.75409836,16.39344262,0,2.89,1292.4,0,1100,1,,CO,KHCO3,0,0.5,1,nafion 117,177.8,carbon paper,1,1,5,7.2,,,38.48954,48.40207,43.7996,25.65343,7.50726,0.01,,,,,,0.058353992,0.357923627,1.005012482,1.134956485,,,,,,-0.53,-0.42,0.42,50.75,0.579539625,,,,167
"Highly Efficient CO2 Electroreduction on ZnN4
-based Single-Atom
Catalyst",10.1002/anie.201805871,Zn-BP-5N-1000,Zn,65.38,30,9.35,1.65,,10,131,none,carbon black derived,0,0,0,0,0,1,0,0.1,0,0.46,4,,,60.86956522,28.26086957,10.86956522,0,3.11,1402.4,0,1000,1,,CO,KHCO3,0,0.5,1,nafion 117,177.8,carbon paper,1,1,5,7.2,,,47.08901,70.16451,54.16244,38.38623,22.61002,6.83381,,,,,,0.268407357,0.774125039,1.50714572,1.848857413,,,,,,-0.53,-0.42,0.42,74.1,1.12883199,,,,167
"Highly Efficient CO2 Electroreduction on ZnN4
-based Single-Atom
Catalyst",10.1002/anie.201805871,Zn-BP-10N-1000,Zn,65.38,30,9.35,1.65,,10,131,none,carbon black derived,0,0,0,0,0,1,0,0.1,0,0.56,4,,,60.71428571,7.142857143,32.14285714,0,3.11,1402.4,0,1000,1,,CO,KHCO3,0,0.5,1,nafion 117,177.8,carbon paper,1,1,5,7.2,,,69.20561,76.27268,69.13211,51.9386,34.74509,17.55158,,,,,,0.677543684,1.28111407,2.165293731,3.002248447,,,,,,-0.53,-0.42,0.42,77.55,1.620182355,,,,167
"Highly Efficient CO2 Electroreduction on ZnN4
-based Single-Atom
Catalyst",10.1002/anie.201805871,Zn-BP-20N-1000,Zn,65.38,30,9.35,1.65,,10,131,none,carbon black derived,0,0,0,0,0,1,0,0.1,0,0.77,4,,,71.42857143,18.18181818,10.38961039,0,3.11,1402.4,0,1000,1,,CO,KHCO3,0,0.5,1,nafion 117,177.8,carbon paper,1,1,5,7.2,,,66.07742,78.73504,65.5223,46.16949,26.81668,7.46387,,,,,,0.49844841,1.579802831,3.109242806,3.764854126,,,,,,-0.53,-0.42,0.42,82.38,2.219720862,,,,167
Identification of champion transition metals centers in metal and nitrogen_x005f_x005f_x005f_x005f_x005f_x005f_x0002_codoped carbon catalysts for CO2 reduction,10.1016/j.apcatb.2018.01.001,Fe-N-C,Fe,55.845,26,7.83,1.83,14.57,6,125,none,citric acid derived,0,0,0,0,0,0,1,2.14,0,11.93,4,,,46.85666387,0,44.34199497,8.801341157,,,0,900,1,3,CO,KHCO3,0,0.1,0.3,nafion 115,127,carbon paper,1,1,5,6.8,,54.01635,79.62896,86.08246,76.99808,52.60149,35.59585,19.76451,,,,,,,,,,,,,,,-0.5,-0.39,0.39,86.3,,,,232.41,200
Identification of champion transition metals centers in metal and nitrogen_x005f_x0002_codoped carbon catalysts for CO2 reduction,10.1016/j.apcatb.2018.01.001,Ni-N-C,Ni,58.693,28,7.61,1.91,111.54,8,121,none,citric acid derived,0,0,0,0,0,0,1,2.83,0,11.88,4,,,50.67340067,0,44.27609428,5.050505051,,,0,900,1,3,CO,KHCO3,0,0.1,0.3,nafion 115,127,carbon paper,1,1,5,6.8,,,,58.04937,90.28341,95.23447,95.22313,89.84578,,,,,,,,,,,,,,,-0.75,-0.64,0.64,96.97,,,,1091,118
Identification of champion transition metals centers in metal and nitrogen_x005f_x0002_codoped carbon catalysts for CO2 reduction,10.1016/j.apcatb.2018.01.001,Co-N-C,Co,58.93,27,7.81,1.88,63.87,7,126,none,citric acid derived,0,0,0,0,0,0,1,2.52,0,12.63,4,,,48.37688044,0,44.89311164,6.730007918,,,0,900,1,3,CO,KHCO3,0,0.1,0.3,nafion 115,127,carbon paper,1,1,5,6.8,,,,38.77828,44.23205,43.53197,35.11186,26.56302,,,,,,,,,,,,,,,-0.66,-0.55,0.55,46.58,,,,465,147
Identification of champion transition metals centers in metal and nitrogen_x005f_x0002_codoped carbon catalysts for CO2 reduction,10.1016/j.apcatb.2018.01.001,Cr-N-C,Cr,51.996,24,6.74,1.66,64.26,5,64.3,none,citric acid derived,0,0,0,0,0,0,1,2.22,0,12.51,4,,,48.76099121,0,40.60751399,10.6314948,,,0,900,1,3,CO,KHCO3,0,0.1,0.3,nafion 115,127,carbon paper,1,1,5,6.8,,,,30.42319,43.60988,56.10756,68.07029,71.15492,60.8986,,,,,,,,,,,,,,-0.86,-0.75,0.75,72.42,,,,637,186
Identification of champion transition metals centers in metal and nitrogen_x005f_x0002_codoped carbon catalysts for CO2 reduction,10.1016/j.apcatb.2018.01.001,Mn-N-C,Mn,54.938,25,7.4,1.55,0,5,139,none,citric acid derived,0,0,0,0,0,0,1,2.74,0,12.48,4,,,48.31730769,0,44.47115385,7.291666667,,,0,900,1,3,CO,KHCO3,0,0.1,0.3,nafion 115,127,carbon paper,1,1,5,6.8,,,,57.47706,69.09626,52.6762,40.6651,31.9813,,,,,,,,,,,,,,,-0.6,-0.49,0.49,69.83,,,,44.678,196
"Investigating the Nature of the Active Sites for the CO2 Reduction
Reaction on Carbon-Based Electrocatalysts",10.1021/acscatal.9b01513,Cr-N-C,Cr,51.996,24,6.74,1.66,64.26,5,64.3,none,AAPyr-templated derived,0,1,0,0,0,0,0,0.31,0,4.55164627,4,3.509295877,90.64800794,31.5,35.4,17.4,15.7,,516,1,975,0.75,,CO,phosphate buffer solution,0,0.1,0.4,not mentioned,177.8,glassy carbon,0,,20,7.5,,,1.65,2.55,3.55,2.4,1.85,1.3,,,,,,0.117243885,0.290266755,0.57125464,0.54604152,0.61294163,,,,,-0.55,-0.44,0.44,4.2,0.5775,,,,
"Investigating the Nature of the Active Sites for the CO2 Reduction
Reaction on Carbon-Based Electrocatalysts",10.1021/acscatal.9b01513,Mn-N-C,Mn,54.938,25,7.4,1.55,0,5,139,none,AAPyr-templated derived,0,1,0,0,0,0,0,0.74,0,5.552526384,4,4.7889906,88.42396425,40.8,28.7,15.5,15,,542,1,975,0.75,,CO,phosphate buffer solution,0,0.1,0.4,not mentioned,177.8,glassy carbon,0,,20,7.5,,,31.2,39.75,47.25,45.8,35,24.2,,,,,,2.26049616,4.95233325,9.183321,12.73165346,14.0131145,,,,,-0.65,-0.54,0.54,50.9,11.90175358,,,,
"Investigating the Nature of the Active Sites for the CO2 Reduction
Reaction on Carbon-Based Electrocatalysts",10.1021/acscatal.9b01513,Fe-N-C,Fe,55.845,26,7.83,1.83,14.57,6,125,none,AAPyr-templated derived,0,1,0,0,0,0,0,0.33,0,4.903229477,4,3.777108594,90.54381487,38.8,28.9,16.6,15.7,,448,1,975,0.75,,CO,phosphate buffer solution,0,0.1,0.4,not mentioned,177.8,glassy carbon,0,,20,7.5,,,50.6,48,39.1,31.3,24.7,18.1,,,,,,5.2967068,8.7174864,10.97036911,12.6149955,14.27205273,,,,,-0.45,-0.34,0.34,51.4,7.08461106,,,,
"Investigating the Nature of the Active Sites for the CO2 Reduction
Reaction on Carbon-Based Electrocatalysts",10.1021/acscatal.9b01513,Co-N-C,Co,58.93,27,7.81,1.88,63.87,7,126,none,AAPyr-templated derived,0,1,0,0,0,0,0,0.37,0,4.703854065,4,7.163747763,86.04915246,38.5,31.5,14.3,15.7,,660,1,975,0.75,,CO,phosphate buffer solution,0,0.1,0.4,not mentioned,177.8,glassy carbon,0,,20,7.5,,,6.35,14.25,19.7,15.45,10.3,5.15,,,,,,1.15965986,4.0614153,8.73521837,9.704094015,8.87550691,,,,,-0.55,-0.44,0.44,20,7.259392,,,,
"Investigating the Nature of the Active Sites for the CO2 Reduction
Reaction on Carbon-Based Electrocatalysts",10.1021/acscatal.9b01513,Ni-N-C,Ni,58.693,28,7.61,1.91,111.54,8,121,none,AAPyr-templated derived,0,1,0,0,0,0,0,0.76,0,5.522640474,4,3.990801208,88.52790837,39.06093906,28.87112887,15.88411588,16.18381618,,589,1,975,0.75,,CO,phosphate buffer solution,0,0.1,0.4,not mentioned,177.8,glassy carbon,0,,20,7.5,,,12.45,33,53.5,63.3,71.15,63.3,,,,,,0.76585428,4.491927,14.2501423,28.12489263,39.77006092,,,,,-0.75,-0.64,0.64,72.6,36.73783608,,,,
"Investigating the Nature of the Active Sites for the CO2 Reduction
Reaction on Carbon-Based Electrocatalysts",10.1021/acscatal.9b01513,Cu-N-C,Cu,63.546,29,7.69,1.9,119.16,10,138,none,AAPyr-templated derived,0,1,0,0,0,0,0,0.27,0,5.705748408,4,3.910313505,89.92742607,35.23523524,34.63463463,14.11411411,16.01601602,,712,1,975,0.75,,CO,phosphate buffer solution,0,0.1,0.4,not mentioned,177.8,glassy carbon,0,,20,7.5,,,27.85,32.7,44.65,46,32.45,18.9,,,,,,1.58230889,3.02659428,6.36842057,9.769848,11.28299156,,,,,-0.65,-0.54,0.54,48.8,8.40762024,,,,
"Investigating the Nature of the Active Sites for the CO2 Reduction
