Repository: dravendr/CO2RR_Machine-Learning

# CO2RR_Machine-Learning
The machine learning code file was written in jupyter notebook and saved in the corresponding format of .ipynb. To run the code, we suggest users to install Anaconda 3 in windows 10 and install the following necessary python packages with the same or higher version to set up compatible environment: Python 3.7; jupyter 1.0.0; numpy 1.20.2; pandas 1.0.1; scikit-learn 0.22.1; matplotlib 3.1.3; shap 0.39.0；seaborn 0.10.0; tensorflow-gpu 2.4.1; tensorflow-estimator 2.4.0; Keras 2.4.3; keras-metrics 1.1.0; catboost 0.23.2; lightgbm 3.2.1; xgboost 1.0.2. For training the ANN models, two GPU of GTX 2080ti equipped with i9 9900k was used.

File: Data Preprocessing/unfilled database.csv (part 4 of 9)
e (h),Rising Rate (¡ãC min-1),Product,Electrolyte,Flow Cell/H-type Cell,Electrolyte Concentration (M),Catalyst Loading (mg cm-2),Nafion Membrane,Nafion Membrane Thickness (¦Ìm),Electrode Substrate Type,Carbon Paper/Glassy Carbon,Electrode Area cm2,lsv speed (mV/s),Electrolyte pH,FE of Product (CO) at -0.2V (vs.RHE),FE of Product (CO) at -0.3V (vs.RHE),FE of Product (CO) at -0.4V (vs.RHE),FE of Product (CO) at -0.5V (vs.RHE),FE of Product (CO) at -0.6V (vs.RHE),FE of Product (CO) at -0.7V (vs.RHE),FE of Product (CO) at -0.8V (vs.RHE),FE of Product (CO) at -0.9V (vs.RHE),FE of Product (CO) at -1V (vs.RHE),FE of Product (CO) at -1.1V (vs.RHE),FE of Product (CO) at -1.2V (vs.RHE),Partial Current Censity (CO) at -0.2V (vs.RHE),Partial Current Censity (CO) at -0.3V (vs.RHE),Partial Current Censity (CO) at -0.4V (vs.RHE),Partial Current Censity (CO) at -0.5V (vs.RHE),Partial Current Censity (CO) at -0.6V (vs.RHE),Partial Current Censity (CO) at -0.7V (vs.RHE),Partial Current Censity (CO) at -0.8V (vs.RHE),Partial Current Censity (CO) at -0.9V (vs.RHE),Partial Current Censity (CO) at -1.0V (vs.RHE),Partial Current Censity (CO) at -1.1V (vs.RHE),Partial Current Censity (CO) at -1.2V (vs.RHE),Potential for Maximum FE of Product (CO) (vs.RHE),"corresponding overpotential (eV) ¦Ç=E-Eo,CO£¬-0.11 eV£¬Formate£¬-0.011",Overpotential (V),Maximum FE,Partial Current Density at Maximum FE (mA/cm2),Long-term durability(h£©,Long-term durability=FE decrease%/Ê±¼ä£¨h£©,TOF Reported (h-1),Tafel Slope
Reaction on Carbon-Based Electrocatalysts",10.1021/acscatal.9b01513,Zn-N-C,Zn,65.38,30,9.35,1.65,,10,131,none,AAPyr-templated derived,0,1,0,0,0,0,0,0.42,0,5.126426228,4,3.903652613,90.06730285,38.23823824,30.43043043,14.51451451,16.81681682,,690,1,975,0.75,,CO,phosphate buffer solution,0,0.1,0.4,not mentioned,177.8,glassy carbon,0,,20,7.5,,,9.8,27.7,37.95,35.05,23.65,12.25,,,,,,0.57259244,2.83092061,6.49502106,8.916954835,9.079204255,,,,,-0.65,-0.54,0.54,40.1,8.46616864,,,,
"Investigating the Nature of the Active Sites for the CO2 Reduction
Reaction on Carbon-Based Electrocatalysts",10.1021/acscatal.9b01513,free-N-C,none,0,0,0,0,0,0,0,none,AAPyr-templated derived,0,1,0,0,0,0,0,0,0,4.998423688,0,6.228297326,88.15825944,25.17482517,48.85114885,10.98901099,14.98501499,,688,1,975,0.75,,CO,phosphate buffer solution,0,0.1,0.4,not mentioned,177.8,glassy carbon,0,,20,7.5,,,43.45,43.8,47.35,39.65,31.4,23.15,,,,,,2.220360175,3.63600444,6.091146615,7.57503734,9.10065886,,,,,-0.55,-0.44,0.44,49.8,5.1621186,,,,
"Metal-Doped Nitrogenated Carbon as an Efficient Catalyst for Direct
CO2 Electroreduction to CO and Hydrocarbons",10.1002/anie.201502099,Fe-N-C,Fe,55.845,26,7.83,1.83,14.57,6,125,none,PANI-carbon black derived,0,0,0,1,0,0,0,6,0,7.2,3,,,38.66247893,28.45870997,18.07108932,14.80772177,,340,1,900,3,,CO,KHCO3,0,0.1,0.785,not mentioned,177.8,glassy carbon,0,1,5,6.8,,,,79.85274,72.24364,50.15366,36.67489,23.40939,,,,,,,1.706413127,3.481847249,4.056157191,4.455588376,5.269992105,,,,-0.5,-0.39,0.39,79.85274,1.706413127,,,,
"Metal-Doped Nitrogenated Carbon as an Efficient Catalyst for Direct
CO2 Electroreduction to CO and Hydrocarbons",10.1002/anie.201502099,Mn-N-C,Mn,54.938,25,7.4,1.55,0,5,139,none,PANI-carbon black derived,0,0,0,1,0,0,0,5,0,6.22,3,,,38.68594834,29.66647162,21.26556884,10.3820112,,345,1,900,3,,CO,KHCO3,0,0.1,0.785,not mentioned,177.8,glassy carbon,0,1,5,6.8,,,,80.4286,65.51342,47.27087,26.64801,10.86817,,,,,,,2.35917191,3.485575998,4.367492765,3.750928586,2.646304842,,,,-0.5,-0.39,0.39,80.4286,2.35917191,,,,
"Nickel?Nitrogen?Carbon Molecular Catalysts for High Rate CO2
Electro-reduction to CO: On the Role of Carbon Substrate and
Reaction Chemistry",10.1021/acsaem.9b02112,Ni?N?PBX51/600,Ni,58.693,28,7.61,1.91,111.54,8,121,none,carbon black derived,0,0,0,0,0,1,0,1.57,0,2.5,3.5,,,58.66666667,29.33333333,12,0,,1564,1,600,2,10,CO,KHCO3,1,0.5,2,not mentioned,177.8,carbon paper,1,1,,7.2,,,,8.56999,65.05288,82.583,78.24648,73.90996,,,,,,,0.45345,1.63946,15.73495,30.30556,43.48418,,,,-0.71,-0.6,0.6,82.72,16.87962,,,,
"Nickel?Nitrogen?Carbon Molecular Catalysts for High Rate CO2
Electro-reduction to CO: On the Role of Carbon Substrate and
Reaction Chemistry",10.1021/acsaem.9b02112,Ni?N?PBX51/650,Ni,58.693,28,7.61,1.91,111.54,8,121,none,carbon black derived,0,0,0,0,0,1,0,1.96,0,2.9,3.5,,,62.52873563,31.26436782,6.206896552,0,,1564,1,650,2,10,CO,KHCO3,1,0.5,2,not mentioned,177.8,carbon paper,1,1,,7.2,,,,18.45798,63.70915,89.5083,91.94934,95.56229,87.45,,,,,,0.11873,5.5635,24.17513,46.14449,68.23767,73.88995,,,-0.9,-0.79,0.79,95.74,68.23767,,,,
"Nickel?Nitrogen?Carbon Molecular Catalysts for High Rate CO2
Electro-reduction to CO: On the Role of Carbon Substrate and
Reaction Chemistry",10.1021/acsaem.9b02112,Ni?N?PBX51/750,Ni,58.693,28,7.61,1.91,111.54,8,121,none,carbon black derived,0,0,0,0,0,1,0,0.95,0,2.2,3.5,,,53.03030303,26.51515152,20.45454545,0,,1564,1,750,2,10,CO,KHCO3,1,0.5,2,not mentioned,177.8,carbon paper,1,1,,7.2,,,,2.22352,49.45513,80.23385,88.58798,79.54777,72.12836,50.39675,,,,,0.27509,2.46817,8.77299,20.4366,27.33386,29.0491,21.34652,,-0.8,-0.69,0.69,88.84,20.4366,,,,
"Nickel?Nitrogen?Carbon Molecular Catalysts for High Rate CO2
Electro-reduction to CO: On the Role of Carbon Substrate and
Reaction Chemistry",10.1021/acsaem.9b02112,Ni?N?PBX51/850,Ni,58.693,28,7.61,1.91,111.54,8,121,none,carbon black derived,0,0,0,0,0,1,0,0.24,0,1.3,3.5,,,43.07692308,21.53846154,35.38461538,0,,1564,1,850,2,10,CO,KHCO3,1,0.5,2,not mentioned,177.8,carbon paper,1,1,,7.2,,,,3.23244,9.65825,32.05081,50.75648,57.31332,49.35733,,,,,,,0.55778,1.54912,3.14834,5.59135,8.01385,,,-0.89,-0.78,0.78,58.12,5.34198,,,,
"Nickel?Nitrogen?Carbon Molecular Catalysts for High Rate CO2
Electro-reduction to CO: On the Role of Carbon Substrate and
Reaction Chemistry",10.1021/acsaem.9b02112,Ni?N?PBX09/650,Ni,58.693,28,7.61,1.91,111.54,8,121,none,carbon black derived,0,0,0,0,0,1,0,1.79,0,2.5,3.5,,,56.42837118,28.21418559,15.35744323,0,,214,1,650,2,10,CO,KHCO3,1,0.5,2,not mentioned,177.8,carbon paper,1,1,,7.2,,,,16.00178,66.5039,88.61014,91.35181,91.35181,80.65022,68.79602,,,,,0.81624,4.80117,18.26865,39.49915,52.42196,49.53645,44.67166,,-0.85,-0.74,0.74,92.47,44.61308,,,,
"Nickel?Nitrogen?Carbon Molecular Catalysts for High Rate CO2
Electro-reduction to CO: On the Role of Carbon Substrate and
Reaction Chemistry",10.1021/acsaem.9b02112,Ni?N?PBX55/650,Ni,58.693,28,7.61,1.91,111.54,8,121,none,carbon black derived,0,0,0,0,0,1,0,0.73,0,4.4,3.5,,,22.87636669,11.43818335,65.68544996,0,,47,1,650,2,10,CO,KHCO3,1,0.5,2,not mentioned,177.8,carbon paper,1,1,,7.2,,,,9.90839,48.73493,80.72914,86.23121,82.06153,75.28695,,,,,,0.33335,2.46068,9.42157,20.25612,35.86524,36.77487,,,-0.86,-0.75,0.75,86.56,27.42622,,,,
"Nickel?Nitrogen?Carbon Molecular Catalysts for High Rate CO2
Electro-reduction to CO: On the Role of Carbon Substrate and
Reaction Chemistry",10.1021/acsaem.9b02112,Ni?N?KB/650,Ni,58.693,28,7.61,1.91,111.54,8,121,none,carbon black derived,0,0,0,0,0,1,0,1.93,0,1.9,3.5,,,61.00364452,30.50182226,8.494533221,0,,1369,1,650,2,10,CO,KHCO3,1,0.5,2,not mentioned,177.8,carbon paper,1,1,,7.2,,,,14.22862,64.83648,90.20241,94.80402,94.04606,89.95906,,,,,,0.23341,4.57555,19.41382,43.52724,62.73209,72.61089,78.47434,,-0.73,-0.62,0.62,95.85,27.77695,,,,
"Nickel?Nitrogen?Carbon Molecular Catalysts for High Rate CO2
Electro-reduction to CO: On the Role of Carbon Substrate and
Reaction Chemistry",10.1021/acsaem.9b02112,Ni?N?O90PBX51/650,Ni,58.693,28,7.61,1.91,111.54,8,121,none,carbon black derived,0,0,0,0,0,1,0,1.99,0,5.2,3.5,,,58.22647272,28.95245106,12.82107622,0,,1564,1,650,2,10,CO,KHCO3,1,0.5,2,not mentioned,177.8,carbon paper,1,1,,7.2,,,,12.8359,70.17266,92.17423,95.83739,92.56734,73.45837,,,,,,0.74915,5.5836,25.22918,51.21938,73.45445,80.1797,,,-0.77,-0.66,0.66,97.28,47.34709,,,,
"Nickel?Nitrogen?Carbon Molecular Catalysts for High Rate CO2
Electro-reduction to CO: On the Role of Carbon Substrate and
Reaction Chemistry",10.1021/acsaem.9b02112,Ni?N?O180PBX51/650,Ni,58.693,28,7.61,1.91,111.54,8,121,none,carbon black derived,0,0,0,0,0,1,0,3.95,0,4.8,3.5,,,63.22647272,23.95245106,12.82107622,0,,1564,1,650,2,10,CO,KHCO3,1,0.5,2,not mentioned,177.8,carbon paper,1,1,,7.2,,,,63.29504,77.30573,91.31642,99.24744,99.36004,85.75403,,,,,,,6.65879,28.10636,69.93053,115.74756,120.31383,,,-0.81,-0.7,0.7,99.67,74.17337,,,,
"Nickel?Nitrogen?Carbon Molecular Catalysts for High Rate CO2
Electro-reduction to CO: On the Role of Carbon Substrate and
Reaction Chemistry",10.1021/acsaem.9b02112,Ni?N?O180PBX51/650-2,Ni,58.693,28,7.61,1.91,111.54,8,121,none,carbon black derived,0,0,0,0,0,1,0,4.43,0,3.2,3.5,,,63.22647272,23.95245106,12.82107622,0,,1564,1,650,2,10,CO,KHCO3,1,0.5,2,not mentioned,177.8,carbon paper,1,1,,7.2,,,,34.56893,82.11027,96.8627,99.03541,97.51285,79.77852,,,,,,1.08184,8.03495,41.16005,110.46223,146.45485,134.41081,,,-0.79,-0.68,0.68,99.16,104.5462,,,,
"Nickel?Nitrogen?Carbon Molecular Catalysts for High Rate CO2
Electro-reduction to CO: On the Role of Carbon Substrate and
Reaction Chemistry",10.1021/acsaem.9b02112,Ni?N?O180PBX51/650-2,Ni,58.693,28,7.61,1.91,111.54,8,121,none,carbon black derived,0,0,0,0,0,1,0,4.43,0,3.2,3.5,,,63.22647272,23.95245106,12.82107622,0,,1564,1,650,2,10,CO,KOH,1,0.1,2,not mentioned,177.8,carbon paper,1,1,,13,,53.88272,83.56312,89.29069,99.37985,85.73051,72.08117,58.43183,,,,,2.44194,17.23095,29.25904,62.80807,73.14745,,,,,,-0.59,-0.48,0.48,99.54,61.83343,,,,
"Nickel?Nitrogen?Carbon Molecular Catalysts for High Rate CO2
Electro-reduction to CO: On the Role of Carbon Substrate and
Reaction Chemistry",10.1021/acsaem.9b02112,Ni?N?O180PBX51/650-2,Ni,58.693,28,7.61,1.91,111.54,8,121,none,carbon black derived,0,0,0,0,0,1,0,4.43,0,3.2,3.5,,,63.22647272,23.95245106,12.82107622,0,,1564,1,650,2,10,CO,KOH,1,1,2,not mentioned,177.8,carbon paper,1,1,,13.8,,99.4227,99.4227,98.26764,93.29315,74.85757,56.42199,37.98641,,,,,7.71087,27.05156,55.14482,66.55198,59.16927,,,,,,-0.39,-0.28,0.28,99.54,25.00155,,,,
"One-Pot Pyrolysis Method to Fabricate Carbon Nanotube Supported
Ni Single-Atom Catalysts with Ultrahigh Loading",10.1021/acsaem.8b00903,NiSA-N-CNT-700,Ni,58.693,28,7.61,1.91,111.54,8,121,none,carbon nanotube,0,0,0,0,1,0,0,23,0,17.3,3.8,1.5,59.3,,,,,,,0,700,3,5,CO,KHCO3,0,0.5,1,not mentioned,177.8,carbon paper,1,1,,7.2,,31.40818,61.69865,78.3779,88.2978,91.30139,88.2978,85.29421,,,,,,2.82598,7.78278,13.81222,20.71958,,,,,,-0.7,-0.59,0.59,91.3,20.71958,,,,
"One-Pot Pyrolysis Method to Fabricate Carbon Nanotube Supported
Ni Single-Atom Catalysts with Ultrahigh Loading",10.1021/acsaem.8b00903,NiSA-N-CNT-800,Ni,58.693,28,7.61,1.91,111.54,8,121,none,carbon nanotube,0,0,0,0,1,0,0,23,0,18.7,3.8,1.6,56.5,,,,,,,0,800,3,5,CO,KHCO3,0,0.5,1,not mentioned,177.8,carbon paper,1,1,,7.2,,46.92894,64.06841,81.41948,90.34579,91.62226,90.34579,89.06932,,,,,,4.24462,9.79393,16.18832,23.33961,,,,,,-0.7,-0.59,0.59,91.62226,23.33961,,,,
"One-Pot Pyrolysis Method to Fabricate Carbon Nanotube Supported
Ni Single-Atom Catalysts with Ultrahigh Loading",10.1021/acsaem.8b00903,NiSA-N-CNT-900,Ni,58.693,28,7.61,1.91,111.54,8,121,none,carbon nanotube,0,0,0,0,1,0,0,35.2,0,11.3,3.8,1.7,52.3,,,,,,,0,900,3,5,CO,KHCO3,0,0.5,1,not mentioned,177.8,carbon paper,1,1,,7.2,,23.67883,73.50829,82.87153,88.41956,90.13458,88.41956,86.70454,,,,,,3.07946,7.42769,13.1949,20.17913,,,,,,-0.7,-0.59,0.59,90.13458,20.17913,,,,
"Optimizing Electron Densities of Ni-N-C Complexes by
Hybrid Coordination for Efficient Electrocatalytic CO2
Reduction",10.1002/cssc.201903427,Ni700,Ni,58.693,28,7.61,1.91,111.54,8,121,none,PANI-carbon black derived,0,0,0,1,0,0,0,2.267041901,0,7.551594747,4.1,10.75672295,78.42401501,8.854891052,21.04775151,38.27074641,31.82661103,,378,1,700,3,,CO,KHCO3,0,0.1,,nafion 117,177.8,carbon paper,1,,20,6.8,,,,2.69601,12.16497,21.63393,44.9442,38.93557,27.18655,15.00834,,,,,,0.18454,0.3971,1.55981,1.905,1.81416,1.5798,,-0.8,-0.69,0.69,44.9442,0.3971,,,,
"Optimizing Electron Densities of Ni-N-C Complexes by
Hybrid Coordination for Efficient Electrocatalytic CO2
Reduction",10.1002/cssc.201903427,Ni800,Ni,58.693,28,7.61,1.91,111.54,8,121,none,PANI-carbon black derived,0,0,0,1,0,0,0,1.841854557,0,5.112734201,2.6,8.256589393,84.02667513,17.39077374,24.68879668,40.45643154,17.46399805,,354,1,800,3,,CO,KHCO3,0,0.1,,nafion 117,177.8,carbon paper,1,,20,6.8,,,,0.01,27.18655,63.74799,74.55816,65.54522,47.35838,21.63393,,,,,,0.25539,1.37632,3.76897,5.01162,5.10428,3.81984,,-0.7,-0.59,0.59,63.74799,1.37632,,,,
"Optimizing Electron Densities of Ni-N-C Complexes by
Hybrid Coordination for Efficient Electrocatalytic CO2
Reduction",10.1002/cssc.201903427,Ni900,Ni,58.693,28,7.61,1.91,111.54,8,121,none,PANI-carbon black derived,0,0,0,1,0,0,0,1.392,0,2.8,2.2,8.064,86.976,16.37870651,26.02148027,36.72659351,20.87321971,,242,1,900,3,,CO,KHCO3,0,0.1,,nafion 117,177.8,carbon paper,1,,20,6.8,,,,0.01,30.51275,70.34675,76.51633,69.00554,46.44635,33.35612,,,,,,0.22376,1.30501,3.89261,5.15684,5.71318,5.3694,,-0.8,-0.69,0.69,76.51633,3.89261,,,,
"Optimizing Electron Densities of Ni-N-C Complexes by
Hybrid Coordination for Efficient Electrocatalytic CO2
Reduction",10.1002/cssc.201903427,Ni1000,Ni,58.693,28,7.61,1.91,111.54,8,121,none,PANI-carbon black derived,0,0,0,1,0,0,0,0.931577257,0,2.473498233,1.7,8.223578542,87.60038548,31.52818991,28.07863501,26.2611276,14.13204748,,135,1,1000,3,,CO,KHCO3,0,0.1,,nafion 117,177.8,carbon paper,1,,20,6.8,,,,25.71122,55.32518,84.93914,88.72136,75.01417,48.24358,13.9622,,,,,,0.41414,1.78002,4.26782,5.8444,4.74283,3.04425,,-0.8,-0.69,0.69,88.72136,4.26782,,,,
"Optimizing Electron Densities of Ni-N-C Complexes by
Hybrid Coordination for Efficient Electrocatalytic CO2
Reduction",10.1002/cssc.201903427,Ni1100,Ni,58.693,28,7.61,1.91,111.54,8,121,none,PANI-carbon black derived,0,0,0,1,0,0,0,0.468573275,0,1.357246728,2.2,8.660526741,88.99660688,33.21637427,29.77777778,25.92982456,11.07602339,,157,1,1100,3,,CO,KHCO3,0,0.1,,nafion 117,177.8,carbon paper,1,,20,6.8,,,,27.8035,57.57841,87.35332,88.72136,80.29855,54.41315,11.54801,,,,,,0.294,1.60813,3.53959,4.6116,4.2364,2.68938,,-0.8,-0.69,0.69,88.72136,3.53959,,,,
"Optimizing Electron Densities of Ni-N-C Complexes by
Hybrid Coordination for Efficient Electrocatalytic CO2
Reduction",10.1002/cssc.201903427,Ni1200,Ni,58.693,28,7.61,1.91,111.54,8,121,none,PANI-carbon black derived,0,0,0,1,0,0,0,0.472082045,0,1.139508384,2.4,6.511476477,91.61647404,37.05744431,34.75967175,24.00937866,4.173505275,,133,1,1200,3,,CO,KHCO3,0,0.1,,nafion 117,177.8,carbon paper,1,,20,6.8,,,,0.01,33.35612,72.62682,73.056,73.21695,60.12672,31.85397,,,,,,0.0722,0.54721,1.39558,2.40659,2.8816,2.56924,,-0.9,-0.79,0.79,73.21695,2.40659,,,,
"Phthalocyanine Precursors To Construct Atomically Dispersed Iron
Electrocatalysts",10.1021/acscatal.9b01617,C-Fe(NO3)3/ZIF-8,Fe,55.845,26,7.83,1.83,14.57,6,125,none,ZIF-derived,1,0,0,0,0,0,0,0.351,0,2.86,4,,,38.28954017,0,35.74406266,25.96639717,,1102.2,0,1000,3,5,CO,KHCO3,0,0.5,0.4,not mentioned,177.8,carbon paper,1,1,5,7.2,,,90.26638,96.5856,89.34163,82.09766,74.85369,67.60972,,,,,,1.998912879,4.836688116,8.187803023,,,,,,,-0.5,-0.39,0.39,96.65,4.839913055,,,,
"Phthalocyanine Precursors To Construct Atomically Dispersed Iron
Electrocatalysts",10.1021/acscatal.9b01617,C-Fe(Pc)(CN)8/ZIF-8,Fe,55.845,26,7.83,1.83,14.57,6,125,none,ZIF-derived,1,0,0,0,0,0,0,2.6,0,2.67,4,,,39.49896804,0,39.94021778,20.56081418,,1168.43,0,1000,3,5,CO,KHCO3,0,0.5,0.4,not mentioned,177.8,carbon paper,1,1,5,7.2,,,90.69388,93.01994,91.66979,90.31964,88.96949,87.61934,,,,,,3.994693569,11.51426863,26.4825773,,,,,,,-0.46,-0.35,0.35,93.7,7.39987317,,,468,
"Phthalocyanine Precursors To Construct Atomically Dispersed Iron
Electrocatalysts",10.1021/acscatal.9b01617,C-Fe(NO3)3-Fe(Pc)(CN)8/ZIF-8,Fe,55.845,26,7.83,1.83,14.57,6,125,none,ZIF-derived,1,0,0,0,0,0,0,2.8,0,2.77,4,,,41.20558932,0,33.82417445,24.97023623,,1370.71,0,1000,3,5,CO,KHCO3,0,0.5,0.4,not mentioned,177.8,carbon paper,1,1,5,7.2,,,87.33573,91.26704,89.19239,87.11774,85.04309,82.96844,,,,,,3.2747842,10.63454502,22.56007339,,,,,,,-0.49,-0.38,0.38,91.52,9.743521216,,,,57
"Poly-phenylenediamine-derived atomically
dispersed Ni sites for the electroreduction
of CO2 to CO",10.1039/c9qi00297a,Ni-N-C,Ni,58.693,28,7.61,1.91,111.54,8,121,none,SiO2 nanoparticle templated hollw spheres,0,1,0,0,0,0,0,1.65,0,,4,,,,,,,,334.9,1,900,3,5,CO,KHCO3,0,0.5,0.25,nafion 115,127,carbon paper,1,1,5,7.2,,,6.65394,15.87118,58.64659,81.50428,90.13882,89.68856,,,,,,0.16206,0.07066,1.09899,11.68705,18.05512,20.82782,,,,-0.8,-0.69,0.69,90.13,18.05512,,,3079,84.7
"Polyvinyl pyrrolidone mediated fabrication of Fe, N-codoped porous
carbon sheets for efficient electrocatalytic CO2 reduction",10.1016/j.carbon.2019.07.071,rGO-ZIFc,Fe,55.845,26,7.83,1.83,14.57,6,125,none,ZIF-derived,1,0,0,0,0,0,0,0.11,0,8.01,4,28.478,61.43,68.15028581,11.16044176,20.68927243,0,1.04,347.2,0,950,2,,CO,KHCO3,0,0.5,1,nafion 117,177.8,carbon paper,1,1,5,7.2,,,31.21144,45.35676,46.08971,35.88901,20.78752,5.68603,,,,,,0.00392,0.39293,0.41944,0.59606,0.52204,,,,,-0.52,-0.41,0.41,49.2,0.37401,,,,180
"Polyvinyl pyrrolidone mediated fabrication of Fe, N-codoped porous
carbon sheets for efficient electrocatalytic CO2 reduction",10.1016/j.carbon.2019.07.071,rGO-PEI-ZIFc,Fe,55.845,26,7.83,1.83,14.57,6,125,none,ZIF-derived,1,0,0,0,0,0,0,0.17,0,10.82,4,26.537,60.68,65.56014428,23.65518323,10.78467249,0,0.78,580.5,0,950,2,,CO,KHCO3,0,0.5,1,nafion 117,177.8,carbon paper,1,1,5,7.2,,,48.25644,71.36042,74.34289,56.33292,34.30898,12.28504,,,,,,0.2741,1.1954,2.04813,2.26308,2.0849,,,,,-0.52,-0.41,0.41,77.5,1.48652,,,,131
"Polyvinyl pyrrolidone mediated fabrication of Fe, N-codoped porous
carbon sheets for efficient electrocatalytic CO2 reduction",10.1016/j.carbon.2019.07.071,rGO-PVP-ZIFc,Fe,55.845,26,7.83,1.83,14.57,6,125,none,ZIF-derived,1,0,0,0,0,0,0,0.16,0,10.1,4,29.29,58.49,63.862496,16.90776129,19.22974271,0,1.03,678.2,0,950,2,,CO,KHCO3,0,0.5,1,nafion 117,177.8,carbon paper,1,1,5,7.2,,,63.8594,93.26272,95.92859,88.85939,76.18189,63.50439,,,,,,,2.7583,6.07015,9.04997,9.67824,,,,,-0.52,-0.41,0.41,99,3.71912,,,,106
"Electrocatalytic reduction of CO2 to CO with 100%
faradaic efficiency by using pyrolyzed zeolitic
imidazolate frameworks supported on carbon
nanotube networks",10.1039/c7ta08431e,ZIF-Fe-CNT-FA-p,Fe,55.845,26,7.83,1.83,14.57,6,125,none,ZIF-derived,1,0,0,0,0,0,0,2.7,0,5.71,4,20.26,71.33,46.25958761,18.06952884,17.78065544,17.89022811,,583.1,0,950,2,5,CO,NaHCO3,0,0.1,0.6,,177.8,glassy carbon,0,1,,6.8,,16.64851,58.102,87.30078,96.11483,92.75203,78.66976,64.58749,,,,,0.05503,0.29606,1.19705,2.73488,4.60562,6.01931,,,,,-0.56,-0.45,0.45,96.05,2.0556,,,,152
"Electrocatalytic reduction of CO2 to CO with 100%
faradaic efficiency by using pyrolyzed zeolitic
imidazolate frameworks supported on carbon
nanotube networks",10.1039/c7ta08431e,ZIF-CNT-FA-p,Zn,65.38,30,9.35,1.65,,10,131,none,ZIF-derived,1,0,0,0,0,0,0,0.1,0,5.56,4,17.74,76.6,47.0357717,22.82958199,14.539791,15.59485531,,637.2,0,950,2,5,CO,NaHCO3,0,0.1,0.6,,177.8,glassy carbon,0,1,,6.8,,0.7078,10.30142,43.48525,80.49017,96.55595,98.48817,96.55595,,,,,0.03419,0.057,0.23269,1.0045,2.84881,5.69444,,,,,-0.86,-0.75,0.75,99.27,7.68145,,,,140
"Electrocatalytic reduction of CO2 to CO with 100%
faradaic efficiency by using pyrolyzed zeolitic
imidazolate frameworks supported on carbon
nanotube networks",10.1039/c7ta08431e,ZIF-FA-p,Zn,65.38,30,9.35,1.65,,10,131,none,ZIF-derived,1,0,0,0,0,0,0,4,0,9.51,4,22.42,64.07,46.64767966,20.44955542,16.16022322,16.74254171,,858.9,0,950,2,5,CO,NaHCO3,0,0.1,0.6,,177.8,glassy carbon,0,1,,6.8,,8.03257,26.24361,40.29599,44.94519,34.60068,26.6888,18.77692,,,,,0.06713,0.09227,0.14431,0.23604,0.26148,0.30303,,,,,-0.56,-0.45,0.45,48.46,0.21941,,,,
Regulating the Coordination Environment of MOF-Templated Single_x005f_x005f_x005f_x005f_x005f_x005f_x0002_Atom Nickel Electrocatalysts for Boosting CO2 Reduction,10.1002/anie.201914977,NiSA-N4-C,Ni,58.693,28,7.61,1.91,111.54,8,121,none,MOF-derived,1,0,0,0,0,0,0,0.872,0,5.3,4,,,53.43117011,32.99115044,10.39429695,3.183382498,0.94,178.4,1,600,2,5,CO,KHCO3,0,0.5,0.6,,177.8,carbon paper,1,1,5,7.2,,,,23.61331,35.37966,54.55829,68.21659,59.94904,51.65558,34.93907,,,,,0.203586875,0.327470595,0.654022957,1.297315822,1.640025887,1.939475903,1.755352852,,-0.8,-0.69,0.69,68.21,1.297315822,,,225,335
Regulating the Coordination Environment of MOF-Templated Single_x005f_x0002_Atom Nickel Electrocatalysts for Boosting CO2 Reduction,10.1002/anie.201914977,NiSA-N3-C,Ni,58.693,28,7.61,1.91,111.54,8,121,none,MOF-derived,1,0,0,0,0,0,0,0.917,0,3.59,3,,,50.43117011,29.99115044,16.39429695,3.183382498,0.93,322.1,1,800,2,5,CO,KHCO3,0,0.5,0.6,,177.8,carbon paper,1,1,5,7.2,,,,31.90677,59.50845,72.15598,91.33461,81.87488,74.6181,54.1177,,,,,0.444930336,1.253884697,2.825700333,7.33632468,12.31909094,16.817502,16.56905927,,-0.8,-0.69,0.69,91.33461,7.33632468,,,1120,245
Regulating the Coordination Environment of MOF-Templated Single_x005f_x0002_Atom Nickel Electrocatalysts for Boosting CO2 Reduction,10.1002/anie.201914977,NiSA-N2-C,Ni,58.693,28,7.61,1.91,111.54,8,121,none,MOF-derived,1,0,0,0,0,0,0,0.889,0,2.83,2,,,47.43117011,26.99115044,22.39429695,3.183382498,0.91,280.8,1,900,2,5,CO,KHCO3,0,0.5,0.6,,177.8,carbon paper,1,1,5,7.2,,,,37.55669,62.41116,76.95064,97.86572,86.98055,75.62887,56.45024,,,,,0.600339934,1.478832436,4.477426854,11.80312452,19.06019579,22.92020635,21.95175402,,-0.8,-0.69,0.69,97.86572,11.80312452,,,1622,208
"Revealing the Origin of Activity in Nitrogen-Doped
Nanocarbons towards Electrocatalytic Reduction of Carbon
Dioxide",10.1002/cssc.201600202,NCNT-3-900,none,0,0,0,0,0,0,0,none,carbon nanosheets,0,0,1,0,0,0,0,0,0,0.73113,0,,,26.35439324,9.747584602,59.39602408,4.501998078,2.6,309,0,900,3,,CO,NaHCO3,0,0.5,0.589,glass frit,177.8,glassy carbon,0,0.070685835,5,7.5,,,,2.98069,6.54701,13.2466,27.53737,55.68584,65.11112,52.11951,40.52897,,,,0.04738,0.01215,0.19865,0.55921,2.05739,3.42917,3.68405,3.68405,-1,-0.89,0.89,65.11112,3.42917,,,,
"Revealing the Origin of Activity in Nitrogen-Doped
Nanocarbons towards Electrocatalytic Reduction of Carbon
Dioxide",10.1002/cssc.201600202,NCNT-3-500,none,0,0,0,0,0,0,0,none,carbon nanosheets,0,0,1,0,0,0,0,0,0,2.26784,0,,,31.19572751,53.79754576,14.45635778,0.550368951,2.9,312,0,500,3,,CO,NaHCO3,0,0.5,0.589,glass frit,177.8,glassy carbon,0,0.070685835,5,7.5,,,,3.82132,6.11396,10.11333,20.40472,38.66938,39.68833,35.53612,29.83,,,,,0.04738,0.0826,0.23387,0.88454,1.46475,1.7217,1.83774,-1,-0.89,0.89,39.68833,1.46475,,,,
"Revealing the Origin of Activity in Nitrogen-Doped
Nanocarbons towards Electrocatalytic Reduction of Carbon
Dioxide",10.1002/cssc.201600202,NCNT-3-700,none,0,0,0,0,0,0,0,none,carbon nanosheets,0,0,1,0,0,0,0,0,0,1.83089,0,,,29.41815466,39.45617489,25.96238713,5.163283319,2.8,327,0,700,3,,CO,NaHCO3,0,0.5,0.589,glass frit,177.8,glassy carbon,0,0.070685835,5,7.5,,,3.82132,5.24785,8.25375,20.83777,42.66876,86.38168,84.24189,73.10987,61.39195,,,0.03702,0.02458,0.1054,0.4556,1.69683,5.32315,6.75295,7.35596,7.42641,-1,-0.89,0.89,86.38168,6.75295,,,,
"Revealing the Origin of Activity in Nitrogen-Doped
Nanocarbons towards Electrocatalytic Reduction of Carbon
Dioxide",10.1002/cssc.201600202,NCNT-2-700,none,0,0,0,0,0,0,0,none,carbon nanosheets,0,0,1,0,0,0,0,0,0,1.0745,0,,,25.07758566,35.80024067,29.33054658,9.791627082,2.6,321,0,700,3,,CO,NaHCO3,0,0.5,0.589,glass frit,177.8,glassy carbon,0,0.070685835,5,7.5,,,,2.54764,3.54111,9.24723,12.83902,19.97167,15.10619,12.96639,10.26618,,,,,0.02458,0.07017,0.14062,0.27946,0.34991,0.42037,0.38514,-0.9,-0.79,0.79,19.97167,0.27946,,,,
"Revealing the Origin of Activity in Nitrogen-Doped
Nanocarbons towards Electrocatalytic Reduction of Carbon
Dioxide",10.1002/cssc.201600202,NCNT-1-700,none,0,0,0,0,0,0,0,none,carbon nanosheets,0,0,1,0,0,0,0,0,0,0.53623,0,,,26.99242002,38.06689221,31.52755771,3.413130059,2.4,301,0,700,3,,CO,NaHCO3,0,0.5,0.589,glass frit,177.8,glassy carbon,0,0.070685835,5,7.5,,,,2.26742,4.84027,7.41312,9.83312,15.41187,11.82007,9.40007,7.97354,,,,0.05981,0.05981,0.05981,0.09504,0.07017,0.13026,0.16342,0.16342,-0.9,-0.79,0.79,15.41187,0.07017,,,,
"Scalable Production of Efficient Single-Atom Copper Decorated
Carbon Membranes for CO2 Electroreduction to Methanol",10.1021/jacs.9b04907,CuSAs/TCNFs,Cu,63.546,29,7.69,1.9,119.16,10,138,none,carbon nanosheets,0,0,1,0,0,0,0,1.3,0,,3.6,,,37.01709202,24.52977445,38.45313354,0,,646,1,900,1,5,CO,KHCO3,0,0.1,0.5,nafion 117,177.8,glassy carbon,0,1.5,5,6.8,,,39.1786,69.14575,69.14575,72.16639,63.28391,43.51517,41.87026,41.51138,,,,1.182425819,5.585386248,11.3865833,21.07820764,27.39264295,25.24658782,31.45253736,38.73641897,,-0.7,-0.59,0.59,72.16639,21.07820764,,,,
"Scalable Production of Efficient Single-Atom Copper Decorated
Carbon Membranes for CO2 Electroreduction to Methanol",10.1021/jacs.9b04907,CuSAs/CNFs,Cu,63.546,29,7.69,1.9,119.16,10,138,none,carbon nanosheets,0,0,1,0,0,0,0,1.4,0,,3.7,,,16.70945418,20.57149235,14.14220337,48.57685009,,673,1,900,1,5,CO,KHCO3,0,0.1,0.5,nafion 117,177.8,glassy carbon,0,1.5,5,6.8,,,39.19616,66.76169,71.707,64.38061,62.12165,55.28369,49.7889,42.95094,36.11298,,,0.844355839,2.965514213,4.774216207,5.625532635,7.161433509,7.956694027,8.545617429,8.676609586,8.327313726,-0.6,-0.49,0.49,71.707,4.774216207,,,,
"Surface functionalization of ZIF-8 with ammonium ferric citrate toward
high exposure of Fe-N active sites for efficient oxygen and carbon dioxide
electroreduction",10.1016/j.nanoen.2017.05.042,C-ZIF-8,Zn,65.38,30,9.35,1.65,,10,131,none,ZIF-derived,1,0,0,0,0,0,0,7.54,0,10.28,4,,,69.35797665,15.6614786,9.824902724,5.155642023,0.89,368.3,1,900,4,3,CO,KHCO3,0,1,2,nafion 115,127,carbon paper,1,,10,8.8,,,0.05,0.05,0.05,3.32,2.6,1.88,,,,,,0.11145,0.12216,0.12216,0.1998,0.2081,,,,,-0.74,-0.63,0.63,5.14,0.23069,,,,
"Surface functionalization of ZIF-8 with ammonium ferric citrate toward
high exposure of Fe-N active sites for efficient oxygen and carbon dioxide
electroreduction",10.1016/j.nanoen.2017.05.042,C-AFC/ZIF-8,Fe,55.845,26,7.83,1.83,14.57,6,125,none,ZIF-derived,1,0,0,0,0,0,0,1.78,0,6.91,4,,,56.43994211,25.03617945,11.72214182,6.801736614,1.05,817.7,1,900,4,3,CO,KHCO3,0,1,2,nafion 115,127,carbon paper,1,,10,8.8,,,83.60063,81.53096,71.459,56.80732,40.3726,23.93788,,,,,,1.37516,2.3926,2.97196,2.82596,2.41074,,,,,-0.43,-0.32,0.32,84.81,1.64005,,,,
"Surface functionalization of ZIF-8 with ammonium ferric citrate toward
high exposure of Fe-N active sites for efficient oxygen and carbon dioxide
electroreduction",10.1016/j.nanoen.2017.05.042,C-AFC?ZIF-8,Fe,55.845,26,7.83,1.83,14.57,6,125,none,ZIF-derived,1,0,0,0,0,0,0,1.47,0,10.15,4,,,70.14778325,15.27093596,11.42857143,3.15270936,0.94,705,1,900,4,3,CO,KHCO3,0,1,2,nafion 115,127,carbon paper,1,,10,8.8,,,91.87052,89.3195,81.61795,67.50061,47.50233,27.50405,,,,,,2.72488,4.98685,6.70735,6.70181,6.02916,,,,,-0.43,-0.32,0.32,93.19,3.45674,,,,
"Surface functionalization of ZIF-8 with ammonium ferric citrate toward
high exposure of Fe-N active sites for efficient oxygen and carbon dioxide
electroreduction",10.1016/j.nanoen.2017.05.042,C-AFC@ZIF-8,Fe,55.845,26,7.83,1.83,14.57,6,125,none,ZIF-derived,1,0,0,0,0,0,0,2.04,0,9.51,4,,,72.55520505,18.29652997,7.150368034,1.997896951,1.02,724.2,1,900,4,3,CO,KHCO3,0,1,2,nafion 115,127,carbon paper,1,,10,8.8,,,82.64351,83.49411,78.78033,68.56892,56.58319,44.59746,,,,,,3.86125,6.34317,8.82833,9.46333,9.29567,,,,,-0.43,-0.32,0.32,85.29131,4.79104,,,,
"Surface functionalization of ZIF-8 with ammonium ferric citrate toward
high exposure of Fe-N active sites for efficient oxygen and carbon dioxide
electroreduction",10.1016/j.nanoen.2017.05.042,C-AFC?ZIF-8,Fe,55.845,26,7.83,1.83,14.57,6,125,none,ZIF-derived,1,0,0,0,0,0,0,1.47,0,10.15,4,,,70.14778325,15.27093596,11.42857143,3.15270936,0.94,705,1,900,4,3,CO,KHCO3,0,0.1,2,nafion 115,127,carbon paper,1,,10,6.8,,,80.73562,87.84456,90.54495,90.97938,87.98516,84.99094,,,,,,0.90732,2.07107,3.43773,5.08299,6.56073,,,,,-0.67,-0.56,0.56,91.7,4.61855,,,,
"Surface functionalization of ZIF-8 with ammonium ferric citrate toward
high exposure of Fe-N active sites for efficient oxygen and carbon dioxide
electroreduction",10.1016/j.nanoen.2017.05.042,C-AFC?ZIF-8,Fe,55.845,26,7.83,1.83,14.57,6,125,none,ZIF-derived,1,0,0,0,0,0,0,1.47,0,10.15,4,,,70.14778325,15.27093596,11.42857143,3.15270936,0.94,705,1,900,4,3,CO,KHCO3,0,0.5,2,nafion 115,127,carbon paper,1,,10,7.2,,,87.62251,89.9211,88.71757,85.39294,80.21852,75.0441,,,,,,1.72036,3.33654,4.81681,5.90933,6.56594,,,,,-0.53,-0.42,0.42,90.3,3.83238,,,,
"Surface functionalization of ZIF-8 with ammonium ferric citrate toward
high exposure of Fe-N active sites for efficient oxygen and carbon dioxide
electroreduction",10.1016/j.nanoen.2017.05.042,C-AFC?ZIF-8 0.27,Fe,55.845,26,7.83,1.83,14.57,6,125,none,ZIF-derived,1,0,0,0,0,0,0,0.27,0,10.15,4,,,59.21938089,20.86137281,15.61238223,4.306864065,0.94,705,1,900,4,3,CO,KHCO3,0,1,2,nafion 115,127,carbon paper,1,,10,8.8,,,88.85129,87.70795,80.05736,68.72504,51.7741,34.82316,,,,,,3.03179,5.09702,5.78268,4.64018,3.66256,,,,,-0.43,-0.32,0.32,90.3,3.88328,,,,
"Surface functionalization of ZIF-8 with ammonium ferric citrate toward
high exposure of Fe-N active sites for efficient oxygen and carbon dioxide
electroreduction",10.1016/j.nanoen.2017.05.042,C-AFC?ZIF-8 0.64,Fe,55.845,26,7.83,1.83,14.57,6,125,none,ZIF-derived,1,0,0,0,0,0,0,0.64,0,10.15,4,,,61.49936468,19.69504447,14.73951715,4.066073698,0.94,705,1,900,4,3,CO,KHCO3,0,1,2,nafion 115,127,carbon paper,1,,10,8.8,,,84.44105,81.56893,74.37474,62.45567,48.41599,34.37631,,,,,,3.68271,6.06472,7.58943,7.66388,6.72374,,,,,-0.33,-0.22,0.22,84.89,1.95102,,,,
"The chemical identity, state and structure of catalytically active centers during the
electrochemical CO2 reduction on porous Fe-nitrogen-carbon (Fe-N-C) materials",10.1039/c8sc00491a,NCB,Fe,55.845,26,7.83,1.83,14.57,6,125,none,carbon black derived,0,0,0,0,0,1,0,0.4726206,0,3.308344198,4,2.21642764,92.6988266,37.8,44.1,13,5.1,,55.93264,1,900,1,30,CO,KHCO3,0,0.1,0.75,nafion 212,50,glassy carbon,0,1,5,6.8,,,,63.32399,68.02332,59.46703,40.73097,21.99491,,,,,,,0.44239,1.09122,1.35782,1.22496,,,,,-0.58,-0.47,0.47,68.6,1.03213,,,,
"The chemical identity, state and structure of catalytically active centers during the
electrochemical CO2 reduction on porous Fe-nitrogen-carbon (Fe-N-C) materials",10.1039/c8sc00491a,CTRL,Fe,55.845,26,7.83,1.83,14.57,6,125,none,carbon black derived,0,0,0,0,0,1,0,0.472466601,0,3.76344086,3.5,4.04040404,91.20234604,41,45.9,10.5,2.6,,85.99306,1,900,1,30,CO,KHCO3,0,0.1,0.75,nafion 212,50,glassy carbon,0,1,5,6.8,,,,68.68708,72.16086,46.19785,33.20354,20.20923,,,,,,,0.9808,1.7,2.79418,2.73464,,,,,-0.62,-0.51,0.51,72.62,1.66098,,,,
"The chemical identity, state and structure of catalytically active centers during the
electrochemical CO2 reduction on porous Fe-nitrogen-carbon (Fe-N-C) materials",10.1039/c8sc00491a,CM,Fe,55.845,26,7.83,1.83,14.57,6,125,none,carbon black derived,0,0,0,0,0,1,0,0.927554774,0,4.365904366,3.8,2.047017432,89.3331201,46.5,42.1,8.6,2.8,,102.20606,1,900,1,30,CO,KHCO3,0,0.1,0.75,nafion 212,50,glassy carbon,0,1,5,6.8,,,,32.03734,63.06677,32.03734,24.58376,17.13018,,,,,,,1.39986,4.35222,5.22203,4.31948,,,,,-0.53,-0.42,0.42,72.76,1.64181,,,,
"The chemical identity, state and structure of catalytically active centers during the
electrochemical CO2 reduction on porous Fe-nitrogen-carbon (Fe-N-C) materials",10.1039/c8sc00491a,MEL,Fe,55.845,26,7.83,1.83,14.57,6,125,none,carbon black derived,0,0,0,0,0,1,0,0.931278099,0,4.046242775,3.8,6.165703276,87.57225434,49.5,36.9,10.1,3.5,,199.25331,1,900,1,30,CO,KHCO3,0,0.1,0.75,nafion 212,50,glassy carbon,0,1,5,6.8,,,,82.82037,80.75729,67.38979,44.27165,27.31271,,,,,,,2.17919,3.92222,4.46128,5.40341,4.71316,,,,-0.52,-0.41,0.41,85.58,2.54707,,,,
"The chemical identity, state and structure of catalytically active centers during the
electrochemical CO2 reduction on porous Fe-nitrogen-carbon (Fe-N-C) materials",10.1039/c8sc00491a,UREA,Fe,55.845,26,7.83,1.83,14.57,6,125,none,carbon black derived,0,0,0,0,0,1,0,0.927554774,0,4.142011834,4,2.55877179,89.04525828,45.1,40.3,10.7,3.9,,145.88309,1,900,1,30,CO,KHCO3,0,0.1,0.75,nafion 212,50,glassy carbon,0,1,5,6.8,,,,77.09915,57.88464,32.40346,22.12795,11.85244,,,,,,,1.78291,3.42351,3.57476,4.09576,,,,,-0.53,-0.42,0.42,77.3,2.26237,,,,
"Transition-Metal Single Atoms in a Graphene
Shell as Active Centers for Highly Efficient
Artificial Photosynthesis",10.1016/j.chempr.2017.09.014,NiN-GS,Ni,58.693,28,7.61,1.91,111.54,8,121,none,polymer derived nanofibers,0,0,0,1,0,0,0,5,0,,4,,,44.54040716,0,55.45959284,0,,,1,750,2,3,CO,KHCO3,0,0.1,0.2,nafion 117,177.8,glassy carbon,0,2,5,6.8,,,5.91596,11.87135,31.96411,58.86022,88.82668,62.78695,31.01136,,,,,,0.41497,1.26161,5.78365,18.13542,20.60089,15.99458,,,-0.82,-0.71,0.71,92.62,19.51989,,,28800,138.5
"Transition-Metal Single Atoms in a Graphene
Shell as Active Centers for Highly Efficient
Artificial Photosynthesis",10.1016/j.chempr.2017.09.014,NiN-GS,Ni,58.693,28,7.61,1.91,111.54,8,121,none,polymer derived nanofibers,0,0,0,1,0,0,0,5,0,,4,,,44.54040716,0,55.45959284,0,,,1,750,2,3,CO,KHCO3,0,0.5,0.2,nafion 117,177.8,glassy carbon,0,2,5,7.2,,,,23.85157,59.9043,88.7687,75.68062,63.75339,,,,,,,0.92759,3.91095,13.20314,21.5325,23.30902,,,,-0.75,-0.64,0.64,95.63,19.64958,,,28800,138.5
"Transition-Metal Single Atoms in a Graphene
Shell as Active Centers for Highly Efficient
Artificial Photosynthesis",10.1016/j.chempr.2017.09.014,NiN-GS,Ni,58.693,28,7.61,1.91,111.54,8,121,none,polymer derived nanofibers,0,0,0,1,0,0,0,5,0,,4,,,44.54040716,0,55.45959284,0,,,1,750,2,3,CO,KHCO3,0,1,0.2,nafion 117,177.8,glassy carbon,0,2,5,8.8,,,,65.20158,86.08449,90.41987,89.70197,70.98368,,,,,,,21.37377,31.02456,40.99812,50.15333,53.32603,,,,-0.78,-0.67,0.67,92.5,48.81864,,,28800,138.5
"Tunable and Efficient Tin Modified Nitrogen-Doped Carbon 
Nanofibers for Electrochemical Reduction of Aqueous 
Carbon Dioxide",10.1002/aenm.201702524,Sn-CF-900,Sn,118.71,50,7.37,1.96,107.3,10,141,none,polymer derived nanofibers,0,0,0,1,0,0,0,43.33410461,0,2.497919451,4,28.80992611,47.51973369,25.6,0,74.4,0,,,0,900,2,3,CO,KHCO3,0,0.1,0.325,nafion 117,177.8,carbon paper,1,1,,6.8,,,,37.94337,39.56563,38.88767,24.35994,15.54646,9.03319,,,,,,0.273400953,0.524838082,1.255045107,2.20363184,2.76004544,2.406762494,,,-0.6,-0.49,0.49,39.56563,0.524838082,,,,105
"Tunable and Efficient Tin Modified Nitrogen-Doped Carbon 
Nanofibers for Electrochemical Reduction of Aqueous 
Carbon Dioxide",10.1002/aenm.201702524,Sn-CF-1000,Sn,118.71,50,7.37,1.96,107.3,10,141,none,polymer derived nanofibers,0,0,0,1,0,0,0,16.24969381,0,2.370282849,4,27.64225299,62.04809729,24.8,0,75.2,0,1.3,,0,1000,2,3,CO,KHCO3,0,0.1,0.325,nafion 117,177.8,carbon paper,1,1,,6.8,,,,62.51944,54.50498,36.17583,25.18318,15.13484,6.44241,,,,,,0.24290678,0.288680176,0.714092796,1.855846749,2.362843653,1.692422395,,,-0.5,-0.39,0.39,62.51944,0.24290678,,,,79
"Tunable and Efficient Tin Modified Nitrogen-Doped Carbon 
Nanofibers for Electrochemical Reduction of Aqueous 
Carbon Dioxide",10.1002/aenm.201702524,Sn-CF-1100,Sn,118.71,50,7.37,1.96,107.3,10,141,none,polymer derived nanofibers,0,0,0,1,0,0,0,1.54839972,0,1.380985766,4,5.504377741,92.35811064,0,0,100,0,,,0,1100,2,3,CO,KHCO3,0,0.1,0.325,nafion 117,177.8,carbon paper,1,1,,6.8,,,,21.6481,27.07179,32.64075,18.2583,14.04526,6.29714,,,,,,0.033794849,0.080462774,0.172878468,0.428609941,0.800714654,0.6841194,,,-0.7,-0.59,0.59,32.64075,0.172878468,,,,134
"Volcano Trend in Electrocatalytic CO2 Reduction Activity over
Atomically Dispersed Metal Sites on Nitrogen-Doped Carbon",10.1021/acscatal.9b02594,MnNC,Mn,54.938,25,7.4,1.55,0,5,139,none,ZIF-derived,1,0,0,0,0,0,0,1.184569487,0,3.685327292,4,9.061757151,85.67189419,48.2,29.2,10.2,12.4,,311,0,1050,1,,CO,KHCO3,0,0.1,0.8,nafion 117,177.8,glassy carbon,0,0.196,5,6.7,,,,80.68152,72.29049,63.89946,55.50843,47.1174,,,,,,,0.12233,0.17,,,,,,,-0.5,-0.39,0.39,80.68152,0.12233,,,,
"Volcano Trend in Electrocatalytic CO2 Reduction Activity over
Atomically Dispersed Metal Sites on Nitrogen-Doped Carbon",10.1021/acscatal.9b02594,FeNC,Fe,55.845,26,7.83,1.83,14.57,6,125,none,ZIF-derived,1,0,0,0,0,0,0,0.812143479,0,7.444648555,5,5.285378195,86.14521899,47.2,31.5,10.9,10.4,,333,0,1050,1,,CO,KHCO3,0,0.1,0.8,nafion 117,177.8,glassy carbon,0,0.196,5,6.7,,,,86.706,76.6381,66.5702,56.5023,46.4344,,,,,,,0.40214,0.70101,,,,,,,-0.5,-0.39,0.39,86.706,0.40214,,,,
"Volcano Trend in Electrocatalytic CO2 Reduction Activity over
Atomically Dispersed Metal Sites on Nitrogen-Doped Carbon",10.1021/acscatal.9b02594,CoNC,Co,58.93,27,7.81,1.88,63.87,7,126,none,ZIF-derived,1,0,0,0,0,0,0,1.098371712,0,4.833477856,3.8,4.624722998,88.44782734,49.4,30,12.6,8,,283,0,1050,1,,CO,KHCO3,0,0.1,0.8,nafion 117,177.8,glassy carbon,0,0.196,5,6.7,,,,32.99297,46.52451,32.99297,33.99297,34.99297,,,,,,,0.36429,1.24338,,,,,,,-0.6,-0.49,0.49,46.52451,1.24338,,,,
"Volcano Trend in Electrocatalytic CO2 Reduction Activity over
Atomically Dispersed Metal Sites on Nitrogen-Doped Carbon",10.1021/acscatal.9b02594,NiNC,Ni,58.693,28,7.61,1.91,111.54,8,121,none,ZIF-derived,1,0,0,0,0,0,0,1.019820972,0,4.587595908,4.3,6.777493606,86.79667519,47.85214785,26.67332667,11.98801199,13.48651349,,223,0,1050,1,,CO,KHCO3,0,0.1,0.8,nafion 117,177.8,glassy carbon,0,0.196,5,6.7,,,,68.56914,86.67596,68.56914,69.56914,70.56914,,,,,,,0.1662,0.51896,,,,,,,-0.6,-0.49,0.49,86.67596,0.51896,,,,
"Volcano Trend in Electrocatalytic CO2 Reduction Activity over
Atomically Dispersed Metal Sites on Nitrogen-Doped Carbon",10.1021/acscatal.9b02594,CuNC,Cu,63.546,29,7.69,1.9,119.16,10,138,none,ZIF-derived,1,0,0,0,0,0,0,0.820591724,0,3.926659615,3.9,8.462352149,86.35445716,47.15284715,25.57442557,13.28671329,13.98601399,,321,0,1050,1,,CO,KHCO3,0,0.1,0.8,nafion 117,177.8,glassy carbon,0,0.196,5,6.7,,,,47.57856,40.77032,33.96208,27.15384,20.3456,,,,,,,0.14603,0.17602,,,,,,,-0.5,-0.39,0.39,47.57856,0.14603,,,,
"Volcano Trend in Electrocatalytic CO2 Reduction Activity over
Atomically Dispersed Metal Sites on Nitrogen-Doped Carbon",10.1021/acscatal.9b02594,ZnNC,Zn,65.38,30,9.35,1.65,,10,131,none,ZIF-derived,1,0,0,0,0,0,0,2.77294826,0,5.070993915,4.1,5.66663447,87.89722786,50.14985015,26.47352647,12.48751249,10.88911089,,233,0,1050,1,,CO,KHCO3,0,0.1,0.8,nafion 117,177.8,glassy carbon,0,0.196,5,6.7,,,,42.25165,51.89509,42.25165,43.25165,44.25165,,,,,,,0.05512,0.1035,,,,,,,-0.6,-0.49,0.49,51.89509,0.1035,,,,
Accelerating CO2 Electroreduction to CO Over Pd Single©\Atom Catalyst,10.1002/adfm.202000407,PdNC,Pd,106.42,46,8.3,2.2,54.22,10,131,none,glucose/Dicyandiamide derived amorphous carbon,0,0,0,0,0,0,1,2.95,0,,3.5,,,42.12796898,9.335918565,25.11391178,23.42220068,,,0,900,2,3,CO,NaHCO3,0,0.5,0.2,nafion 117,177.8,carbon paper,1,1,10,7.2,4.50058,12.67101,33.12713,54.43934,52.33665,42.64928,36.0859,29.52252,,,,0.002,0.038,0.24111,0.6,1.12837,1.5455,2.18745,,,,,-0.5,-0.39,0.39,54.43934,0.6,,,,68
Highly efficient utilization of single atoms via constructing 3D and free-standing electrodes for CO2 reduction with ultrahigh current density,10.1016/j.nanoen.2020.104454,CoSA/HCNF,Co,58.93,27,7.81,1.88,63.87,7,126,none,ZIF-derived,1,0,0,0,0,0,0,0.7,0,,3.7,,,53.95465995,0,46.04534005,0,1.02,638,1,900,2,3,CO,KHCO3,0,0.1,0.32,nafion 117,177.8,glassy carbon,0,0.031415927,,6.8,40.00905,73.94526,87.77533,89.05326,97.03324,94.47738,93.05745,89.84842,86.04302,,,0.63864,1.21998,4.60691,9.99062,22.7548,29.83,45.42702,65.42003,76.7435,,,-0.6,-0.49,0.49,97.03324,22.7548,,,,109
Highly efficient utilization of single atoms via constructing 3D and free-standing electrodes for CO2 reduction with ultrahigh current density,10.1016/j.nanoen.2020.104454,CoSA/CNF,Co,58.93,27,7.81,1.88,63.87,7,126,none,ZIF-derived,1,0,0,0,0,0,0,0.9,0,,3.8,,,34.57403924,45.43133566,19.9946251,0,1.04,692,0,900,2,3,CO,KHCO3,0,0.1,0.32,nafion 117,177.8,glassy carbon,0,0.031415927,,6.8,36.68643,65.02813,76.47273,85.38986,93.36984,92.40429,91.29675,90.50159,86.98017,,,0.63864,1.21998,1.21998,3.46951,6.45203,10.14227,13.12479,16.23369,19.77228,,,-0.6,-0.49,0.49,93.36984,6.45203,,,,112
Highly efficient utilization of single atoms via constructing 3D and free-standing electrodes for CO2 reduction with ultrahigh current density,10.1016/j.nanoen.2020.104454,CoSA/HCNF,Co,58.93,27,7.81,1.88,63.87,7,126,none,ZIF-derived,1,0,0,0,0,0,0,0.7,0,,3.7,,,53.95465995,0,46.04534005,0,1.02,638,1,900,2,3,CO,KHCO3,1,1,0.32,nafion 117,177.8,glassy carbon,0,0.031415927,,8.8,40.00905,73.94526,87.77533,89.05326,97.03324,94.47738,93.05745,89.84842,86.04302,,,,,127.3966,137.96117,159.46763,212.3534,225.74778,218.013,202.85786,198.2673,188.70887,-0.6,-0.49,0.49,97.03324,159.46763,,,,109
"Amination strategy to boost CO2 electroreduction current density of 
M-N/C single-atom catalysts to industrial application level",10.1039/D0EE04052E,Ni-N4/C,Ni,58.693,28,7.61,1.91,111.54,8,121,none,ZIF-derived,1,0,0,0,0,0,0,5.51,0,,3.79,,,52.2,21.2,22.3,4.5,,,0,1000,3,5,CO,KHCO3,0,0.5,3,nafion 117,177.8,carbon paper,1,1,50,7.33,,,20.21931,60.7832,83.19262,92.58188,98.48209,80.80985,49.80542,,,,,0.26513,2.31891,7.31774,11.77406,19.48543,26.65429,25.35615,,,-0.8,-0.69,0.69,98.48209,19.48543,,,,
"Amination strategy to boost CO2 electroreduction current density of
