Repository: dravendr/CO2RR_Machine-Learning

# CO2RR_Machine-Learning
The machine learning code file was written in jupyter notebook and saved in the corresponding format of .ipynb. To run the code, we suggest users to install Anaconda 3 in windows 10 and install the following necessary python packages with the same or higher version to set up compatible environment: Python 3.7; jupyter 1.0.0; numpy 1.20.2; pandas 1.0.1; scikit-learn 0.22.1; matplotlib 3.1.3; shap 0.39.0；seaborn 0.10.0; tensorflow-gpu 2.4.1; tensorflow-estimator 2.4.0; Keras 2.4.3; keras-metrics 1.1.0; catboost 0.23.2; lightgbm 3.2.1; xgboost 1.0.2. For training the ANN models, two GPU of GTX 2080ti equipped with i9 9900k was used.

File: Data Preprocessing/unfilled database.csv (part 5 of 9)
e (h),Rising Rate (¡ãC min-1),Product,Electrolyte,Flow Cell/H-type Cell,Electrolyte Concentration (M),Catalyst Loading (mg cm-2),Nafion Membrane,Nafion Membrane Thickness (¦Ìm),Electrode Substrate Type,Carbon Paper/Glassy Carbon,Electrode Area cm2,lsv speed (mV/s),Electrolyte pH,FE of Product (CO) at -0.2V (vs.RHE),FE of Product (CO) at -0.3V (vs.RHE),FE of Product (CO) at -0.4V (vs.RHE),FE of Product (CO) at -0.5V (vs.RHE),FE of Product (CO) at -0.6V (vs.RHE),FE of Product (CO) at -0.7V (vs.RHE),FE of Product (CO) at -0.8V (vs.RHE),FE of Product (CO) at -0.9V (vs.RHE),FE of Product (CO) at -1V (vs.RHE),FE of Product (CO) at -1.1V (vs.RHE),FE of Product (CO) at -1.2V (vs.RHE),Partial Current Censity (CO) at -0.2V (vs.RHE),Partial Current Censity (CO) at -0.3V (vs.RHE),Partial Current Censity (CO) at -0.4V (vs.RHE),Partial Current Censity (CO) at -0.5V (vs.RHE),Partial Current Censity (CO) at -0.6V (vs.RHE),Partial Current Censity (CO) at -0.7V (vs.RHE),Partial Current Censity (CO) at -0.8V (vs.RHE),Partial Current Censity (CO) at -0.9V (vs.RHE),Partial Current Censity (CO) at -1.0V (vs.RHE),Partial Current Censity (CO) at -1.1V (vs.RHE),Partial Current Censity (CO) at -1.2V (vs.RHE),Potential for Maximum FE of Product (CO) (vs.RHE),"corresponding overpotential (eV) ¦Ç=E-Eo,CO£¬-0.11 eV£¬Formate£¬-0.011",Overpotential (V),Maximum FE,Partial Current Density at Maximum FE (mA/cm2),Long-term durability(h£©,Long-term durability=FE decrease%/Ê±¼ä£¨h£©,TOF Reported (h-1),Tafel Slope
M-N/C single-atom catalysts to industrial application level",10.1039/D0EE04052E,Ni-N4/C-NH2,Ni,58.693,28,7.61,1.91,111.54,8,121,none,ZIF-derived,1,0,0,0,0,0,0,5.32,0,,3.83,,,54.4,16.7,19.4,9.5,,,0,1000,3,5,CO,KHCO3,0,0.5,3,nafion 117,177.8,carbon paper,1,1,50,7.33,,,53.77671,74.62598,89.57505,96.09931,94.5108,91.16357,85.74559,,,,,2.64829,5.57396,16.23038,31.11061,40.89514,57.61603,66.10241,,,-0.7,-0.59,0.59,96.09931,31.11061,,,,118
"Amination strategy to boost CO2 electroreduction current density of 
M-N/C single-atom catalysts to industrial application level",10.1039/D0EE04052E,Ni-N4/C-NH2,Ni,58.693,28,7.61,1.91,111.54,8,121,none,ZIF-derived,1,0,0,0,0,0,0,5.32,0,,3.83,,,54.4,16.7,19.4,9.5,,,0,1000,3,5,CO,KOH,1,0.5,3,nafion 117,177.8,carbon paper,1,1,50,13.6,,64.86269,78.07536,82.28305,84.98991,86.78555,87.85757,88.74199,85.15071,,,,22.89412,41.88336,73.42481,132.1627,206.18855,327.04378,417.32312,445.3242,,,-0.9,-0.79,0.79,88.74199,417.32312,,,,118
"Atomically Dispersed Iron?Nitrogen Sites on
Hierarchically Mesoporous Carbon Nanotube
and Graphene Nanoribbon Networks for CO2
Reduction",10.1021/acsnano.9b09658,Fe-N/CNT,Fe,55.845,26,7.83,1.83,14.57,6,125,none,carbon nanotube,0,0,0,0,1,0,0,6.98,0,0.83,3.36,,,70,20,7,3,,104,0,900,1,,CO,KHCO3,0,0.1,0.8,nafion 115,127,carbon paper,1,,,6.8,,,,29.30315,55.4395,71.81012,79.29655,69.87341,,,,,,0.11158,0.10648,0.0787,1.25416,4.09518,6.49863,,,,-0.76,-0.65,0.65,80.92,2.673,,,,
"Atomically Dispersed Iron?Nitrogen Sites on
Hierarchically Mesoporous Carbon Nanotube
and Graphene Nanoribbon Networks for CO2
Reduction",10.1021/acsnano.9b09658,Fe-N/CNT@GNR-1,Fe,55.845,26,7.83,1.83,14.57,6,125,none,carbon nanotube,0,0,0,0,1,0,0,2.5,0,1.63,4.7,,,67,16,10,7,,140,0,900,1,,CO,KHCO3,0,0.1,0.8,nafion 115,127,carbon paper,1,,,6.8,,,45,57.69771,76.78771,87.09854,92.51279,88.0313,,,,,,0.1904,0.07492,0.60335,2.76238,8.67301,15.66971,,,,-0.76,-0.65,0.65,93.23,10.61,,,,
"Atomically Dispersed Iron?Nitrogen Sites on
Hierarchically Mesoporous Carbon Nanotube
and Graphene Nanoribbon Networks for CO2
Reduction",10.1021/acsnano.9b09658,Fe-N/CNT@GNR-2,Fe,55.845,26,7.83,1.83,14.57,6,125,none,carbon nanotube,0,0,0,0,1,0,0,1.75,0,2.8,4.7,,,61,15,15,8,,224,0,900,1,,CO,KHCO3,0,0.1,0.8,nafion 115,127,carbon paper,1,,,6.8,,,75,91.36949,94.59123,97.75713,98.48685,97.40755,,,,,,0.54977,0.89121,2.52654,7.11675,14.67075,23.38077,,,,-0.76,-0.65,0.65,98.73,16.81,,,,
"Atomically Dispersed Iron?Nitrogen Sites on
Hierarchically Mesoporous Carbon Nanotube
and Graphene Nanoribbon Networks for CO2
Reduction",10.1021/acsnano.9b09658,Fe-N/CNT@GNR-3,Fe,55.845,26,7.83,1.83,14.57,6,125,none,carbon nanotube,0,0,0,0,1,0,0,1.8,0,3.61,4.7,,,57,14,20,8,,287,0,900,1,,CO,KHCO3,0,0.1,0.8,nafion 115,127,carbon paper,1,,,6.8,,,65.33,84.24648,90.03244,94.00137,95.34431,92.89232,,,,,,0.27272,0.96409,1.94813,5.63542,12.56157,20.02792,,,,-0.76,-0.65,0.65,96.64,14.64,,,,
"Atomically Dispersed Iron?Nitrogen Sites on
Hierarchically Mesoporous Carbon Nanotube
and Graphene Nanoribbon Networks for CO2
Reduction",10.1021/acsnano.9b09658,Fe-N/GNR,Fe,55.845,26,7.83,1.83,14.57,6,125,none,carbon nanotube,0,0,0,0,1,0,0,1.72,0,4.57,4.7,,,57,12,23,7,,299,0,900,1,,CO,KHCO3,0,0.1,0.8,nafion 115,127,carbon paper,1,,,6.8,,,53.45937,72.09316,85.72518,93.42208,94.77184,92.72683,,,,,,0.27558,0.59146,1.77241,4.8284,10.55086,17.15323,,,,-0.76,-0.65,0.65,95.03,12.13,,,,
"Atomically Dispersed Iron?Nitrogen Sites on
Hierarchically Mesoporous Carbon Nanotube
and Graphene Nanoribbon Networks for CO2
Reduction",10.1021/acsnano.9b09658,Fe-N/CNT@GNR-2,Fe,55.845,26,7.83,1.83,14.57,6,125,none,carbon nanotube,0,0,0,0,1,0,0,1.75,0,2.8,4.7,,,61,15,15,8,,224,0,900,1,,CO,KHCO3,0,0.5,0.8,nafion 115,127,carbon paper,1,,,7.33,,,67.28607,79.96102,87.98945,94.43465,93.23585,85.19042,,,,,,0.40279,1.09401,4.70195,15.11511,28.62101,37.51166,,,,-0.76,-0.65,0.65,95.5,23.49139,,,,
"Atomically Dispersed Iron?Nitrogen Sites on
Hierarchically Mesoporous Carbon Nanotube
and Graphene Nanoribbon Networks for CO2
Reduction",10.1021/acsnano.9b09658,Fe-N/CNT@GNR-2,Fe,55.845,26,7.83,1.83,14.57,6,125,none,carbon nanotube,0,0,0,0,1,0,0,1.75,0,2.8,4.7,,,61,15,15,8,,224,0,900,1,,CO,KHCO3,0,1,0.8,nafion 115,127,carbon paper,1,,,8.8,,,52.29995,73.2614,83.4605,90.22697,83.86154,58.50417,,,,,,0.33909,1.44978,5.89448,20.45634,31.91313,32.49607,,,,-0.76,-0.65,0.65,91.38,28.54721,,,,
"Carbon dioxide electroreduction on single-atom
nickel decorated carbon membranes with industry
compatible current densities",10.1038/s41467-020-14402-0,NiSA/PCFM,Ni,58.693,28,7.61,1.91,111.54,8,121,none,ZIF-derived,1,0,0,0,0,0,0,3.882317736,0,8.665522184,4.1,4.737530121,82.71462996,47.6723306,25.60497416,18.5639422,8.158753039,,741,1,900,2,5,CO,KHCO3,0,0.5,1,nafion 117,177.8,carbon paper,1,1,,7.2,,48.52215,73.30914,82.0937,91.49373,96.10049,93.48937,92.23977,87.31594,77.16987,62.84601,,,6.83935,11.77139,15.54295,28.50164,38.84926,52.38819,57.32023,50.74418,50.74418,-0.7,-0.59,0.59,96.10049,28.50164,,,,117
"Carbon dioxide electroreduction on single-atom
nickel decorated carbon membranes with industry
compatible current densities",10.1038/s41467-020-14402-0,NiSA/CFM,Ni,58.693,28,7.61,1.91,111.54,8,121,none,ZIF-derived,1,0,0,0,0,0,0,4.211922203,0,8.64170245,3.9,2.81636777,84.33000758,55.22198194,24.28444218,10.81287368,9.680702201,,789,1,900,2,5,CO,KHCO3,0,0.5,1,nafion 117,177.8,carbon paper,1,1,,7.2,,28.48916,56.93711,69.07331,78.17545,84.75423,85.23487,83.73287,82.7115,69.76423,,,,0.6518,0.7974,1.92582,3.35454,5.74788,8.76002,10.24335,,,-0.8,-0.69,0.69,85.23487,,,,,156
"Carbon dioxide electroreduction on single-atom
nickel decorated carbon membranes with industry
compatible current densities",10.1038/s41467-020-14402-0,PCFM,none,0,0,0,0,0,0,0,none,ZIF-derived,1,0,0,0,0,0,0,0,0,9.448780248,0,1.924115251,88.6271045,43.00237208,40.32531345,9.437478821,7.234835649,,723,1,900,2,5,CO,KHCO3,0,0.5,1,nafion 117,177.8,carbon paper,1,1,,7.2,,9.1133,15.84228,36.05926,53.24218,57.95848,70.09467,66.88038,57.44779,44.32028,,,,0.44249,0.6518,0.9521,1.71651,2.69023,3.80955,4.27365,,,-0.8,-0.69,0.69,70.09467,,,,,204
"Carbon dioxide electroreduction on single-atom
nickel decorated carbon membranes with industry
compatible current densities",10.1038/s41467-020-14402-0,NiSA/PCFM,Ni,58.693,28,7.61,1.91,111.54,8,121,none,ZIF-derived,1,0,0,0,0,0,0,3.882317736,0,8.665522184,4.1,4.737530121,82.71462996,47.6723306,25.60497416,18.5639422,8.158753039,,741,1,900,2,5,CO,KHCO3,1,0.5,1,nafion 117,177.8,carbon paper,1,1,,7.2,,47.16064,57.30671,64.72975,77.89725,79.78099,82.70918,84.70482,88.26713,84.70482,82.50402,,,59.44778,76.27474,88.16966,113.70022,184.68292,239.4189,307.21028,316.97765,336.02887,-1,-0.89,0.89,88.26713,307.21028,,,,117
"Composition Tailoring via N and S Co-doping and Structure Tuning by
Constructing Hierarchical Pores: Metal-Free Catalysts for High_x005f_x0002_Performance Electrochemical Reduction of CO2",10.1002/anie.201809255,NSHCF1000,none,0,0,0,0,0,0,0,none,ZIF-derived,1,0,0,0,0,0,0,0,0,5,0,,,0,0,100,0,0.96,,1,1000,1,5,CO,KHCO3,0,0.1,0.8,nafion 117,177.8,carbon paper,1,1.5,,6.8,,2.73275,7.28702,10.60167,18.60532,22.08166,16.17997,11.65265,9.84711,8.33801,,0.75644,0.96766,1.3192,1.67243,2.76127,3.50374,4.66115,6.30622,16.33219,38.32803,,-0.7,-0.59,0.59,22.08166,3.50374,,,,192
"Composition Tailoring via N and S Co-doping and Structure Tuning by
Constructing Hierarchical Pores: Metal-Free Catalysts for High_x005f_x0002_Performance Electrochemical Reduction of CO2",10.1002/anie.201809255,NSHCF900,none,0,0,0,0,0,0,0,none,ZIF-derived,1,0,0,0,0,0,0,0,0,9.639920019,0,,,48.75559124,0,51.24440876,0,1.14,465,1,900,1,5,CO,KHCO3,0,0.1,0.8,nafion 117,177.8,carbon paper,1,1.5,,6.8,,30.08531,68.78313,80.10143,85.70668,93.71034,89.02133,88.26678,81.17936,72.25946,,0.72881,1.60569,5.04025,13.81778,28.60318,43.96815,60.0683,79.95624,99.4459,121.95069,,-0.7,-0.59,0.59,93.71034,43.96815,,,,105
"Composition Tailoring via N and S Co-doping and Structure Tuning by
Constructing Hierarchical Pores: Metal-Free Catalysts for High_x005f_x0002_Performance Electrochemical Reduction of CO2",10.1002/anie.201809255,NSHCF800,none,0,0,0,0,0,0,0,none,ZIF-derived,1,0,0,0,0,0,0,0,0,11.07004857,0,,,37.94021294,35.32964783,26.73013923,0,1.05,,1,800,1,5,CO,KHCO3,0,0.1,0.8,nafion 117,177.8,carbon paper,1,1.5,,6.8,,10.60167,18.76701,35.82531,61.66877,67.27402,75.87054,56.97975,47.00887,23.45602,,0.3408,0.3408,1.10246,2.66399,6.80964,13.1676,19.97151,29.67128,46.37274,64.02856,,-0.8,-0.69,0.69,75.87054,19.97151,,,,159
"Composition Tailoring via N and S Co-doping and Structure Tuning by
Constructing Hierarchical Pores: Metal-Free Catalysts for High_x005f_x0002_Performance Electrochemical Reduction of CO2",10.1002/anie.201809255,NSCF900,none,0,0,0,0,0,0,0,none,ZIF-derived,1,0,0,0,0,0,0,0,0,15.3473426,0,,,27.36630119,0,72.63369881,0,0.98,493,1,900,1,5,CO,KHCO3,0,0.1,0.8,nafion 117,177.8,carbon paper,1,1.5,,6.8,,24.96513,44.61047,66.8159,75.87054,88.56321,82.36509,78.75401,66.95064,60.32135,,0.31863,0.73764,0.74805,0.74805,0.74805,1.88218,3.775,8.18133,14.78274,28.7866,,-0.7,-0.59,0.59,88.56321,1.88218,,,,132
"Construction of atomically dispersed Cu-N4 sites via engineered
coordination environment for high-efficient CO2 electroreduction",10.1016/j.cej.2020.126842,Cu-N3-C/800,Cu,63.546,29,7.69,1.9,119.16,10,138,none,ZIF-derived,1,0,0,0,0,0,0,2.44,0,19.50980251,3,7.951643849,59.04009002,80.88,10.72,4.8,3.6,1.42,802.7,0,800,3,5,CO,KHCO3,0,0.1,1.5,nafion 115,127,carbon paper,1,1.25,5,6.8,,,3.29741,7.21156,18.25614,21.50277,20.47113,20.98695,,,,,,0.04,0.05,0.06,0.07,0.12,0.13,0.205,0.463,,-0.7,-0.59,0.59,21.50277,0.07,,,31.88,458
"Construction of atomically dispersed Cu-N4 sites via engineered
coordination environment for high-efficient CO2 electroreduction",10.1016/j.cej.2020.126842,Cu-N3.3-C/900,Cu,63.546,29,7.69,1.9,119.16,10,138,none,ZIF-derived,1,0,0,0,0,0,0,2.26,0,13.48351981,3.3,6.24130632,71.33051104,62.29,15.31,12.46,9.94,1.31,1031.3,0,900,3,5,CO,KHCO3,0,0.1,1.5,nafion 115,127,carbon paper,1,1.25,5,6.8,,,41.74106,53.30147,49.75142,38.52478,27.44985,22.50406,18.95402,15.19158,,,,0.14538,0.38565,0.74251,0.88031,1.07817,1.23717,1.37497,1.37497,,-0.5,-0.39,0.39,53.30147,0.38565,,,100.17,172
"Construction of atomically dispersed Cu-N4 sites via engineered
coordination environment for high-efficient CO2 electroreduction",10.1016/j.cej.2020.126842,Cu-N3.8-C/1000,Cu,63.546,29,7.69,1.9,119.16,10,138,none,ZIF-derived,1,0,0,0,0,0,0,2.18,0,6.802001155,3.8,3.450708742,87.11756783,42.35,19.95,25.2,12.5,1.15,1178.8,0,1000,3,5,CO,KHCO3,0,0.1,1.5,nafion 115,127,carbon paper,1,1.25,5,6.8,,,30.51442,69.29184,88.34679,93.62635,93.29258,94.80969,92.62505,89.89425,,,,0.22665,0.68244,1.51277,2.76003,3.98962,5.61495,7.09894,7.97167,,-0.9,-0.79,0.79,94.80969,5.61495,,,1170.87,120
"Construction of atomically dispersed Cu-N4 sites via engineered
coordination environment for high-efficient CO2 electroreduction",10.1016/j.cej.2020.126842,Cu-N4-C/1100,Cu,63.546,29,7.69,1.9,119.16,10,138,none,ZIF-derived,1,0,0,0,0,0,0,1.98,0,4.813460132,4,3.212224661,90.7485979,37.42,16.83,31.77,13.98,1.1,1347.1,0,1100,3,5,CO,KHCO3,0,0.1,1.5,nafion 115,127,carbon paper,1,1.25,5,6.8,,,47.02062,80.51848,91.77547,96.35715,98.05632,99.08795,97.5405,97.38879,,,,0.2295,0.85442,1.80629,3.27133,4.84812,7.02914,8.79216,10.43931,,-0.9,-0.79,0.79,99.08795,7.02914,,,1471.32,113
"Construction of atomically dispersed Cu-N4 sites via engineered
coordination environment for high-efficient CO2 electroreduction",10.1016/j.cej.2020.126842,N-C/1100,none,0,0,0,0,0,0,0,none,ZIF-derived,1,0,0,0,0,0,0,0,0,4.509597686,0,2.997633447,92.49276887,31.59,16.87,34.82,16.72,1.18,1489.4,0,1100,3,5,CO,KHCO3,0,0.1,1.5,nafion 115,127,carbon paper,1,1.25,5,6.8,,,4.38001,17.15188,39.8963,66.17486,69.32409,72.26337,69.91894,62.64073,,,,0.06809,0.15914,0.46126,1.15653,1.74007,2.31947,2.98991,3.36238,,-0.9,-0.79,0.79,72.26337,2.31947,,,,191
"Isolated FeN4 Sites for Efficient Electrocatalytic CO2
Reduction",10.1002/advs.202001545,FeN4/C,Fe,55.845,26,7.83,1.83,14.57,6,125,none,C3N4 derived,0,0,0,0,0,0,1,1.2,0,,4.7,,,17.88255664,14.97286683,48.45330349,18.69127304,1.38,,0,1000,1,5,CO,KHCO3,0,0.1,0.2,not mentioned,177.8,glassy carbon,0,0.19625,20,6.8,,,70.73278,92.29772,93.55864,77.06971,39.53314,1.99657,,,,,,0.29078,0.58166,1.24282,2.03606,2.4378,2.38434,,,,-0.6,-0.49,0.49,93.55864,1.24282,,,,
"Low-temperature strategy toward Ni-NC@Ni core-shell nanostructure with 
Single-Ni sites for efficient CO2 electroreduction",10.1016/j.nanoen.2020.105010,450,Ni,58.693,28,7.61,1.91,111.54,8,121,none,ZIF-derived,1,0,0,0,0,0,0,13.18585375,0,10.65163902,4,6.485775515,46.52750218,58.69083197,0,26.86782994,14.44133809,,,1,450,2,5,CO,KHCO3,0,0.5,1,nafion 115,127,carbon paper,1,1,50,7.2,,,,8.90755,33.68706,58.46657,74.25686,80.70423,64.78974,63.35993,,,,,,1.27767,4.32038,10.52303,16.68571,18.74293,22.52236,,-0.88,-0.77,0.77,84.48,16.51707,,,,
"Low-temperature strategy toward Ni-NC@Ni core-shell nanostructure with 
Single-Ni sites for efficient CO2 electroreduction",10.1016/j.nanoen.2020.105010,500,Ni,58.693,28,7.61,1.91,111.54,8,121,none,ZIF-derived,1,0,0,0,0,0,0,14.11403542,0,11.96760386,4,4.682215816,55.30305866,60.54522193,0,28.74717055,10.70760752,,,1,500,2,5,CO,KHCO3,0,0.5,1,nafion 115,127,carbon paper,1,1,50,7.2,,,,31.65582,54.43291,77.21,85.5316,81.84708,83.44566,69.09194,,,,,,2.30896,7.33817,14.2005,20.54082,27.23197,28.669,,-0.78,-0.67,0.67,86.96,11.98,,,,
"Low-temperature strategy toward Ni-NC@Ni core-shell nanostructure with 
Single-Ni sites for efficient CO2 electroreduction",10.1016/j.nanoen.2020.105010,550,Ni,58.693,28,7.61,1.91,111.54,8,121,none,ZIF-derived,1,0,0,0,0,0,0,15.71282183,0,11.99692584,4,3.238119636,58.7626489,60.57305984,0,26.62296469,12.80397547,,,1,550,2,5,CO,KHCO3,0,0.5,1,nafion 115,127,carbon paper,1,1,50,7.2,,,,35.46063,58.83985,82.21907,86.61253,84.45652,80.10292,71.11241,,,,,,2.96542,8.83562,15.78073,20.06284,24.24084,27.96905,,-0.78,-0.67,0.67,87.07,13.09,,,,133
"Low-temperature strategy toward Ni-NC@Ni core-shell nanostructure with 
Single-Ni sites for efficient CO2 electroreduction",10.1016/j.nanoen.2020.105010,600,Ni,58.693,28,7.61,1.91,111.54,8,121,none,ZIF-derived,1,0,0,0,0,0,0,11.19895523,0,9.623378082,4,3.089366961,70.14267258,51.21343545,0,35.90477069,12.88179385,,,1,600,2,5,CO,KHCO3,0,0.5,1,nafion 115,127,carbon paper,1,1,50,7.2,,,,22.28238,51.60673,80.93108,83.55665,76.49205,73.58727,64.66121,,,,,,1.60693,5.98954,13.10245,18.41377,23.68411,26.30298,,-0.78,-0.67,0.67,85.44,14.9,,,,
"Rational Fabrication of Low-Coordinate Single-Atom Ni
Electrocatalysts by MOFs for Highly Selective CO2 Reduction",10.1002/anie.202016219,Ni-N3,Ni,58.693,28,7.61,1.91,111.54,8,121,none,ZIF-derived,1,0,0,0,0,0,0,0.85,0,,3,,,43.18047045,22.29689662,21.308559,13.21407393,0.97,821,0,700,1,5,CO,KHCO3,0,0.5,0.6,not mentioned,177.8,carbon paper,1,1,5,7.2,,7.40006,33.64422,79.60077,93.50713,94.95863,93.90512,90.22953,75.92518,,,,0.07313,0.07313,0.93357,4.26212,9.1123,13.70888,17.36349,,,,-0.7,-0.59,0.59,94.95863,9.1123,,,1977,99
"Rational Fabrication of Low-Coordinate Single-Atom Ni
Electrocatalysts by MOFs for Highly Selective CO2 Reduction",10.1002/anie.202016219,Ni-N4,Ni,58.693,28,7.61,1.91,111.54,8,121,none,ZIF-derived,1,0,0,0,0,0,0,1.06,0,,4,,,52.66798734,18.48486094,22.24011476,6.607036964,1.03,900,0,800,1,5,CO,KHCO3,0,0.5,0.6,not mentioned,177.8,carbon paper,1,1,5,7.2,,10.02214,31.27967,72.62418,83.27635,85.50044,84.96197,84.1894,76.44023,,,,0.09577,0.09577,1.03773,3.50131,6.21397,8.57792,9.28892,,,,-0.7,-0.59,0.59,85.50044,6.21397,,,963,154
"Rational Fabrication of Low-Coordinate Single-Atom Ni
Electrocatalysts by MOFs for Highly Selective CO2 Reduction",10.1002/anie.202016219,Zn-N3,Zn,65.38,30,9.35,1.65,,10,131,none,ZIF-derived,1,0,0,0,0,0,0,6.64,0,,3,,,62.15550423,14.67282525,23.17167052,0,0.99,988,0,900,2,5,CO,KHCO3,0,0.5,0.6,not mentioned,177.8,carbon paper,1,1,5,7.2,,9.48368,64.10243,73.42016,75.52719,66.20946,46.89507,8.82816,,,,,0.07313,0.17276,0.14558,0.37655,0.60298,0.78412,0.24974,,,,-0.6,-0.49,0.49,75.52719,0.37655,,,,231
"Simultaneous diffusion of cation and anion to access N, S co_x005f_x0002_coordinated Bi-sites for enhanced CO2 electroreduction",10.1007/s12274-021-3287-1,Bi-SAs-NS/C,Bi,208.98,83,7.25,2.02,90.92,10,146,none,carbon nanotube,0,0,0,0,1,0,0,1.52,0,,3.8,,,31.58645034,7.446880728,56.64245469,4.324214242,1.05,337.01,0,900,1,5,CO,KHCO3,0,0.5,0.4,nafion 117,177.8,carbon paper,1,1,5,7.2,,,73.9981,87.42365,94.0432,95.62816,97.86575,93.35949,79.40561,63.36953,45.5931,,,0.34892,0.74664,2.11196,5.10972,10.23263,15.49208,18.51952,19.48712,17.72407,-0.8,-0.69,0.69,97.86575,10.23263,,,,207
"Universal domino reaction strategy for mass production of single-atom 
metal-nitrogen catalysts for boosting CO2 electroreduction",10.1016/j.nanoen.2020.105689,Ni-SA/NC,Ni,58.693,28,7.61,1.91,111.54,8,121,none,Nacl Templated PANI derived amophous carbon,0,1,0,1,0,0,0,1.09,0,2.23,3.7,12.47,84.06,48.04671,26.34905,24.73837,0,1.031,1414.1,1,1000,1,2,CO,KHCO3,0,0.5,0.6,nafion 117,177.8,carbon paper,1,1,5,7.4,,,61.59884,81.02652,93.82874,95.4512,92.42417,88.65078,,,,1.24863,2.42063,3.73963,5.90433,12.81183,31.81095,56.33556,75.85244,,,,-0.66,-0.55,0.55,96.24,22.50965,,,,136
"Universal domino reaction strategy for mass production of single-atom 
metal-nitrogen catalysts for boosting CO2 electroreduction",10.1016/j.nanoen.2020.105689,Ni/C-1:1,Ni,58.693,28,7.61,1.91,111.54,8,121,none,Nacl Templated PANI derived amophous carbon,0,1,0,1,0,0,0,1.05,0,1.42,3.6,15.97,81.5,58.2677,16.21837,17.48282,6.3436,1.041,1421.2,1,1000,1,2,CO,KHCO3,0,0.5,0.6,nafion 117,177.8,carbon paper,1,1,5,7.4,,,37.49855,62.54772,81.36975,82.56977,78.61287,72.53794,,,,1.54357,2.84111,5.54669,5.54669,8.51589,14.03092,29.53763,45.3947,,,,-0.66,-0.55,0.55,83,10.99154,,,,190
"Universal domino reaction strategy for mass production of single-atom 
metal-nitrogen catalysts for boosting CO2 electroreduction",10.1016/j.nanoen.2020.105689,Ni-SA/NC,Ni,58.693,28,7.61,1.91,111.54,8,121,none,Nacl Templated PANI derived amophous carbon,0,1,0,1,0,0,0,1.09,0,2.23,3.7,12.47,84.06,48.04671,26.34905,24.73837,0,1.031,1414.1,1,1000,1,2,CO,KHCO3,1,0.5,0.6,nafion 117,177.8,carbon paper,1,1.5,5,7.4,,,85.11688,93.6556,97.28601,94.54517,89.0631,84.86803,,,,3.70342,20.09518,64.81376,121.3701,189.92476,268.08902,353.72046,486.17028,,,,-0.56,-0.45,0.45,97.62,165.253,,,,136
"Universal domino reaction strategy for mass production of single-atom 
metal-nitrogen catalysts for boosting CO2 electroreduction",10.1016/j.nanoen.2020.105689,Ni/C-1:1,Ni,58.693,28,7.61,1.91,111.54,8,121,none,Nacl Templated PANI derived amophous carbon,0,1,0,1,0,0,0,1.05,0,1.42,3.6,15.97,81.5,58.2677,16.21837,17.48282,6.3436,1.041,1421.2,1,1000,1,2,CO,KHCO3,1,0.5,0.6,nafion 117,177.8,carbon paper,1,1.5,5,7.4,,,58.33222,69.27582,77.6548,73.52233,69.1949,63.14006,,,,6.1708,6.95972,24.00138,49.21277,84.06291,128.72948,186.91459,251.77638,,,,-0.56,-0.45,0.45,79.66,71.25318,,,,190
"(N, B) Dual Heteroatom-Doped Hierarchical Porous Carbon
Framework for Efficient Electroreduction of Carbon Dioxide",10.1021/acssuschemeng.0c00739,NBPC,none,0,0,0,0,0,0,0,none,Nacl Templated derived amophous carbon,0,1,0,0,0,0,1,0,0,10.2,0,,,61.88990826,21.5733945,16.53669725,0,0.57,466.25,1,900,3,5,CO,KHCO3,0,0.5,0.936,nafion 117,177.8,glassy carbon,0,1,20,7.2,,10.04191,82.72407,67.04064,50.0405,40.38466,28.62209,16.85952,,,,,0.0187,0.21909,0.43486,1.11423,1.16126,1.1929,,,,,-0.4,-0.29,0.29,82.72407,0.21909,20,0.2895,,64
Highly Selective and Stable Reduction of CO2 to CO by a Graphitic Carbon Nitride/Carbon Nanotube Composite Electrocatalyst,10.1002/chem.201601674,g-C3N4/MWCNTs,none,0,0,0,0,0,0,0,none,C3N4/carbon nanotube,0,0,0,0,1,0,1,0,0,,0,,,58.03723599,31.00554441,10.9572196,0,,123.4,1,550,4,3,CO,KHCO3,0,0.1,0.5,not mentioned,177.8,carbon paper,1,,,6.8,,,,44.1268,49.35069,55.088,56.55128,50.36274,,,,,,,0.12344,0.19968,0.39456,0.60881,0.84572,,,,-0.75,-0.64,0.64,60.05,0.53758,,,,
"1D/2D nitrogen-doped carbon nanorod arrays/
ultrathin carbon nanosheets: outstanding catalysts
for the highly efficient electroreduction of CO2 to
CO",10.1039/c9ta02353d,NR/CS -800,none,0,0,0,0,0,0,0,none,carbon nanorod,0,0,0,0,1,0,0,0,0,5.79,0,,,22.62521589,27.63385147,37.30569948,12.43523316,1.04,741.93,1,800,2,5,CO,KHCO3,0,0.5,2.5,nafion 117,177.8,carbon paper,1,1,1,7.65,,,64.06629,80.59299,72.53881,57.94186,43.04631,28.40287,,,,,,0.600217851,1.702970175,2.617454151,3.271745067,3.557282489,3.165690161,,,,-0.55,-0.44,0.44,81.33,2.160212163,,,,63
"1D/2D nitrogen-doped carbon nanorod arrays/
ultrathin carbon nanosheets: outstanding catalysts
for the highly efficient electroreduction of CO2 to
CO",10.1039/c9ta02353d,NR/CS -900,none,0,0,0,0,0,0,0,none,carbon nanorod,0,0,0,0,1,0,0,0,0,5.3,0,,,28.11320755,16.60377358,39.05660377,16.22641509,1.17,859.97,1,900,2,5,CO,KHCO3,0,0.5,2.5,nafion 117,177.8,carbon paper,1,1,1,7.65,,,79.4666,92.92608,85.24402,70.55827,53.47305,38.74393,,,,,,0.948036538,2.537764782,4.234616035,4.887747759,5.185030335,5.121261778,,,,-0.45,-0.34,0.34,93.78,1.74290066,,,,65
"1D/2D nitrogen-doped carbon nanorod arrays/
ultrathin carbon nanosheets: outstanding catalysts
for the highly efficient electroreduction of CO2 to
CO",10.1039/c9ta02353d,NR/CS -1000,none,0,0,0,0,0,0,0,none,carbon nanorod,0,0,0,0,1,0,0,0,0,3.28,0,,,15.85365854,21.95121951,33.84146341,28.35365854,1.07,743.45,1,1000,2,5,CO,KHCO3,0,0.5,2.5,nafion 117,177.8,carbon paper,1,1,1,7.65,,,75.35738,85.92037,80.22415,62.28555,43.44517,31.02473,,,,,,0.560756872,1.901632589,3.086993202,3.441762465,3.305278122,3.233242237,,,,-0.55,-0.44,0.44,86.66,2.494312896,,,,67
A Bifunctional Highly Efficient FeNx/C Electrocatalyst,10.1002/smll.201702827,Fe-N-BCNT#BP,Fe,55.845,26,7.83,1.83,14.57,6,125,none,carbon nanotube,0,0,0,0,1,0,0,1.6,0,4.6,4,,,49.8,26.7,23.5,0,1.43,1025.69,1,900,1,5,CO,Na2SO4,0,0.1,0.398,nafion 212,50,carbon paper,1,1,5,6.8,,,51.43911,79.37686,85.55703,79.26398,68.85082,58.57876,50.81827,,,,,0.352810568,0.870772092,2.045121022,4.069182868,6.22936056,7.183308313,7.839165348,,,-0.6,-0.49,0.49,85.55703,2.045121022,,,,220
"A metal-free electrocatalyst for carbon dioxide
reduction to multi-carbon hydrocarbons and
oxygenates",10.1038/ncomms13869,NGDQs,none,0,0,0,0,0,0,0,none,graphene quantum dots,0,0,1,0,0,0,0,0,0,6,0,,,65,20,15,0,,,0,200,10,,CO,KOH,0,1,,nafion 117,177.8,carbon paper,1,1,,13.8,,5.19292,14.05934,24.92498,39.83934,29.33752,13.37394,11.24711,8.64853,,,,0.78998,1.59672,5.64458,15.65461,19.44643,20.46622,22.56484,20.06876,,,-0.61,-0.5,0.5,41.37,16.52504,,,,198
"Achieving efficient electroreduction CO2 to CO in a wide potential range
over pitch-derived ordered mesoporous carbon with engineered Ni-N sites",10.1016/j.jcou.2020.01.020,Ni-NOMC,Ni,58.693,28,7.61,1.91,111.54,8,121,none,SBA-15 templated mesoporous carbon,0,1,0,0,0,0,0,2.61,0,3.06,4,,,44.2,30.3,20.2,5.1,0.96,545,1,900,2,5,CO,KHCO3,0,0.1,0.48,nafion 117,177.8,carbon paper,1,1,,6.8,,,,14.49637,59.67897,84.74667,90.59665,92.80395,92.91083,91.37378,90.26527,,,,0.24301,1.09752,4.50562,9.49356,14.85908,19.71786,24.27855,29.5149,-0.9,-0.79,0.79,92.80395,14.85908,,,1224,116
"Achieving efficient electroreduction CO2 to CO in a wide potential range
over pitch-derived ordered mesoporous carbon with engineered Ni-N sites",10.1016/j.jcou.2020.01.020,NOMC,none,0,0,0,0,0,0,0,none,SBA-15 templated mesoporous carbon,0,1,0,0,0,0,0,0,0,2.18,0,,,24.2,54.4,17.6,3.8,1.1,556,1,900,2,5,CO,KHCO3,0,0.1,0.48,nafion 117,177.8,carbon paper,1,1,,6.8,,,,6.8188,26.36932,50.28268,62.38292,62.90798,52.84735,33.8397,20.68214,,,,0.20326,0.37218,0.11384,0.33243,0.54109,0.67026,1.09752,1.35586,-0.9,-0.79,0.79,62.90798,0.54109,,,,295
"Achieving efficient electroreduction CO2 to CO in a wide potential range
over pitch-derived ordered mesoporous carbon with engineered Ni-N sites",10.1016/j.jcou.2020.01.020,Ni-NC,Ni,58.693,28,7.61,1.91,111.54,8,121,none,SBA-15 templated mesoporous carbon,0,1,0,0,0,0,0,2.61,0,3.04,4,,,36.9,23.8,29.2,11.1,1,259,1,900,2,5,CO,KHCO3,0,0.1,0.48,nafion 117,177.8,carbon paper,1,1,,6.8,,,,4.81922,13.16521,15.8074,18.93298,24.51828,22.61461,20.27904,19.19928,,,,0.16352,0.24301,0.58084,2.28985,3.94919,5.14153,5.19121,4.8037,-0.9,-0.79,0.79,24.51828,3.94919,,,77.29,140
"Achieving Highly Efficient, Selective and Stable CO2 Reduction 
 on Nitrogen Doped Carbon Nanotubes",10.1021/acsnano.5b01079,NCNTs,none,0,0,0,0,0,0,0,none,carbon nanotube,0,0,0,0,1,0,0,0,0,5,0,,,30,23,47,0,0.87,,0,850,,,CO,KHCO3,0,0.1,0.5,nafion 212,50,carbon paper,1,3.8,50,6.8,,,,0.01,3.43791,47.57863,77.15608,68.0142,60.60874,46.81142,24.01591,,,,,0.01796,0.31585,1.05704,1.59665,1.69988,1.68466,1.72631,-0.8,-0.69,0.69,77.15608,1.05704,,,,203
"Active Sites on Heterogeneous Single-Iron_x005f_x005f_x005f_x005f_x005f_x005f_x005f_x005f_x005f_x0002_Atom Electrocatalysts in CO2 Reduction
Reaction",10.1021/acsenergylett.9b01015,Fe-N-C,Fe,55.845,26,7.83,1.83,14.57,6,125,none,ZIF-derived,1,0,0,0,0,0,0,1.89,0,4.5,4,,,36.53056966,17.15239619,46.31703415,0,,1090,0,1000,1,5,CO,KHCO3,0,0.5,0.459,nafion 117,177.8,glassy carbon,0,0.78539,,7.3,21.1722,83.60501,92.7576,94.78858,86.53278,77.27469,52.16441,27.05413,,,,0.139601018,1.902615934,10.55690942,26.46676304,39.54703805,49.78389448,44.75049628,,,,,-0.5,-0.39,0.39,94.78858,26.46676304,,,,
"Advanced Ni-Nx-C single-site catalysts for CO2 electroreduction 
to CO based on hierarchical carbon nanocages and S-doping",10.1007/s12274-020-2928-0,Ni@N-hCNCs,Ni,58.693,28,7.61,1.91,111.54,8,121,none,carbon nanocage,0,0,0,0,1,0,0,1.2,0,3.36385693,8,5.196838068,85.99201691,40.89333061,5.241688762,38.58861921,15.27636141,2.3,1066,1,900,2,5,CO,KHCO3,0,0.5,0.4,nafion 117,177.8,carbon paper,1,1,,7.3,,,1.16775,6.47837,30.58307,47.89432,54.54983,53.65324,46.85978,,,,,0.001,0.01413,0.17603,0.76811,2.02166,3.19194,4.47787,,,-0.8,-0.69,0.69,54.54983,2.02166,,,,
"Advanced Ni-Nx-C single-site catalysts for CO2 electroreduction 
to CO based on hierarchical carbon nanocages and S-doping",10.1007/s12274-020-2928-0,Ni-N-hCNCs,Ni,58.693,28,7.61,1.91,111.54,8,121,none,carbon nanocage,0,0,0,0,1,0,0,1.98,0,3.263535795,4,5.887035202,88.87083936,30.29908973,10.64319296,47.97439232,11.083325,2.41,1066,1,900,2,5,CO,KHCO3,0,0.5,0.4,nafion 117,177.8,carbon paper,1,1,,7.3,,,23.78962,65.92974,86.48253,92.24145,93.72428,91.65521,91.20691,,,,,0.03726,0.27317,2.21593,5.47238,8.92311,11.87889,13.80316,,,-0.8,-0.69,0.69,93.72428,8.92311,,,1530,
"Advanced Ni-Nx-C single-site catalysts for CO2 electroreduction 
to CO based on hierarchical carbon nanocages and S-doping",10.1007/s12274-020-2928-0,Ni-SN-hCNCs,Ni,58.693,28,7.61,1.91,111.54,8,121,none,carbon nanocage,0,0,0,0,1,0,0,1.58,0,3.708867819,4,3.188871756,91.53243004,30.97460792,10.660941,47.06870799,11.29574309,2.94,1171,1,900,2,5,CO,KHCO3,0,0.5,0.4,nafion 117,177.8,carbon paper,1,1,,7.3,,,39.68506,73.84585,89.836,93.40405,95.51846,92.67723,90.26549,,,,,0.19138,0.71636,3.59762,9.69589,15.00669,17.44233,19.06609,,,-0.8,-0.69,0.69,95.51846,15.00669,,,2650,
"Bifunctional Nitrogen and Cobalt Codoped Hollow Carbon 
for Electrochemical Syngas Production",10.1002/advs.201800177,Co-HNC,Co,58.93,27,7.81,1.88,63.87,7,126,none,ZIF-derived core shell,1,0,0,0,0,0,0,4,0,4.324409948,2,5.702518612,86.298115,43.53562005,29.84462035,26.6197596,0,1,842,1,900,2,5,CO,KHCO3,0,0.1,0.5,not mentioned,177.8,carbon paper,1,1,5,6.8,,,73.24352,82.41885,94.13839,98.79372,99.14558,99.49743,98.90198,,,,,0.294109355,1.250978031,3.010122089,5.296696866,7.73805474,10.52698729,13.256317,,,-0.9,-0.79,0.79,99.49743,10.52698729,,,,
"Boosting CO2 reduction on Fe-N-C with sulfur incorporation: Synergistic 
electronic and structural engineering",10.1016/j.nanoen.2019.104384,Fe-N-C,Fe,55.845,26,7.83,1.83,14.57,6,125,none,polymer derived,0,0,0,1,0,0,0,2.6,0,3.825766306,4,,95.31491785,25,19,44,12,1.08,639,1,900,3,,CO,KHCO3,0,0.1,0.2,nafion 115,127,carbon paper,1,1,,6.8,,25.86077,62.10597,81.89031,87.58194,72.59086,49.95249,27.91828,,,,,0.08965,0.10795,0.25745,0.69912,1.03713,1.2254,1.36862,,,,-0.6,-0.49,0.49,88.27,0.69912,,,114,
"Boosting CO2 reduction on Fe-N-C with sulfur incorporation: Synergistic 
electronic and structural engineering",10.1016/j.nanoen.2019.104384,Fe-NS-C,Fe,55.845,26,7.83,1.83,14.57,6,125,none,polymer derived,0,0,0,1,0,0,0,1.82,0,4.606459434,5,,94.74067019,28,11,50,11,1.22,1353,1,900,3,,CO,KHCO3,0,0.1,0.2,nafion 115,127,carbon paper,1,1,,6.8,,61.83738,86.40545,96.91968,97.49405,91.51817,79.90145,62.21028,,,,,0.16515,0.54294,1.92658,4.39104,6.82965,8.82369,10.34828,,,,-0.58,-0.47,0.47,98.34,4.39104,,,101,
"Boosting CO2 reduction on Fe-N-C with sulfur incorporation: Synergistic 
electronic and structural engineering",10.1016/j.nanoen.2019.104384,Fe-NS-C,Fe,55.845,26,7.83,1.83,14.57,6,125,none,polymer derived,0,0,0,1,0,0,0,1.82,0,4.606459434,5,,94.74067019,28,11,50,11,1.22,1353,1,900,3,,CO,KHCO3,0,0.1,1,nafion 115,127,carbon paper,1,1,,6.8,,57.92594,83.6461,91.9086,97.06987,91.9086,83.86793,68.70157,,,,,0.25465,1.05726,3.31249,7.48291,11.94648,15.73279,18.27795,,,,-0.58,-0.47,0.47,97.65,7.48291,,,101,
"Boosting CO2 reduction on Fe-N-C with sulfur incorporation: Synergistic 
electronic and structural engineering",10.1016/j.nanoen.2019.104384,Fe-NS-C,Fe,55.845,26,7.83,1.83,14.57,6,125,none,polymer derived,0,0,0,1,0,0,0,1.82,0,4.606459434,5,,94.74067019,28,11,50,11,1.22,1353,1,900,3,,CO,KHCO3,0,0.5,0.5,nafion 115,127,carbon paper,1,1,,7.3,,57.02378,84.1961,90.94118,91.53402,77.24595,54.43829,31.79327,,,,,0.25795,1.556,5.34448,10.54628,13.49486,13.51769,12.45635,,,,-0.56,-0.45,0.45,95.06,9,,,101,
"Boosting CO2 reduction on Fe-N-C with sulfur incorporation: Synergistic 
electronic and structural engineering",10.1016/j.nanoen.2019.104384,Fe-NS-C,Fe,55.845,26,7.83,1.83,14.57,6,125,none,polymer derived,0,0,0,1,0,0,0,1.82,0,4.606459434,5,,94.74067019,28,11,50,11,1.22,1353,1,900,3,,CO,KHCO3,0,0.5,1,nafion 115,127,carbon paper,1,1,,7.3,,53.34054,79.61122,90.27684,87.4817,73.20694,57.52061,35.24631,,,,,0.52662,2.70639,7.78883,14.19217,18.33956,17.75135,16.42303,,,,-0.58,-0.47,0.47,93.36,13.01,,,101,
"Boosting CO2 reduction on Fe-N-C with sulfur incorporation: Synergistic 
electronic and structural engineering",10.1016/j.nanoen.2019.104384,Fe-NS-C,Fe,55.845,26,7.83,1.83,14.57,6,125,none,polymer derived,0,0,0,1,0,0,0,1.82,0,4.606459434,5,,94.74067019,28,11,50,11,1.22,1353,1,900,3,,CO,KHCO3,0,1,1,nafion 115,127,carbon paper,1,1,,8.8,,54.59136,75.53354,82.73989,70.18732,46.94028,26.47839,10.57537,,,,,0.84611,4.04352,10.0458,14.49934,15.06495,13.7744,10.38007,,,,-0.52,-0.41,0.41,83.95,11.44008,,,101,
"Carbon nanotubes with rich pyridinic nitrogen for gas phase CO2
electroreduction",10.1016/j.apcatb.2019.03.041,NCNT-Ar,none,0,0,0,0,0,0,0,none,carbon nanotube,0,0,0,0,1,0,0,0,0,2.51,0,,,53.3,33.4,13.3,0,0.729,,0,700,3,5,CO,KHCO3,0,0.5,0.3537,not mentioned,177.8,glassy carbon,0,5,,7.3,,,32.26287,69.80006,92.55064,95.18839,91.18104,92.98181,79.59016,57.37221,34.87526,,,0.06595,0.24575,2.91005,8.11604,12.02259,17.62905,20.38324,19.09196,15.7575,-0.9,-0.79,0.79,92.98181,17.62905,,,,92
"Carbon nanotubes with rich pyridinic nitrogen for gas phase CO2
electroreduction",10.1016/j.apcatb.2019.03.041,NCNT-NH3,none,0,0,0,0,0,0,0,none,carbon nanotube,0,0,0,0,1,0,0,0,0,2.54,0,,,62.3,21.6,16.1,0,0.744,,0,700,3,5,CO,KHCO3,0,0.5,0.3537,not mentioned,177.8,glassy carbon,0,5,,7.3,,,61.65855,81.39093,95.59419,96,94.75722,94.22459,83.44533,58.05701,42.76,,,,0.95011,4.05534,9.83199,13.1313,20.14091,22.3785,,,-0.7,-0.59,0.59,96,9.83199,,,,100
"Carbon nanotubes with rich pyridinic nitrogen for gas phase CO2
electroreduction",10.1016/j.apcatb.2019.03.041,NCNT-NH3-500,none,0,0,0,0,0,0,0,none,carbon nanotube,0,0,0,0,1,0,0,0,0,2.05,0,,,58.7,33.9,7.4,0,0.744,,0,500,3,5,CO,KHCO3,0,0.5,0.3537,not mentioned,177.8,glassy carbon,0,5,,7.3,,,,80.03214,94.13549,94.58778,94.13549,87.6389,71.10962,,,,,,0.45921,2.87946,7.53731,10.26581,12.12667,13.18838,,,-0.7,-0.59,0.59,94.58778,7.53731,,,,
"Carbon nanotubes with rich pyridinic nitrogen for gas phase CO2
electroreduction",10.1016/j.apcatb.2019.03.041,NCNT-NH3-300,none,0,0,0,0,0,0,0,none,carbon nanotube,0,0,0,0,1,0,0,0,0,0.98,0,,,79.6,20.4,0,0,0.744,,0,300,3,5,CO,KHCO3,0,0.5,0.3537,not mentioned,177.8,glassy carbon,0,5,,7.3,,,,76.9072,92.36743,98.41172,98.61731,94.83449,88.54349,,,,,,0.13955,0.58479,3.06212,7.10349,7.5944,7.78,,,-0.8,-0.69,0.69,98.61731,7.10349,,,,
"Efficient CO2 Electroreduction by Highly Dense and Active 
Pyridinic Nitrogen on Holey Carbon Layers with Fluorine 
Engineering",10.1021/acscatal.9b00016,N-C-950,none,0,0,0,0,0,0,0,none,sucrose/dicyandiamide derived carbon,0,0,0,0,0,0,1,0,0,10.8,0,,,40,0,52,7.6,,144,0,950,1,3,CO,KHCO3,0,0.1,0.5,nafion 115,127,carbon paper,1,1,,6.8,,,,16.10906,28.16391,40.90342,64.15731,46.33177,33.22548,,,,,,0.0439,0.14296,0.47241,1.81324,2.48826,2.61267,,,-0.8,-0.69,0.69,64.15731,1.81324,,,,188
"Efficient CO2 Electroreduction by Highly Dense and Active 
Pyridinic Nitrogen on Holey Carbon Layers with Fluorine 
Engineering",10.1021/acscatal.9b00016,NF-C-850,none,0,0,0,0,0,0,0,none,sucrose/dicyandiamide derived carbon,0,0,0,0,0,0,1,0,0,21.4,0,,,61,0,34,5,,144,0,850,1,3,CO,KHCO3,0,0.1,0.5,nafion 115,127,carbon paper,1,1,,6.8,,8.23551,25.0096,47.01643,69.39004,63.10587,51.22218,43.34863,34.79041,,,,0.0439,0.17637,0.66939,1.6082,2.33275,2.79352,3.32801,3.65746,,,-0.6,-0.49,0.49,69.39004,1.6082,,,,137
"Efficient CO2 Electroreduction by Highly Dense and Active 
Pyridinic Nitrogen on Holey Carbon Layers with Fluorine 
Engineering",10.1021/acscatal.9b00016,NF-C-950,none,0,0,0,0,0,0,0,none,sucrose/dicyandiamide derived carbon,0,0,0,0,0,0,1,0,0,14.1,0,,,72,0,23,5,,197,0,950,1,3,CO,KHCO3,0,0.1,0.5,nafion 115,127,carbon paper,1,1,,6.8,,18.01632,38.11589,62.73909,90.54105,80.05113,68.50977,48.60581,36.55096,,,,0.0439,0.11877,0.57147,1.92037,2.83384,3.5918,3.41901,3.37754,,,-0.6,-0.49,0.49,90.54105,1.92037,,,,119
"Efficient CO2 Electroreduction by Highly Dense and Active 
Pyridinic Nitrogen on Holey Carbon Layers with Fluorine 
Engineering",10.1021/acscatal.9b00016,NF-C-1050,none,0,0,0,0,0,0,0,none,sucrose/dicyandiamide derived carbon,0,0,0,0,0,0,1,0,0,7.7,0,,,60,0,34,6,,189,0,1050,1,3,CO,KHCO3,0,0.1,0.5,nafion 115,127,carbon paper,1,1,,6.8,,9.28694,32.00288,63.98614,80.56462,65.01313,56.62608,48.94814,43.54424,,,,0.05196,0.20056,0.66132,1.63239,2.33275,2.79352,3.32801,3.66552,,,-0.6,-0.49,0.49,80.56462,1.63239,,,,122
"Efficient electrocatalytic CO2 reduction to CO
with high selectivity using a N-doped carbonized
wood membrane",10.1039/d0nj00538j,N-CWM,none,0,0,0,0,0,0,0,none,wood derived,0,0,0,0,0,0,1,0,0,4.07,0,,,13.3,71.2,13.5,2.1,1.06,877.44,1,1000,6,5,CO,KHCO3,0,0.1,,nafion 115,127,carbon paper,1,,,6.8,,,55.77089,60.53174,61.4532,77.73223,64.37114,32.73452,,,,,,,0.34955,0.5464,1.58871,1.72959,,,,,-0.7,-0.59,0.59,77.73223,1.58871,,,,144
"Efficient Electrocatalytic Reduction of CO2 by Nitrogen-Doped
Nanoporous Carbon/Carbon Nanotube Membranes: A Step Towards
the Electrochemical CO2 Refinery",10.1002/anie.201703720,HNCM/CNT,none,0,0,0,0,0,0,0,none,carbon nanotube,0,0,0,0,1,0,0,0,0,8.26,0,,,41.8,0,58.2,0,0.91,546,0,900,,,CO,KHCO3,0,0.1,5,not mentioned,177.8,carbon paper,1,1,,6.8,,,,24.42969,38.51032,52.59095,81.36064,66.87439,52.99657,,,,,,,0.94755,1.69766,3.04013,5.35574,9.58945,,,-0.8,-0.69,0.69,81.36064,3.04013,,,,138
"Efficient Electrocatalytic Reduction of CO2 by Nitrogen-Doped
Nanoporous Carbon/Carbon Nanotube Membranes: A Step Towards
the Electrochemical CO2 Refinery",10.1002/anie.201703720,HNCM,none,0,0,0,0,0,0,0,none,carbon nanotube,0,0,0,0,1,0,0,0,0,8.67,0,,,9.2,5.9,84.9,0,0.74,418,0,900,,,CO,KHCO3,0,0.1,5,not mentioned,177.8,carbon paper,1,1,,6.8,,,,8.69763,17.18657,25.67551,41.20476,33.52705,26.68955,,,,,,,3.23912,4.63729,6.81932,9.73405,14.14005,,,-0.8,-0.69,0.69,41.20476,6.81932,,,,156
"Efficient Electrochemical Reduction of CO2 by Ni?N Catalysts with
Tunable Performance",10.1021/acssuschemeng.9b03502,Ni/NC_PAN_950,Ni,58.693,28,7.61,1.91,111.54,8,121,none,polymer derived,0,0,0,1,0,0,0,1,0,5.25,4,,,35.19054311,31.24741671,25.75845251,7.803587666,,,0,950,2,5,CO,KHCO3,0,0.1,1,nafion 117,177.8,carbon paper,1,1,,6.8,,,,68.045115,77.11541,86.185705,95.256,96.09237,94.41963,89.17068,83.92173,,,,,0.51281,3.06523,5.61765,9.5927,10.30712,11.52414,12.74116,-0.9,-0.79,0.79,96.09237,10.30712,,,3726,156
"Efficient Electrochemical Reduction of CO2 by Ni?N Catalysts with
Tunable Performance",10.1021/acssuschemeng.9b03502,Ni/NC_PANI_950,Ni,58.693,28,7.61,1.91,111.54,8,121,none,polymer derived,0,0,0,1,0,0,0,1,0,3.87,4,,,31.5281963,27.20619888,29.94403788,11.32156694,,,0,950,2,5,CO,KHCO3,0,0.1,1,nafion 117,177.8,carbon paper,1,1,,6.8,,,,58.383595,67.65577,76.927945,86.20012,88.88228,90.92994,82.479715,74.02949,,,,,0.18467,0.85341,1.52215,3.62805,5.46812,6.047555,6.62699,-1,-0.89,0.89,90.92994,3.62805,,,1477,195
"Efficient Electrochemical Reduction of CO2 by Ni?N Catalysts with
Tunable Performance",10.1021/acssuschemeng.9b03502,Ni/NC_PPy_950,Ni,58.693,28,7.61,1.91,111.54,8,121,none,polymer derived,0,0,0,1,0,0,0,1,0,1.35,4,,,49.05959665,20.31497847,21.07409925,9.551325629,,,0,950,2,5,CO,KHCO3,0,0.1,1,nafion 117,177.8,carbon paper,1,1,,6.8,,,,35.08057,49.91894,64.75731,79.59568,85.56564,79.79756,60.11401,40.43046,,,,,0.2179,0.705955,1.19401,2.61871,3.39129,3.45152,3.51175,-0.9,-0.79,0.79,85.56564,3.39129,,,382,143
"Electrochemical Reduction of CO2
to CO by N,S
Dual-Doped Carbon Nanoweb Catalysts",10.1002/cssc.201903117,NC,none,0,0,0,0,0,0,0,none,carbon nanofiber,0,0,0,0,1,0,0,0,0,9.13,0,,,27.4,45.3,11.1,16.2,0.48,113,0,800,1,,CO,KHCO3,0,0.1,2,nafion 117,177.8,carbon paper,1,2,,6.8,,1.52975,4.49763,12.08222,21.11777,39.25482,30.74689,22.23896,,,,0.01,0.01,0.08733,0.24942,0.73347,0.73347,0.89556,,,,,-0.7,-0.59,0.59,39.25482,0.73347,,,,155
"Electrochemical Reduction of CO2
to CO by N,S
Dual-Doped Carbon Nanoweb Catalysts",10.1002/cssc.201903117,NCNW,none,0,0,0,0,0,0,0,none,carbon nanofiber,0,0,0,0,1,0,0,0,0,9.52,0,,,25.1,47.5,11.4,16,0.47,246,0,800,1,,CO,KHCO3,0,0.1,2,nafion 117,177.8,carbon paper,1,2,,6.8,,2.81583,15.21498,33.71477,50.33491,59.04069,47.56488,36.08907,,,,0.01,0.03626,0.11176,0.60913,1.75485,2.38989,2.31439,,,,,-0.7,-0.59,0.59,59.04069,2.38989,,,,131
"Electrochemical Reduction of CO2
to CO by N,S
Dual-Doped Carbon Nanoweb Catalysts",10.1002/cssc.201903117,NSCNW-1,none,0,0,0,0,0,0,0,none,carbon nanofiber,0,0,0,0,1,0,0,0,0,9.28,0,,,26.5,47.2,11.2,15.1,0.5,248,0,800,1,,CO,KHCO3,0,0.1,2,nafion 117,177.8,carbon paper,1,2,,6.8,4.66251,20.02954,35.56145,58.28223,70.68138,63.45954,54.58887,45.7182,,,,0.01,0.11176,0.74679,2.17895,3.74655,3.80872,3.80872,,,,,-0.6,-0.49,0.49,70.68138,3.74655,,,,108
"Electrochemical Reduction of CO2
to CO by N,S
Dual-Doped Carbon Nanoweb Catalysts",10.1002/cssc.201903117,NSCNW-2,none,0,0,0,0,0,0,0,none,carbon nanofiber,0,0,0,0,1,0,0,0,0,9.33,0,,,27.1,46.1,11.3,15.5,0.52,241,0,800,1,,CO,KHCO3,0,0.1,2,nafion 117,177.8,carbon paper,1,2,,6.8,6.5092,30.94475,59.04069,77.34262,85.65269,74.37474,67.91136,61.44798,,,,0.01,0.36044,2.00354,3.46012,5.16539,5.09212,5.11654,,,,,-0.6,-0.49,0.49,85.65269,5.16539,,,,97
"Electrochemical Reduction of CO2
to CO by N,S
Dual-Doped Carbon Nanoweb Catalysts",10.1002/cssc.201903117,NSCNW-3,none,0,0,0,0,0,0,0,none,carbon nanofiber,0,0,0,0,1,0,0,0,0,9.27,0,,,27.3,45.2,11.9,15.6,0.55,249,0,800,1,,CO,KHCO3,0,0.1,2,nafion 117,177.8,carbon paper,1,2,,6.8,10.03768,39.45268,69.03256,87.33449,93.99574,83.24541,77.14477,71.04413,,,,0.01,0.83339,2.55198,4.25724,5.97583,6.18677,6.38661,,,,,-0.6,-0.49,0.49,93.99574,5.97583,,,,93
"Electrochemical Reduction of CO2
to CO by N,S
