Repository: dravendr/CO2RR_Machine-Learning

# CO2RR_Machine-Learning
The machine learning code file was written in jupyter notebook and saved in the corresponding format of .ipynb. To run the code, we suggest users to install Anaconda 3 in windows 10 and install the following necessary python packages with the same or higher version to set up compatible environment: Python 3.7; jupyter 1.0.0; numpy 1.20.2; pandas 1.0.1; scikit-learn 0.22.1; matplotlib 3.1.3; shap 0.39.0；seaborn 0.10.0; tensorflow-gpu 2.4.1; tensorflow-estimator 2.4.0; Keras 2.4.3; keras-metrics 1.1.0; catboost 0.23.2; lightgbm 3.2.1; xgboost 1.0.2. For training the ANN models, two GPU of GTX 2080ti equipped with i9 9900k was used.

File: Data Preprocessing/unfilled database.csv (part 6 of 9)
e (h),Rising Rate (¡ãC min-1),Product,Electrolyte,Flow Cell/H-type Cell,Electrolyte Concentration (M),Catalyst Loading (mg cm-2),Nafion Membrane,Nafion Membrane Thickness (¦Ìm),Electrode Substrate Type,Carbon Paper/Glassy Carbon,Electrode Area cm2,lsv speed (mV/s),Electrolyte pH,FE of Product (CO) at -0.2V (vs.RHE),FE of Product (CO) at -0.3V (vs.RHE),FE of Product (CO) at -0.4V (vs.RHE),FE of Product (CO) at -0.5V (vs.RHE),FE of Product (CO) at -0.6V (vs.RHE),FE of Product (CO) at -0.7V (vs.RHE),FE of Product (CO) at -0.8V (vs.RHE),FE of Product (CO) at -0.9V (vs.RHE),FE of Product (CO) at -1V (vs.RHE),FE of Product (CO) at -1.1V (vs.RHE),FE of Product (CO) at -1.2V (vs.RHE),Partial Current Censity (CO) at -0.2V (vs.RHE),Partial Current Censity (CO) at -0.3V (vs.RHE),Partial Current Censity (CO) at -0.4V (vs.RHE),Partial Current Censity (CO) at -0.5V (vs.RHE),Partial Current Censity (CO) at -0.6V (vs.RHE),Partial Current Censity (CO) at -0.7V (vs.RHE),Partial Current Censity (CO) at -0.8V (vs.RHE),Partial Current Censity (CO) at -0.9V (vs.RHE),Partial Current Censity (CO) at -1.0V (vs.RHE),Partial Current Censity (CO) at -1.1V (vs.RHE),Partial Current Censity (CO) at -1.2V (vs.RHE),Potential for Maximum FE of Product (CO) (vs.RHE),"corresponding overpotential (eV) ¦Ç=E-Eo,CO£¬-0.11 eV£¬Formate£¬-0.011",Overpotential (V),Maximum FE,Partial Current Density at Maximum FE (mA/cm2),Long-term durability(h£©,Long-term durability=FE decrease%/Ê±¼ä£¨h£©,TOF Reported (h-1),Tafel Slope
Dual-Doped Carbon Nanoweb Catalysts",10.1002/cssc.201903117,NSCNW-4,none,0,0,0,0,0,0,0,none,carbon nanofiber,0,0,0,0,1,0,0,0,0,9.61,0,,,27.5,45.4,11.8,15.3,0.58,255,0,800,1,,CO,KHCO3,0,0.1,2,nafion 117,177.8,carbon paper,1,2,,6.8,6.90491,24.64625,51.81885,65.70194,78.26597,69.03256,64.02014,59.00772,,,,0.01,0.22278,1.444,2.663,4.35716,4.33274,4.65692,,,,,-0.6,-0.49,0.49,78.26597,4.35716,,,,101
"Electroreduction of CO2 on Single-Site Copper-Nitrogen-Doped
Carbon Material: Selective Formation of Ethanol and Reversible
Restructuration of the Metal Sites",10.1002/anie.201907994,Cu0.5NC,Cu,63.546,29,7.69,1.9,119.16,10,138,none,ZIF-derived,1,0,0,0,0,0,0,1.4,0,,4,,,46.83293657,36.57863706,9.789307407,6.799118962,,,0,1050,1,5,CO,LiHCO3,0,0.1,2,not mentioned,177.8,carbon paper,1,1,,7.2,,,,10.40113,30.54446,37.20657,50.28404,30.54446,20.85413,,,,,,,,,,,,,,-0.8,-0.69,0.69,50.28404,,,,,175
"Electroreduction of CO2 on Single-Site Copper-Nitrogen-Doped
Carbon Material: Selective Formation of Ethanol and Reversible
Restructuration of the Metal Sites",10.1002/anie.201907994,Cu0.5NC,Cu,63.546,29,7.69,1.9,119.16,10,138,none,ZIF-derived,1,0,0,0,0,0,0,1.4,0,,4,,,46.83293657,36.57863706,9.789307407,6.799118962,,,0,1050,1,5,CO,NaHCO3,0,0.1,2,not mentioned,177.8,carbon paper,1,1,,6.8,,,,24.86934,50.91211,60.33327,36.69065,28.6378,25.632,,,,,,,,,,,,,,-0.7,-0.59,0.59,60.33327,,,,,175
"Electroreduction of CO2 on Single-Site Copper-Nitrogen-Doped
Carbon Material: Selective Formation of Ethanol and Reversible
Restructuration of the Metal Sites",10.1002/anie.201907994,Cu0.5NC,Cu,63.546,29,7.69,1.9,119.16,10,138,none,ZIF-derived,1,0,0,0,0,0,0,1.4,0,,4,,,46.83293657,36.57863706,9.789307407,6.799118962,,,0,1050,1,5,CO,KHCO3,0,0.1,2,not mentioned,177.8,carbon paper,1,1,,6.8,,,,53.28984,67.5113,61.47727,40.45911,32.15952,26.88816,,,,,,,,,,,,,,-0.6,-0.49,0.49,67.5113,,,,,175
"Electroreduction of CO2 on Single-Site Copper-Nitrogen-Doped
Carbon Material: Selective Formation of Ethanol and Reversible
Restructuration of the Metal Sites",10.1002/anie.201907994,Cu0.5NC,Cu,63.546,29,7.69,1.9,119.16,10,138,none,ZIF-derived,1,0,0,0,0,0,0,1.4,0,,4,,,46.83293657,36.57863706,9.789307407,6.799118962,,,0,1050,1,5,CO,CsHCO3,0,0.1,2,not mentioned,177.8,carbon paper,1,1,,6.8,,,,46.51557,76.95489,73.92666,51.29345,37.56547,30.79121,,,,,,,,,,,,,,-0.6,-0.49,0.49,76.95489,,,,,175
"Enhanced N-doping in mesoporous carbon for efficient electrocatalytic
CO2 conversion",10.1007/s12274-019-2396-6,MNC,none,0,0,0,0,0,0,0,none,ZIF-derived,1,0,0,0,0,0,0,0,0,11.8797625,0,4.93116112,83.18907638,46.8486813,30.20721968,22.94409901,0,1.04,475,1,900,3,5,CO,KHCO3,0,0.1,0.4,not mentioned,177.8,carbon paper,1,1,,6.8,,,,0.01,15.89084,35.16765,37.63007,10.49363,9.15806,,,,,,,1.17944,2.7801,3.31471,1.12281,1.1953,,,-0.79,-0.68,0.68,40.44,4.4381,,,,359
"Enhanced N-doping in mesoporous carbon for efficient electrocatalytic
CO2 conversion",10.1007/s12274-019-2396-6,MNC-D,none,0,0,0,0,0,0,0,none,ZIF-derived,1,0,0,0,0,0,0,0,0,17.71996427,0,3.879282843,77.79940024,46.09695171,31.09109023,22.81195806,0,1.17,732,1,900,3,5,CO,KHCO3,0,0.1,0.4,not mentioned,177.8,carbon paper,1,1,,6.8,,65.56033,80.16481,84.14903,90.34651,81.94168,66.21142,52.5645,39.9155,,,,1.33171,2.24127,4.12335,7.00368,8.94841,9.68162,9.87272,9.26354,,,-0.58,-0.47,0.47,91.37,1.29,,,,138
"Facile Synthesis of Iron- and Nitrogen-Doped Porous Carbon for
Selective CO2 Electroreduction",10.1021/acsanm.8b00755,4-1-0.25-1000,Fe,55.845,26,7.83,1.83,14.57,6,125,none,carbon black derived,0,0,0,0,0,1,0,0.52,0,0.461817582,4,2.375061851,96.6848095,33.22709163,18.0876494,48.68525896,0,0.65,204,1,1000,1,20,CO,KHCO3,0,0.5,0.5,not mentioned,177.8,glassy carbon,0,2,,7.3,,,,83.35416,76.09701,41.66237,7.22773,0.01,,,,,,,0.62977,1.39963,3.87984,,,,,,-0.52,-0.41,0.41,83.41,0.69645,,,,118
"Hierarchically micro- and meso-porous Fe-N4O-doped carbon as robust
electrocatalyst for CO2 reduction",10.1016/j.apcatb.2020.118630,Fe-N/O-C (MZ),Fe,55.845,26,7.83,1.83,14.57,6,125,none,glucosamine derived,0,0,0,0,0,0,1,0.15,0,3.26602758,5,5.796362941,88.39771967,10.92436975,17.64705882,65.12605042,6.302521008,1.26,1173,1,1000,2,5,CO,KHCO3,0,0.1,1,nafion 117,177.8,carbon paper,1,1,,6.8,,,,89.7386,95.17024,91.23887,85.12278,79.00669,,,,,,,3.41424,6.66824,9.82242,13.32482,,,,,-0.57,-0.46,0.46,95.38,5.56033,,,7820,
"Hierarchically micro- and meso-porous Fe-N4O-doped carbon as robust
electrocatalyst for CO2 reduction",10.1016/j.apcatb.2020.118630,Fe-N/O-C (Z),Fe,55.845,26,7.83,1.83,14.57,6,125,none,glucosamine derived,0,0,0,0,0,0,1,0.31,0,2.397640417,4,13.63737274,82.86131109,10.9375,9.375,66.14583333,13.54166667,1.14,667,1,1000,2,5,CO,KHCO3,0,0.1,1,nafion 117,177.8,carbon paper,1,1,,6.8,,,,9.01871,17.96141,26.90411,35.84681,26.90411,,,,,,,,,4.2513,5.52615,,,,,-0.77,-0.66,0.66,40.47,5.42,,,,
"Hierarchically micro- and meso-porous Fe-N4O-doped carbon as robust
electrocatalyst for CO2 reduction",10.1016/j.apcatb.2020.118630,Fe-N/O-C (M),Fe,55.845,26,7.83,1.83,14.57,6,125,none,glucosamine derived,0,0,0,0,0,0,1,0.26,0,3.209259081,5,6.001731269,88.92949889,8,18.18181818,65.09090909,8.727272727,1.25,897,1,1000,2,5,CO,KHCO3,0,0.1,1,nafion 117,177.8,carbon paper,1,1,,6.8,,,,87.07572,88.42179,86.83048,82.72651,78.62254,,,,,,,2.52386,5.9057,9.3377,12.4828,,,,,-0.57,-0.46,0.46,88.43,4.8,,,,
Highly Dispersed CuFe-Nitrogen Active Sites Electrode for Synergistic Electrochemical CO2 Reduction at Low Overpotential,10.1016/j.apenergy.2020.115029,CuFe/N?C,Fe,55.845,26,7.83,1.83,14.57,6,125,Cu,ZIF-derived,1,0,0,0,0,0,0,1.74,0.52,5.15,4.4,,,52.91828794,37.54863813,7.19844358,2.33463035,0.98,1241,0,1000,1,2,CO,KHCO3,0,0.5,0.1,nafion 115,127,carbon paper,1,1,,7.2,71.42412,91.11038,96.0157,94.39142,90.55812,78.53846,60.50897,44.65601,27.3412,,,0.04786,0.13296,0.55659,2.02981,4.01365,5.2013,5.82728,6.28305,5.73083,,,-0.4,-0.29,0.29,96.0157,0.55659,,,295,104
Highly Dispersed CuFe-Nitrogen Active Sites Electrode for Synergistic Electrochemical CO2 Reduction at Low Overpotential,10.1016/j.apenergy.2020.115029,Fe/N?C,Fe,55.845,26,7.83,1.83,14.57,6,125,none,ZIF-derived,1,0,0,0,0,0,0,1.93,0,4.88,4,,,49.59016393,39.75409836,8.401639344,2.254098361,0.99,1235,0,1000,1,2,CO,KHCO3,0,0.5,0.1,nafion 115,127,carbon paper,1,1,,7.2,,,83.24887,77.79129,73.43823,64.5047,51.73787,31.72675,16.9783,,,,,0.18592,0.7684,1.54189,2.21136,2.87894,3.07941,2.69739,,,-0.4,-0.29,0.29,83.24887,0.18592,,,91.9,128
Highly Dispersed CuFe-Nitrogen Active Sites Electrode for Synergistic Electrochemical CO2 Reduction at Low Overpotential,10.1016/j.apenergy.2020.115029,Cu/N?C,Cu,63.546,29,7.69,1.9,119.16,10,138,none,ZIF-derived,1,0,0,0,0,0,0,0.51,0,3.15,3,,,50,42.99363057,1.910828025,5.095541401,0.98,1075,0,1000,1,2,CO,KHCO3,0,0.5,0.1,nafion 115,127,carbon paper,1,1,,7.2,,,57.94261,35.17022,19.31727,9.31171,7.49252,8.2072,8.95437,,,,,0.08001,0.08947,0.10081,0.13296,0.17457,0.32208,0.50363,,,-0.4,-0.29,0.29,57.94261,0.08001,,,61.2,518
Highly Dispersed CuFe-Nitrogen Active Sites Electrode for Synergistic Electrochemical CO2 Reduction at Low Overpotential,10.1016/j.apenergy.2020.115029,N?C,none,0,0,0,0,0,0,0,none,ZIF-derived,1,0,0,0,0,0,0,0,0,1.53,0,,,41.44736842,39.47368421,16.44736842,2.631578947,0.97,1679.5,0,1000,1,2,CO,KHCO3,0,0.5,0.1,nafion 115,127,carbon paper,1,1,,7.2,,,,35.17022,22.59831,9.31171,4.76373,2.19737,2.19737,,,,,,0.06866,0.05732,0.06866,0.05732,0.06866,0.11027,,,-0.5,-0.39,0.39,35.17022,0.06866,,,,1654
"Identifying Active Sites of Nitrogen-Doped Carbon 
Materials for the CO2 Reduction Reaction",10.1002/adfm.201800499,GM1,none,0,0,0,0,0,0,0,none,melamine derived,0,0,0,0,0,0,1,0,0,5.59,0,,,10.19677996,12.34347048,40.25044723,37.20930233,,101.4,0,600,,,CO,KHCO3,0,0.5,0.2,nafion 117,177.8,carbon paper,1,4,,7.3,,0.01,8.5764,31.87612,21.65215,8.5764,1.75031,0.01,,,,,,0.032529428,0.327339064,0.417659147,0.498687643,0.197314897,,,,,-0.5,-0.39,0.39,31.87612,0.327339064,,,,200.9
"Identifying Active Sites of Nitrogen-Doped Carbon 
Materials for the CO2 Reduction Reaction",10.1002/adfm.201800499,GM2,none,0,0,0,0,0,0,0,none,melamine derived,0,0,0,0,0,0,1,0,0,5.82,0,,,15.29209622,12.54295533,43.29896907,28.86597938,,235.8,0,600,,,CO,KHCO3,0,0.5,0.2,nafion 117,177.8,carbon paper,1,4,,7.3,,75.25971,87.66802,80.0228,64.00425,43.76868,31.5424,19.31612,,,,,,3.394330398,6.837068009,9.702301851,10.31972247,10.4281824,,,,,-0.4,-0.29,0.29,87.66802,3.394330398,,,,187.6
"Identifying Active Sites of Nitrogen-Doped Carbon 
Materials for the CO2 Reduction Reaction",10.1002/adfm.201800499,GM4,none,0,0,0,0,0,0,0,none,melamine derived,0,0,0,0,0,0,1,0,0,5.45,0,,,14.1025641,17.03296703,46.7032967,22.16117216,,308.9,0,600,,,CO,KHCO3,0,0.5,0.2,nafion 117,177.8,carbon paper,1,4,,7.3,,0.01,57.0568,67.91787,47.86434,27.26472,11.61022,0.01,,,,,,1.324938776,3.682133363,4.964058566,4.347425039,2.812632685,,,,,-0.5,-0.39,0.39,67.91787,3.682133363,,,,172.4
"Identifying Active Sites of Nitrogen-Doped Carbon 
Materials for the CO2 Reduction Reaction",10.1002/adfm.201800499,GM8,none,0,0,0,0,0,0,0,none,melamine derived,0,0,0,0,0,0,1,0,0,5.59,0,,,12.00716846,17.20430108,45.51971326,25.2688172,,420.7,0,600,,,CO,KHCO3,0,0.5,0.2,nafion 117,177.8,carbon paper,1,4,,7.3,,0.01,41.22028,52.77912,37.64037,20.13524,5.51224,0.01,,,,,,0.470962309,2.25102419,2.919951703,2.479443386,1.021732821,,,,,-0.5,-0.39,0.39,52.77912,2.25102419,,,,129.8
"Identifying Active Sites of Nitrogen-Doped Carbon 
Materials for the CO2 Reduction Reaction",10.1002/adfm.201800499,GM2-H2-150,none,0,0,0,0,0,0,0,none,melamine derived,0,0,0,0,0,0,1,0,0,5.67,0,,,16.04938272,14.99118166,52.73368607,16.22574956,,235.8,0,600,,,CO,KHCO3,0,0.5,0.2,nafion 117,177.8,carbon paper,1,4,,7.3,,81.13031,92.00941,85.48195,66.94278,50.22176,36.68995,27.33095,21.31019,,,,,4.703060992,7.519821497,10.56802907,11.00468245,12.74894678,13.39401581,16.72648747,,,-0.4,-0.29,0.29,92.00941,4.703060992,,,,
"Identifying Active Sites of Nitrogen-Doped Carbon 
Materials for the CO2 Reduction Reaction",10.1002/adfm.201800499,GM2-H2-700,none,0,0,0,0,0,0,0,none,melamine derived,0,0,0,0,0,0,1,0,0,4.68,0,,,17.46724891,14.41048035,50.43668122,17.68558952,,235.8,0,700,,,CO,KHCO3,0,0.5,0.2,nafion 117,177.8,carbon paper,1,4,,7.3,,0.01,71.95014,64.76696,48.22477,27.33095,18.47864,12.45788,9.9542,,,,,1.519788417,3.573950957,4.524235732,4.120137979,4.499957218,4.806968924,5.614480366,,,-0.4,-0.29,0.29,71.95014,1.519788417,,,,
"Identifying Active Sites of Nitrogen-Doped Carbon 
Materials for the CO2 Reduction Reaction",10.1002/adfm.201800499,GM2-H2-900,none,0,0,0,0,0,0,0,none,melamine derived,0,0,0,0,0,0,1,0,0,3.92,0,,,15.08951407,10.4859335,58.56777494,15.85677749,,235.8,0,900,,,CO,KHCO3,0,0.5,0.2,nafion 117,177.8,carbon paper,1,4,,7.3,,0.01,37.19665,33.35171,22.32358,17.46525,13.44147,7.09285,3.93344,,,,,0.19953399,0.416262693,0.914108186,1.265624581,2.026300258,1.545183756,1.226816335,,,-0.4,-0.29,0.29,37.19665,0.19953399,,,,
"Identifying Active Sites of Nitrogen-Doped Carbon 
Materials for the CO2 Reduction Reaction",10.1002/adfm.201800499,"GM2-soaked in 0.3 
M H3PO4 for half 
an hour",none,0,0,0,0,0,0,0,none,melamine derived,0,0,0,0,0,0,1,0,0,5.79,0,,,12.4567474,12.28373702,47.23183391,28.02768166,,235.8,1,600,,,CO,KHCO3,0,0.5,0.2,nafion 117,177.8,carbon paper,1,4,,7.3,,65.25971,77.66802,70.0228,54.00425,33.76868,21.5424,9.31612,,,,,,1.391740917,2.948831172,3.882320339,3.477046603,3.686354495,,,,,-0.4,-0.29,0.29,77.66802,1.391740917,,,,
"Identifying Active Sites of Nitrogen-Doped Carbon 
Materials for the CO2 Reduction Reaction",10.1002/adfm.201800499,"GM2-soaked in 1
M H3PO4 for half 
an hour",none,0,0,0,0,0,0,0,none,melamine derived,0,0,0,0,0,0,1,0,0,5.85,0,,,10.08547009,12.64957265,50.5982906,26.66666667,,235.8,1,600,,,CO,KHCO3,0,0.5,0.2,nafion 117,177.8,carbon paper,1,4,,7.3,,55.25971,67.66802,60.0228,44.00425,23.76868,11.5424,-0.68388,,,,,,0.793176887,1.543232489,1.624501844,1.598872707,1.560104916,,,,,-0.4,-0.29,0.29,67.66802,0.793176887,,,,
"Improving CO2 electroreduction over ZIF-derived carbon doped with Fe-N
sites by an additional ammonia treatment",10.1016/j.cattod.2018.03.062,C-Fe30,Fe,55.845,26,7.83,1.83,14.57,6,125,none,ZIF-derived,1,0,0,0,0,0,0,0.64,0,7.03,4,,,61.3086771,20.76813656,13.22901849,4.694167852,0.97,746,1,900,2,3,CO,KHCO3,0,1,2,nafion 115,127,carbon paper,1,2,,8.8,,,76.17381,72.4855,61.25579,43.48016,28.67345,13.86674,,,,,,3.38835,6.888822,9.722926,10.095316,9.677282,,,,,-0.43,-0.32,0.32,77.26,4.458,,,,
"Improving CO2 electroreduction over ZIF-derived carbon doped with Fe-N
sites by an additional ammonia treatment",10.1016/j.cattod.2018.03.062,C-Fe30-N15/30,Fe,55.845,26,7.83,1.83,14.57,6,125,none,ZIF-derived,1,0,0,0,0,0,0,1.02,0,4.69,4,,,56.50319829,22.17484009,14.92537313,6.396588486,0.99,1162,1,900,2,3,CO,KHCO3,0,1,2,nafion 115,127,carbon paper,1,2,,8.8,,,84.5657,81.76712,73.54143,58.23448,41.04798,23.86148,,,,,,5.446176,10.101334,14.183156,15.204864,14.281786,,,,,-0.43,-0.32,0.32,84.77,6.758,,,,
"Improving CO2 electroreduction over ZIF-derived carbon doped with Fe-N
sites by an additional ammonia treatment",10.1016/j.cattod.2018.03.062,C-Fe30-N15/60,Fe,55.845,26,7.83,1.83,14.57,6,125,none,ZIF-derived,1,0,0,0,0,0,0,1.39,0,3.98,4,,,53.26633166,22.36180905,16.33165829,8.040201005,1,1181,1,900,2,3,CO,KHCO3,0,1,2,nafion 115,127,carbon paper,1,2,,8.8,,,82.37457,79.5694,63.4312,44.05466,28.11235,12.17004,,,,,,4.50666,9.70204,12.3474,13.14183,13.58035,,,,,-0.43,-0.32,0.32,84.5,4.50666,,,,
"Improving CO2 electroreduction over ZIF-derived carbon doped with Fe-N
sites by an additional ammonia treatment",10.1016/j.cattod.2018.03.062,C-Fe30-N30/30,Fe,55.845,26,7.83,1.83,14.57,6,125,none,ZIF-derived,1,0,0,0,0,0,0,1.3,0,4.52,4,,,53.09734513,23.67256637,15.7079646,7.522123894,0.99,1148,1,900,2,3,CO,KHCO3,0,1,2,nafion 115,127,carbon paper,1,2,,8.8,,,84.31275,80.98043,71.07092,56.19361,40.1913,24.18899,,,,,,5.9074,11.26496,15.71755,17.29088,17.67781,,,,,-0.43,-0.32,0.32,84.67,5.9074,,,,
"Improving CO2 electroreduction over ZIF-derived carbon doped with Fe-N
sites by an additional ammonia treatment",10.1016/j.cattod.2018.03.062,C-Fe30-N30/30,Fe,55.845,26,7.83,1.83,14.57,6,125,none,ZIF-derived,1,0,0,0,0,0,0,1.3,0,4.52,4,,,53.09734513,23.67256637,15.7079646,7.522123894,0.99,1148,1,900,2,3,CO,KHCO3,0,0.5,2,nafion 115,127,carbon paper,1,2,,7.3,,,85.92833,88.15915,84.21796,73.9109,57.30988,40.70886,,,,,,2.4937,6.32545,10.68162,13.64231,14.78959,,,,,-0.43,-0.32,0.32,88.69,3.25,,,,
"Incorporation of Nitrogen Defects for Efficient Reduction of CO2 via
Two-Electron Pathway on Three-Dimensional Graphene Foam",10.1021/acs.nanolett.5b04123,NG700,none,0,0,0,0,0,0,0,none,graphene 3d foam,0,0,1,0,0,0,0,0,0,6.28641,0,,,50.65180286,35.36454033,13.98365681,0,0.75,,0,700,1,,CO,KHCO3,0,0.1,0.4,not mentioned,177.8,carbon paper,1,3.8,,6.8,,,0.01,12.02902,17.36715,30.26271,53.3994,54.58548,46.76665,40.30672,37.66474,,,0.05512,0.11754,0.19699,0.59267,1.59532,2.41914,2.96683,3.66257,4.33495,-0.82,-0.71,0.71,59.29,1.87,,,,237
"Incorporation of Nitrogen Defects for Efficient Reduction of CO2 via
Two-Electron Pathway on Three-Dimensional Graphene Foam",10.1021/acs.nanolett.5b04123,NG800,none,0,0,0,0,0,0,0,none,graphene 3d foam,0,0,1,0,0,0,0,0,0,6.5261,0,,,63.22550988,24.64320191,12.13128821,0,0.79,,0,800,1,,CO,KHCO3,0,0.1,0.4,not mentioned,177.8,carbon paper,1,3.8,,6.8,,,60.34266,78.32002,84.72512,75.57891,66.40302,55.55444,31.09379,,,,,0.27032,0.94177,1.6235,2.21145,3.40091,5.80806,4.95799,,,-0.58,-0.47,0.47,86.29,1.54,,,,222
"Incorporation of Nitrogen Defects for Efficient Reduction of CO2 via
Two-Electron Pathway on Three-Dimensional Graphene Foam",10.1021/acs.nanolett.5b04123,NG900,none,0,0,0,0,0,0,0,none,graphene 3d foam,0,0,1,0,0,0,0,0,0,3.78865,0,,,57.70393148,28.52414448,13.77192404,0,0.83,,0,900,1,,CO,KHCO3,0,0.1,0.4,not mentioned,177.8,carbon paper,1,3.8,,6.8,,,,0.16862,7.72513,11.97959,17.86195,17.73098,14.63381,11.55334,10.59811,,,,0.04381,0.17844,0.27123,0.58155,0.86669,1.06214,1.27638,1.41848,-0.83,-0.72,0.72,19.55,0.75,,,,354
"Incorporation of Nitrogen Defects for Efficient Reduction of CO2 via
Two-Electron Pathway on Three-Dimensional Graphene Foam",10.1021/acs.nanolett.5b04123,NG1000,none,0,0,0,0,0,0,0,none,graphene 3d foam,0,0,1,0,0,0,0,0,0,3.00908,0,,,67.85163572,22.32775466,9.820609622,0,0.87,,0,1000,1,,CO,KHCO3,0,0.1,0.4,not mentioned,177.8,carbon paper,1,3.8,,6.8,,,,0.01,0.01,0.49362,4.32793,8.14372,10.368,10.97157,,,,,,,0.04381,0.12636,0.2656,0.44857,0.65411,0.90407,-1.16,-1.05,1.05,11.24,0.8583,,,,232
"Intrinsic Carbon-Defect-Driven Electrocatalytic Reduction 
of Carbon Dioxide",10.1002/adma.201808276,D-NC-900,none,0,0,0,0,0,0,0,none,MOF-5 derived porous carbon,1,0,0,0,0,0,0,0,0,4.3,0,,,27.18894009,12.67281106,9.907834101,50.23041475,1.227,686,0,900,2,5,CO,KHCO3,0,0.1,0.5,not mentioned,177.8,glassy carbon,0,1,10,6.8,,,45.33769,70.6268,78.49412,80.78506,76.29198,65.35231,60.57508,,,,,0.121777035,0.298956182,0.54171147,0.858648246,1.323848954,1.692291532,,,,-0.7,-0.59,0.59,80.78506,0.858648246,,,,
"Intrinsic Carbon-Defect-Driven Electrocatalytic Reduction 
of Carbon Dioxide",10.1002/adma.201808276,D-NC-1000,none,0,0,0,0,0,0,0,none,MOF-5 derived porous carbon,1,0,0,0,0,0,0,0,0,2.1,0,,,22.01834862,5.504587156,5.963302752,66.51376147,0.982,945,0,1000,2,5,CO,KHCO3,0,0.1,0.5,not mentioned,177.8,glassy carbon,0,1,10,6.8,,,58.37294,84.56777,90.14416,91.13868,86.85871,82.47219,70.21833,,,,,0.190295784,0.381400643,0.643629302,0.975183876,1.450540457,2.070051969,,,,-0.7,-0.59,0.59,91.13868,0.975183876,,,,
"Intrinsic Carbon-Defect-Driven Electrocatalytic Reduction 
of Carbon Dioxide",10.1002/adma.201808276,D-NC-1100,none,0,0,0,0,0,0,0,none,MOF-5 derived porous carbon,1,0,0,0,0,0,0,0,0,1.2,0,,,19.16666667,6.666666667,7.5,66.66666667,0.832,1188,0,1100,2,5,CO,KHCO3,0,0.1,0.5,not mentioned,177.8,glassy carbon,0,1,10,6.8,,,63.94933,88.04858,95.11674,93.82032,91.63594,85.75764,76.00783,,,,,0.196324443,0.443764843,0.85605066,1.341630576,2.025154274,2.65848684,,,,-0.6,-0.49,0.49,95.11674,0.85605066,,,,
"Low-Cost and Scalable Fabrication of Hierarchically Porous
N-Doped Carbon for Energy Storage and Conversion
Application",10.1002/slct.201903639,P-NC,none,0,0,0,0,0,0,0,none,Nacl Templated derived amophous carbon,0,1,0,0,0,0,0,0,0,5,0,,,37.2596312,13.93864977,48.80171903,0,0.89,85,1,800,4,,CO,KHCO3,0,0.5,,not mentioned,177.8,glassy carbon,0,,,7.3,,,,38.01369,53.67841,69.18505,81.50179,60.15941,46.97713,38.18903,,,,,0.62047,1.66332,3.68195,6.84938,6.29289,5.92184,,,-0.8,-0.69,0.69,81.81,6.856,,,,
"Metal-free Nanoporous Carbon as a Catalyst for
Electrochemical Reduction of CO2
to CO and CH4",10.1002/cssc.201501575,CPSN,none,0,0,0,0,0,0,0,none,polymer derived,0,0,0,1,0,0,0,0,0,3.704928879,0,2.514058882,93.78101224,50,31.25,18.75,0,,1332,0,800,0.5,30,CO,KHCO3,0,0.1,2.5,nafion 117,177.8,carbon paper,1,1,,6.8,,,0.23636,1.75263,3.26051,4.4531,5.87677,8.798,11.01299,8.5093,6.07559,,,8.51E-05,0.001016525,0.005086396,0.014338982,0.027914658,0.0717037,0.133257179,,,-0.98,-0.87,0.87,11.3,0.133257179,,,,
"Metal-Free Nitrogen-Doped Mesoporous Carbon for Electroreduction
of CO2
to Ethanol",10.1002/anie.201706777,i-NC,none,0,0,0,0,0,0,0,none,soft templated carbon,0,1,0,0,0,0,0,0,0,7.2,0,,,26.39,54.16,19.44,0,2.7,1000,1,750,3,1,CO,KHCO3,0,0.1,0.5,nafion 117,177.8,carbon paper,1,1,,6.8,,,4.66887,7.36924,11.18005,12.46715,17.53981,14.28422,10.1958,,,,,,,,,,,,,,-0.8,-0.69,0.69,17.53981,,,,,
"Metal¨Corganic framework-derived mesoporous carbon nanoframes
embedded with atomically dispersed Fe¨CNx active sites for efficient
bifunctional oxygen and carbon dioxide electroreduction",10.1016/j.apcatb.2020.118720,FeSAs/CNF-900,Fe,55.845,26,7.83,1.83,14.57,6,125,none,ZIF-derived,1,0,0,0,0,0,0,4.58,0,8.93,4,,,36.54,36.17,12.88,14.43,1,1164.6,0,900,3,5,CO,KHCO3,0,0.5,0.4,nafion 115,127,carbon paper,1,,,7.3,,,79.88667,86.25685,79.59718,65.04366,50.49014,35.93662,,,,,,1.2815,3.68165,6.11444,7.42694,,,,,,-0.47,-0.36,0.36,87.37,2.86327,,,220,163
"Metal-Organic-Framework-Mediated Nitrogen-Doped Carbon for
CO2 Electrochemical Reduction",10.1021/acsami.8b02226,NC-700,none,0,0,0,0,0,0,0,none,ZIF-derived,1,0,0,0,0,0,0,0,0,19.33701657,0,13.25966851,64.45672192,50,38.89,8.89,2.22,1.02,392,1,700,4,2,CO,KHCO3,0,0.1,4,not mentioned,177.8,carbon paper,1,12.5,,7.2,,,,0.01,5.49555,12.58162,22.66783,33.71627,32.53258,25.99593,18.90763,,,,,0.03808,0.06813,0.14935,0.2469,0.28456,0.29677,0.35502,-0.93,-0.82,0.82,77.66,0.276,,,,
"Metal-Organic-Framework-Mediated Nitrogen-Doped Carbon for
CO2 Electrochemical Reduction",10.1021/acsami.8b02226,NC-800,none,0,0,0,0,0,0,0,none,ZIF-derived,1,0,0,0,0,0,0,0,0,18.72693727,0,12.91512915,65.40590406,53.44827586,33.33333333,9.770114943,3.448275862,1.04,488,1,700,4,2,CO,KHCO3,0,0.1,4,not mentioned,177.8,carbon paper,1,12.5,,7.2,,,,0.01,13.96293,33.69062,46.31611,55.55399,51.17712,42.34112,31.05526,,,,,0.10142,0.22222,0.35481,0.49121,0.56002,0.60408,0.6582,-0.93,-0.82,0.82,57.49,0.52,,,,
"Metal-Organic-Framework-Mediated Nitrogen-Doped Carbon for
CO2 Electrochemical Reduction",10.1021/acsami.8b02226,NC-900,none,0,0,0,0,0,0,0,none,ZIF-derived,1,0,0,0,0,0,0,0,0,12.42350061,0,12.48470012,70.86903305,53.44827586,51.51515152,29.03225806,8.823529412,1.12,740,1,700,4,2,CO,KHCO3,0,0.1,4,not mentioned,177.8,carbon paper,1,12.5,,7.2,,,,0.01,16.97102,41.29427,58.87088,74.02149,70.00497,58.62043,48.33765,,,,,0.16079,0.34451,0.5591,0.78561,0.89644,0.95882,1.26924,-0.93,-0.82,0.82,36.48,0.841,,,,
"MOF-derived nitrogen-doped nanoporous carbon
for electroreduction of CO2 to CO: the calcining
temperature effect and the mechanism",10.1039/c8nr10236h,NC800,none,0,0,0,0,0,0,0,none,ZIF-derived,1,0,0,0,0,0,0,0,0,8.875,0,11.756,77.633,56.2883398,20.42132514,13.54010897,9.750226081,1.065,650,0,800,3,,CO,KHCO3,0,0.5,1,not mentioned,177.8,carbon paper,1,1,,7.3,,,25.21478,25.35589,13.95441,1.93205,3.06091,2.10138,,,,,,0.01,0.01,0.02,0.03048,0.04091,0.07914,,,,-0.5,-0.39,0.39,25.35589,0.01,,,,363
"MOF-derived nitrogen-doped nanoporous carbon
for electroreduction of CO2 to CO: the calcining
temperature effect and the mechanism",10.1039/c8nr10236h,NC900,none,0,0,0,0,0,0,0,none,ZIF-derived,1,0,0,0,0,0,0,0,0,6.608,0,8.934,83.101,38.67897437,31.14854384,17.93869202,12.23378977,1.01,650,0,900,3,,CO,KHCO3,0,0.5,1,not mentioned,177.8,carbon paper,1,1,,7.3,,,39.91818,46.40913,52.25098,28.20626,12.06357,11.13226,,,,,,0.02005,0.43021,0.81083,1.3357,1.50255,1.80495,,,,-0.6,-0.49,0.49,52.25098,0.81083,,,,193
"MOF-derived nitrogen-doped nanoporous carbon
for electroreduction of CO2 to CO: the calcining
temperature effect and the mechanism",10.1039/c8nr10236h,NC1000,none,0,0,0,0,0,0,0,none,ZIF-derived,1,0,0,0,0,0,0,0,0,4.096,0,7.592,87.964,38.55167715,15.84777063,29.91324816,15.68730406,0.907,650,0,1000,3,,CO,KHCO3,0,0.5,1,not mentioned,177.8,carbon paper,1,1,,7.3,,,86.2861,87.24563,76.15458,72.03425,50.8399,39.43842,,,,,,0.09826,0.36243,1.18102,2.1456,2.7591,3.22662,,,,-0.5,-0.39,0.39,87.24563,0.36243,,,,180
"MOF-derived nitrogen-doped nanoporous carbon
for electroreduction of CO2 to CO: the calcining
temperature effect and the mechanism",10.1039/c8nr10236h,NC1100,none,0,0,0,0,0,0,0,none,ZIF-derived,1,0,0,0,0,0,0,0,0,1.055,0,9.55,89.336,29.27740448,21.70107693,27.62158982,21.39992876,0.955,650,0,1100,3,,CO,KHCO3,0,0.5,1,not mentioned,177.8,carbon paper,1,1,,7.3,,,91.50708,95.14765,92.46661,82.16576,66.9826,51.46077,,,,,,0.08957,0.9377,2.25335,3.56726,4.67956,5.42863,,,,-0.5,-0.39,0.39,95.14765,0.9377,,,,153
"Morphological Attributes Govern Carbon
Dioxide Reduction on N-Doped Carbon
Electrodes",10.1016/j.joule.2019.05.007,NC,none,0,0,0,0,0,0,0,none,SiO2 nanoparticle templated hollw spheres,0,1,0,0,0,0,0,0,0,6.939267169,0,14.03805772,79.02267511,44.4,32.7,16.5,6.3,0.89,104,1,900,2,5,CO,KHCO3,0,0.1,1,nafion 117,177.8,glassy carbon,0,,,6.8,,,,24.45497,38.36289,24.45497,20.86754,11.18642,,,,,,,,0.05174,0.07818,0.06456,0.06456,,,,-0.6,-0.49,0.49,38.36289,0.05174,,,,
"Morphological Attributes Govern Carbon
Dioxide Reduction on N-Doped Carbon
Electrodes",10.1016/j.joule.2019.05.007,NC13,none,0,0,0,0,0,0,0,none,SiO2 nanoparticle templated hollw spheres,0,1,0,0,0,0,0,0,0,9.499203168,0,10.08354663,80.41725021,48.1,27.5,17,7.4,0.89,957,1,900,2,5,CO,KHCO3,0,0.1,1,nafion 117,177.8,glassy carbon,0,,,6.8,,,,55.25272,58.11562,55.25272,43.66678,31.57545,,,,,,,0.26725,0.60854,0.77919,1.12528,1.10686,,,,-0.6,-0.49,0.49,58.11562,0.60854,,,,
"Morphological Attributes Govern Carbon
Dioxide Reduction on N-Doped Carbon
Electrodes",10.1016/j.joule.2019.05.007,NC27,none,0,0,0,0,0,0,0,none,SiO2 nanoparticle templated hollw spheres,0,1,0,0,0,0,0,0,0,9.046276646,0,9.705109119,79.41148522,44.1,29.9,17.8,8.3,0.89,899,1,900,2,5,CO,KHCO3,0,0.1,1,nafion 117,177.8,glassy carbon,0,,,6.8,,,,70.22563,77.42268,75.47426,55.68543,38.36289,,,,,,,0.37941,0.77919,1.5563,1.85753,1.72214,,,,-0.6,-0.49,0.49,77.42268,0.77919,,,,
"Morphological Attributes Govern Carbon
Dioxide Reduction on N-Doped Carbon
Electrodes",10.1016/j.joule.2019.05.007,NC90,none,0,0,0,0,0,0,0,none,SiO2 nanoparticle templated hollw spheres,0,1,0,0,0,0,0,0,0,7.554161916,0,6.732909812,69.13992507,44.4,29.8,18.2,7.6,0.89,655,1,900,2,5,CO,KHCO3,0,0.1,1,nafion 117,177.8,glassy carbon,0,,,6.8,,,,62.21651,73.69701,56.42289,42.42827,26.57327,,,,,,,0.12785,0.19034,0.34817,0.48677,0.65341,,,,-0.5,-0.39,0.39,62.21651,0.12785,,,,
"Morphological Attributes Govern Carbon
Dioxide Reduction on N-Doped Carbon
Electrodes",10.1016/j.joule.2019.05.007,NC27,none,0,0,0,0,0,0,0,none,SiO2 nanoparticle templated hollw spheres,0,1,0,0,0,0,0,0,0,9.046276646,0,9.705109119,79.41148522,44.1,29.9,17.8,8.3,0.89,899,1,900,2,5,CO,KHCO3,0,0.1,0.5,nafion 117,177.8,glassy carbon,0,,,6.8,,,,75.49548,77.11717,74.53858,53.14386,40.22679,,,,,,,0.22094,0.50204,0.85163,1.24109,1.54468,,,,-0.6,-0.49,0.49,77.11717,0.50204,,,,
"Morphological Attributes Govern Carbon
Dioxide Reduction on N-Doped Carbon
Electrodes",10.1016/j.joule.2019.05.007,NC27,none,0,0,0,0,0,0,0,none,SiO2 nanoparticle templated hollw spheres,0,1,0,0,0,0,0,0,0,9.046276646,0,9.705109119,79.41148522,44.1,29.9,17.8,8.3,0.89,899,1,900,2,5,CO,KHCO3,0,0.1,1.5,nafion 117,177.8,glassy carbon,0,,,6.8,,,,67.72345,72.14562,69.81534,58.51063,44.71568,,,,,,,0.59404,1.05198,1.66019,2.3011,2.77744,,,,-0.6,-0.49,0.49,72.14562,1.05198,,,,
"Nickel?Nitrogen-Doped Three-Dimensional Ordered Macro-/
Mesoporous Carbon as an Efficient Electrocatalyst for CO2 Reduction
to CO",10.1021/acsaem.9b02324,N-OMMC,none,0,0,0,0,0,0,0,none,soft templated carbon,0,1,0,0,0,0,0,0,0,4.243117392,0,5.450535087,90.30634752,33.56643357,57.64235764,7.292707293,1.498501499,0.88,1004.7,1,900,2,5,CO,KHCO3,0,0.1,0.5,nafion 117,177.8,carbon paper,1,1,,6.8,,,,18.31936,22.75756,27.19576,21.63145,10.86716,7.68755,,,,,,,0.10247,0.1704,0.22378,0.1704,0.21165,,,-0.7,-0.59,0.59,27.19576,0.1704,,,,996
"Nickel?Nitrogen-Doped Three-Dimensional Ordered Macro-/
Mesoporous Carbon as an Efficient Electrocatalyst for CO2 Reduction
to CO",10.1021/acsaem.9b02324,Ni-N-OMMC-0.3,Ni,58.693,28,7.61,1.91,111.54,8,121,none,soft templated carbon,0,1,0,0,0,0,0,2.404145078,0,4.117975289,4,7.435631726,86.04224791,37.16283716,45.15484515,8.791208791,8.891108891,0.87,895.8,1,900,2,5,CO,KHCO3,0,0.1,0.5,nafion 117,177.8,carbon paper,1,1,,6.8,,,,18.31936,22.75756,27.19576,21.63145,10.86716,7.68755,,,,,,,0.1704,0.40089,0.90311,1.31314,1.29858,,,-0.7,-0.59,0.59,27.19576,0.40089,,,,255
"Nickel?Nitrogen-Doped Three-Dimensional Ordered Macro-/
Mesoporous Carbon as an Efficient Electrocatalyst for CO2 Reduction
to CO",10.1021/acsaem.9b02324,Ni-N-OMMC-0.6,Ni,58.693,28,7.61,1.91,111.54,8,121,none,soft templated carbon,0,1,0,0,0,0,0,2.488518807,0,4.972270336,4,7.843760428,84.69545043,37.56243756,39.56043956,2.097902098,20.77922078,0.91,829,1,900,2,5,CO,KHCO3,0,0.1,0.5,nafion 117,177.8,carbon paper,1,1,,6.8,,,,0.01,36.10528,99.26684,97.7764,80.32168,59.88609,,,,,,,0.10247,0.89098,2.27877,2.94597,4.76805,,,-0.7,-0.59,0.59,99.26684,0.89098,,,,145
"Nickel?Nitrogen-Doped Three-Dimensional Ordered Macro-/
Mesoporous Carbon as an Efficient Electrocatalyst for CO2 Reduction
to CO",10.1021/acsaem.9b02324,Ni-N-OMMC-0.9,Ni,58.693,28,7.61,1.91,111.54,8,121,none,soft templated carbon,0,1,0,0,0,0,0,2.502516899,0,5.268708951,4,5.522795915,86.70597823,27.47252747,33.66633367,7.292707293,31.56843157,0.88,665.1,1,900,2,5,CO,KHCO3,0,0.1,0.5,nafion 117,177.8,carbon paper,1,1,,6.8,,,,0.01,9.74105,56.34215,49.2874,34.25051,37.79445,,,,,,,0.27958,1.50239,4.67343,7.36651,8.12834,,,-0.7,-0.59,0.59,56.34215,1.50239,,,,180
"Antipoisoning Nickel?Carbon Electrocatalyst for Practical
Electrochemical CO2 Reduction to CO",10.1021/acsaem.9b01470,Ni@NC-800,Ni,58.693,28,7.61,1.91,111.54,8,121,none,polymer derived core shell,0,0,0,1,0,0,0,2.8,0,3.03,4,,,33.99339934,11.55115512,48.51485149,5.940594059,1.017,634,1,800,2.5,5,CO,KHCO3,0,0.1,1,not mentioned,177.8,carbon paper,1,1,,6.8,,1.76508,8.49266,31.15248,66.81707,81.84856,86.26793,93.78367,89.95543,,,,0.01,0.01,0.19976,0.96948,3.4654,6.17072,11.06635,13.9641,,,-0.9,-0.79,0.79,93.78367,11.06635,,,,128
"Antipoisoning Nickel?Carbon Electrocatalyst for Practical
Electrochemical CO2 Reduction to CO",10.1021/acsaem.9b01470,Ni@NC-900,Ni,58.693,28,7.61,1.91,111.54,8,121,none,polymer derived core shell,0,0,0,1,0,0,0,3.01,0,2.58,4,,,31.78294574,10.07751938,50.7751938,7.364341085,0.992,628,1,800,2.5,5,CO,KHCO3,0,0.1,1,not mentioned,177.8,carbon paper,1,1,,6.8,,4.97405,13.7002,30.39246,55.64198,78.78033,90.71544,93.33329,95.92298,,,,0.01,0.01,0.10921,0.50539,2.72398,6.60086,10.94749,16.23929,,,-1,-0.89,0.89,95.92298,16.23929,,,,133
"Antipoisoning Nickel?Carbon Electrocatalyst for Practical
Electrochemical CO2 Reduction to CO",10.1021/acsaem.9b01470,Ni@NC-1000,Ni,58.693,28,7.61,1.91,111.54,8,121,none,polymer derived core shell,0,0,0,1,0,0,0,2.72,0,1.71,4,,,24.56140351,11.11111111,50.29239766,14.03508772,0.847,732,1,800,2.5,5,CO,KHCO3,0,0.1,1,not mentioned,177.8,carbon paper,1,1,,6.8,,1.59619,12.94018,31.9125,63.777,86.57756,88.88577,92.23548,91.33472,,,,0.01,0.01,0.26202,0.99778,3.58425,6.44805,10.23437,14.24142,,,-0.9,-0.79,0.79,92.23548,10.23437,,,,128
"Electroreduction of CO2 to CO on a
Mesoporous Carbon Catalyst with
Progressively Removed Nitrogen Moieties",10.1021/acsenergylett.8b01409,NRMC-800,none,0,0,0,0,0,0,0,none,polymer derived,0,0,0,1,0,0,0,0,0,6.04,0,,,32.45033113,9.105960265,58.44370861,0,0.926,1286,1,800,2,5,CO,KHCO3,0,0.1,0.5,not mentioned,177.8,carbon paper,1,1,,6.8,,2.36154,15.06757,22.7071,50.42693,41.03667,26.60645,12.17623,,,,,0.0269,0.15897,0.39719,1.08023,1.19448,1.05835,,,,,-0.6,-0.49,0.49,50.42693,1.08023,,,,134
"Electroreduction of CO2 to CO on a
Mesoporous Carbon Catalyst with
Progressively Removed Nitrogen Moieties",10.1021/acsenergylett.8b01409,NRMC-900,none,0,0,0,0,0,0,0,none,polymer derived,0,0,0,1,0,0,0,0,0,4.52,0,,,36.28318584,11.28318584,52.43362832,0,0.959,1511,1,900,2,5,CO,KHCO3,0,0.1,0.5,not mentioned,177.8,carbon paper,1,1,,6.8,,8.27688,16.49998,44.93601,61.9658,67.88113,51.72671,35.57229,,,,,0.05769,0.25134,0.94816,1.69278,2.39771,2.38879,,,,,-0.7,-0.59,0.59,67.88113,2.39771,,,,123
"Electroreduction of CO2 to CO on a
Mesoporous Carbon Catalyst with
Progressively Removed Nitrogen Moieties",10.1021/acsenergylett.8b01409,NRMC-1000,none,0,0,0,0,0,0,0,none,polymer derived,0,0,0,1,0,0,0,0,0,3.35,0,,,18.50746269,4.47761194,77.01492537,0,0.969,1013,1,1000,2,5,CO,KHCO3,0,0.1,0.5,not mentioned,177.8,carbon paper,1,1,,6.8,,0.63734,24.88225,57.9073,72.33753,73.21289,60.2416,47.27031,,,,,0.01799,0.31292,0.79826,1.2828,1.75436,1.94396,,,,,-0.7,-0.59,0.59,73.21289,1.75436,,,,111
"Electroreduction of CO2 to CO on a
Mesoporous Carbon Catalyst with
Progressively Removed Nitrogen Moieties",10.1021/acsenergylett.8b01409,NRMC-900-2,none,0,0,0,0,0,0,0,none,polymer derived,0,0,0,1,0,0,0,0,0,4.54,0,,,32.37885463,6.167400881,61.45374449,0,0.979,1382,1,900,2,5,CO,KHCO3,0,0.1,0.5,not mentioned,177.8,carbon paper,1,1,,6.8,,0.22908,19.43598,57.27876,70.95719,67.86851,58.26506,48.66161,,,,,0.04202,0.26078,1.02258,1.87842,2.88201,3.35022,,,,,-0.6,-0.49,0.49,70.95719,1.87842,,,,
"Electroreduction of CO2 to CO on a
Mesoporous Carbon Catalyst with
Progressively Removed Nitrogen Moieties",10.1021/acsenergylett.8b01409,NRMC-900-3,none,0,0,0,0,0,0,0,none,polymer derived,0,0,0,1,0,0,0,0,0,2.56,0,,,34.765625,14.453125,50.78125,0,1.008,832,1,900,2,5,CO,KHCO3,0,0.1,0.5,not mentioned,177.8,carbon paper,1,1,,6.8,,2.7727,33.39991,69.84111,80.56063,82.97447,78.87354,74.77261,,,,,0.06313,0.55437,1.44091,2.81869,4.40563,5.26146,,,,,-0.7,-0.59,0.59,82.97447,4.40563,,,,
"Nitrogen and Sulfur Co-doped Carbon Nanosheets for
Electrochemical Reduction of CO2",10.1002/cctc.201902326,N-CNSs-1000,none,0,0,0,0,0,0,0,none,carbon nanosheets,0,0,1,0,0,0,0,0,0,3.247183565,0,10.22806252,86.52475392,21.95121951,8.710801394,61.32404181,8.013937282,1.05,75.6,1,1000,3,5,CO,KHCO3,0,0.5,0.35,nafion 117,177.8,carbon paper,1,1,,7.3,,,26.35967,40.19909,34.15612,19.4918,8.91255,4.89518,3.13856,,,,,0.09843,0.16345,0.1958,0.21861,0.29247,0.35352,0.35018,,,-0.54,-0.43,0.43,41.57,0.919,,,,305
"Nitrogen and Sulfur Co-doped Carbon Nanosheets for
Electrochemical Reduction of CO2",10.1002/cctc.201902326,NS-CNSs-1000,none,0,0,0,0,0,0,0,none,carbon nanosheets,0,0,1,0,0,0,0,0,0,2.965526163,0,10.23219714,86.8022767,25.19083969,6.488549618,50.76335878,17.55725191,1,487.5,1,1000,3,5,CO,KHCO3,0,0.5,0.35,nafion 117,177.8,carbon paper,1,1,,7.3,,,71.0562,82.89031,78.56986,65.71232,54.69499,42.01504,25.64435,,,,,0.50712,1.65665,2.99823,3.93599,4.85615,5.37475,4.50194,,,-0.54,-0.43,0.43,86.34,3.5388,,,,260
"Nitrogen and sulfur dual-doped high-surface-area hollow carbon 
nanospheres for efficient CO2 reduction",10.1016/S1872-2067(19)63485-6,SZ-HCN,none,0,0,0,0,0,0,0,none,carbon nanosheets,0,0,1,0,0,0,0,0,0,5,0,,,20.87067862,4.494238156,64.50704225,10.12804097,,1510,1,900,2,5,CO,KHCO3,0,0.1,,not mentioned,177.8,carbon paper,1,2,,6.8,,62.43161,65.03385,74.55803,93.6064,86.39821,64.7476,41.37951,27.82186,,,,0.662992482,0.836387338,1.158206805,2.760827162,4.493277148,4.991055796,4.629303716,4.19275152,,,-0.6,-0.49,0.49,93.6064,2.760827162,,,,122
"Nitrogen-Doped Carbon Nanotube Arrays for High-Efficiency
Electrochemical Reduction of CO2
: On the Understanding of Defects,
Defect Density, and Selectivity",10.1002/anie.201506062,ACN-750,none,0,0,0,0,0,0,0,none,carbon nanotube,0,0,0,0,1,0,0,0,0,1.9,0,,,42.10499159,8.347522781,49.54748563,0,0.64,,0,750,,,CO,KHCO3,0,0.1,0.5,nafion 212,50,carbon paper,1,3.8,,6.8,,,,0.01,2.26237,20.8837,39.50503,58.12636,57.85865,42.25771,25.62388,,,,,,,0.20499,0.61759,0.92333,0.90064,,-0.98,-0.87,0.87,59.42,0.8665,,,,
"Nitrogen-Doped Carbon Nanotube Arrays for High-Efficiency
Electrochemical Reduction of CO2
: On the Understanding of Defects,
Defect Density, and Selectivity",10.1002/anie.201506062,ACN-850,none,0,0,0,0,0,0,0,none,carbon nanotube,0,0,0,0,1,0,0,0,0,4.9,0,,,22.51481752,6.498751939,70.98643055,0,0.78,,0,850,,,CO,KHCO3,0,0.1,0.5,nafion 212,50,carbon paper,1,3.8,,6.8,,,,0.01,0.86183,14.00447,33.58036,64.68715,74.84499,78.4024,72.42205,,,,,,0.06729,0.28016,1.00208,2.04846,3.28057,3.97187,-1.1,-0.99,0.99,78.6,3.345,,,,160
"Nitrogen-Doped Carbon Nanotube Arrays for High-Efficiency
Electrochemical Reduction of CO2
: On the Understanding of Defects,
Defect Density, and Selectivity",10.1002/anie.201506062,ACN-950,none,0,0,0,0,0,0,0,none,carbon nanotube,0,0,0,0,1,0,0,0,0,3.9,0,,,16.54620315,9.869425612,73.58437124,0,0.72,,0,950,,,CO,KHCO3,0,0.1,0.5,nafion 212,50,carbon paper,1,3.8,,6.8,,,,0.01,0.22157,4.17274,8.12391,12.07508,16.02625,12.57716,8.75362,,,,,,,,0.14585,0.22246,0.27562,0.35813,-0.98,-0.87,0.87,16.69,0.222,,,,
"Nitrogen-Doped Carbon Nanotube Arrays for High-Efficiency
Electrochemical Reduction of CO2
: On the Understanding of Defects,
Defect Density, and Selectivity",10.1002/anie.201506062,DMF-850,none,0,0,0,0,0,0,0,none,carbon nanotube,0,0,0,0,1,0,0,0,0,2.8,0,,,31.80551191,25.94593499,42.2485531,0,0.62,,0,850,,,CO,KHCO3,0,0.1,0.5,nafion 212,50,carbon paper,1,3.8,,6.8,,,,0.01,0.01,3.62825,23.71424,43.80023,41.77715,31.71966,22.97899,,,,,,,0.093,0.381,0.66,0.781,0.919,-0.98,-0.87,0.87,44.61,0.613,,,,230
"Nitrogen-Doped Carbon Nanotube Arrays for High-Efficiency
Electrochemical Reduction of CO2
: On the Understanding of Defects,
Defect Density, and Selectivity",10.1002/anie.201506062,TEA-850,none,0,0,0,0,0,0,0,none,carbon nanotube,0,0,0,0,1,0,0,0,0,2.4,0,,,14.51544803,53.2304148,32.25413717,0,0.65,,0,850,,,CO,KHCO3,0,0.1,0.5,nafion 212,50,carbon paper,1,3.8,,6.8,,,,0.01,0.01,0.01,0.01,0.41506,7.32182,9.13875,9.02857,,,,,,,,,0.09,0.231,0.3721,-1.13,-1.02,1.02,9.79,0.3312,,,,460
"Nitrogen-doped tubular carbon foam electrodes
for efficient electroreduction of CO2 to syngas with
potential-independent CO/H2 ratios",10.1039/c9ta05904k,CF-30,none,0,0,0,0,0,0,0,none,N-doped carbon foam,0,0,1,0,0,0,0,0,0,3.13531,0,,,39.67709732,26.00125665,16.19457087,16.19457087,0.99,726,0,600,0.5,1,CO,KHCO3,0,0.1,0.8,nafion 117,177.8,carbon paper,1,1,,6.8,,5.11117,19.14765,27.53108,26.26203,26.26203,25.18526,23.45473,24.10849,23.03171,22.57024,,0.18665,0.61709,1.2775,2.43322,2.76343,3.85428,4.48521,5.08076,5.64093,4.51469,-0.5,-0.39,0.39,27.53108,1.2775,,,,
"Nitrogen-doped tubular carbon foam electrodes
for efficient electroreduction of CO2 to syngas with
potential-independent CO/H2 ratios",10.1039/c9ta05904k,CF-60,none,0,0,0,0,0,0,0,none,N-doped carbon foam,0,0,1,0,0,0,0,0,0,3.44277,0,,,39.3680089,32.60978805,14.74829861,14.74829861,1.05,807,0,600,0.5,1,CO,KHCO3,0,0.1,0.8,nafion 117,177.8,carbon paper,1,1,,6.8,,8.34149,24.10849,36.60672,34.22244,33.14567,33.37641,32.0689,33.14567,30.99213,29.91536,,0.28689,0.97678,2.49808,3.4887,4.44983,5.70579,7.02661,8.11747,8.81326,8.02312,-0.5,-0.39,0.39,36.60672,2.49808,,,,
"Nitrogen-doped tubular carbon foam electrodes
for efficient electroreduction of CO2 to syngas with
potential-independent CO/H2 ratios",10.1039/c9ta05904k,CF-90,none,0,0,0,0,0,0,0,none,N-doped carbon foam,0,0,1,0,0,0,0,0,0,4.30034,0,,,39.13085942,32.40627485,14.86045289,14.86045289,1.07,1118,0,600,0.5,1,CO,KHCO3,0,0.1,0.8,nafion 117,177.8,carbon paper,1,1,,6.8,,12.22555,30.33837,52.75828,52.33526,50.83547,50.83547,49.98944,48.25892,47.79744,45.6439,,0.15127,1.01216,2.82829,4.78004,7.06199,9.01374,10.66476,11.39593,12.22144,11.72614,-0.5,-0.39,0.39,52.75828,2.82829,,,,
"Nitrogen-doped tubular carbon foam electrodes
for efficient electroreduction of CO2 to syngas with
potential-independent CO/H2 ratios",10.1039/c9ta05904k,CF-120,none,0,0,0,0,0,0,0,none,N-doped carbon foam,0,0,1,0,0,0,0,0,0,5.53019,0,,,45.42484074,33.94476501,9.692433714,9.692433714,1.11,1223,0,600,0.5,1,CO,KHCO3,0,0.1,0.8,nafion 117,177.8,carbon paper,1,1,,6.8,,27.99255,52.33526,65.71798,65.06423,63.56444,62.25693,60.10339,58.37287,56.87308,55.79631,,0.64657,2.89905,6.60206,9.70953,12.9821,16.05418,17.51062,18.76658,17.44576,17.08018,-0.5,-0.39,0.39,65.71798,6.60206,,,,103
"Nitrogen-doped tubular carbon foam electrodes
for efficient electroreduction of CO2 to syngas with
potential-independent CO/H2 ratios",10.1039/c9ta05904k,CF-120,none,0,0,0,0,0,0,0,none,N-doped carbon foam,0,0,1,0,0,0,0,0,0,5.53019,0,,,45.42484074,33.94476501,9.692433714,9.692433714,1.11,1223,0,600,0.5,1,CO,KHCO3,0,0.1,1.2,nafion 117,177.8,carbon paper,1,1,,6.8,,4.526608289,12.4039846,33.96586983,38.87987995,39.54556337,29.9120781,14.78186771,10.06110176,9.752875261,,,0.00159,0.0161,0.08445,0.24092,0.43184,0.54521,0.51377,0.62782,0.81291,,-0.7,-0.59,0.59,39.54556337,0.43184,,,,158
"Nitrogen-doped tubular carbon foam electrodes
for efficient electroreduction of CO2 to syngas with
