Repository: dravendr/CO2RR_Machine-Learning

# CO2RR_Machine-Learning
The machine learning code file was written in jupyter notebook and saved in the corresponding format of .ipynb. To run the code, we suggest users to install Anaconda 3 in windows 10 and install the following necessary python packages with the same or higher version to set up compatible environment: Python 3.7; jupyter 1.0.0; numpy 1.20.2; pandas 1.0.1; scikit-learn 0.22.1; matplotlib 3.1.3; shap 0.39.0；seaborn 0.10.0; tensorflow-gpu 2.4.1; tensorflow-estimator 2.4.0; Keras 2.4.3; keras-metrics 1.1.0; catboost 0.23.2; lightgbm 3.2.1; xgboost 1.0.2. For training the ANN models, two GPU of GTX 2080ti equipped with i9 9900k was used.

File: Data Preprocessing/unfilled database.csv (part 7 of 9)
e (h),Rising Rate (¡ãC min-1),Product,Electrolyte,Flow Cell/H-type Cell,Electrolyte Concentration (M),Catalyst Loading (mg cm-2),Nafion Membrane,Nafion Membrane Thickness (¦Ìm),Electrode Substrate Type,Carbon Paper/Glassy Carbon,Electrode Area cm2,lsv speed (mV/s),Electrolyte pH,FE of Product (CO) at -0.2V (vs.RHE),FE of Product (CO) at -0.3V (vs.RHE),FE of Product (CO) at -0.4V (vs.RHE),FE of Product (CO) at -0.5V (vs.RHE),FE of Product (CO) at -0.6V (vs.RHE),FE of Product (CO) at -0.7V (vs.RHE),FE of Product (CO) at -0.8V (vs.RHE),FE of Product (CO) at -0.9V (vs.RHE),FE of Product (CO) at -1V (vs.RHE),FE of Product (CO) at -1.1V (vs.RHE),FE of Product (CO) at -1.2V (vs.RHE),Partial Current Censity (CO) at -0.2V (vs.RHE),Partial Current Censity (CO) at -0.3V (vs.RHE),Partial Current Censity (CO) at -0.4V (vs.RHE),Partial Current Censity (CO) at -0.5V (vs.RHE),Partial Current Censity (CO) at -0.6V (vs.RHE),Partial Current Censity (CO) at -0.7V (vs.RHE),Partial Current Censity (CO) at -0.8V (vs.RHE),Partial Current Censity (CO) at -0.9V (vs.RHE),Partial Current Censity (CO) at -1.0V (vs.RHE),Partial Current Censity (CO) at -1.1V (vs.RHE),Partial Current Censity (CO) at -1.2V (vs.RHE),Potential for Maximum FE of Product (CO) (vs.RHE),"corresponding overpotential (eV) ¦Ç=E-Eo,CO£¬-0.11 eV£¬Formate£¬-0.011",Overpotential (V),Maximum FE,Partial Current Density at Maximum FE (mA/cm2),Long-term durability(h£©,Long-term durability=FE decrease%/Ê±¼ä£¨h£©,TOF Reported (h-1),Tafel Slope
potential-independent CO/H2 ratios",10.1039/c9ta05904k,CF-120,none,0,0,0,0,0,0,0,none,N-doped carbon foam,0,0,1,0,0,0,0,0,0,5.53019,0,,,45.42484074,33.94476501,9.692433714,9.692433714,1.11,1223,0,600,0.5,1,CO,KHCO3,0,0.1,1.6,nafion 117,177.8,carbon paper,1,1,,6.8,,43.05469231,25.08069948,38.43329591,44.42733185,39.15675305,34.2942594,27.29233103,19.44052012,14.63750538,,,0.00191,0.0115,0.04798,0.15678,0.29297,0.39589,0.37362,0.34453,0.34754,,-0.7,-0.59,0.59,39.15675305,0.29297,,,,177
"Nitrogen-doped tubular carbon foam electrodes
for efficient electroreduction of CO2 to syngas with
potential-independent CO/H2 ratios",10.1039/c9ta05904k,CF-120,none,0,0,0,0,0,0,0,none,N-doped carbon foam,0,0,1,0,0,0,0,0,0,5.53019,0,,,45.42484074,33.94476501,9.692433714,9.692433714,1.11,1223,0,600,0.5,1,CO,KHCO3,0,0.1,2,nafion 117,177.8,carbon paper,1,1,,6.8,,13.52501971,13.56662526,16.21851324,28.53433514,29.5705544,24.10685641,12.47653007,5.967955241,2.608020804,,,0.0061,0.01902,0.054,0.19884,0.45428,0.58487,0.5497,0.42763,0.35615,,-0.7,-0.59,0.59,29.5705544,0.45428,,,,213
"Nitrogen-doped porous carbon from coal for high efficiency CO2
electrocatalytic reduction",10.1016/j.carbon.2019.05.042,CNPC-1000,none,0,0,0,0,0,0,0,none,coal derived,0,0,0,0,0,0,1,0,0,4.55,0,,,23.73626374,38.68131868,34.28571429,3.076923077,1.33,802,0,1000,2,5,CO,KHCO3,0,0.1,0.2,nafion 117,177.8,glassy carbon,0,1,,6.8,,,42.72106,53.2961,77.88626,55.43659,31.7383,31.43252,17.5703,,,,0.02296,0.0677,0.16729,0.42867,0.26535,0.46299,0.38209,,,,-0.6,-0.49,0.49,77.88626,0.42867,,,,240
"Nitrogen-doped porous carbon from coal for high efficiency CO2
electrocatalytic reduction",10.1016/j.carbon.2019.05.042,CNPC-1100,none,0,0,0,0,0,0,0,none,coal derived,0,0,0,0,0,0,1,0,0,3.9,0,,,24.35897436,28.97435897,32.56410256,14.1025641,1.23,974,0,1100,2,5,CO,KHCO3,0,0.1,0.2,nafion 117,177.8,glassy carbon,0,1,,6.8,,,31.7383,51.71621,92.58939,68.30502,50.44211,42.87395,33.57301,,,,0.03338,0.0677,0.28588,0.83071,0.75502,0.79271,0.84787,,,,-0.6,-0.49,0.49,92.58939,0.83071,,,,163
"Nitrogen-doped porous carbon from coal for high efficiency CO2
electrocatalytic reduction",10.1016/j.carbon.2019.05.042,CNPC-1200,none,0,0,0,0,0,0,0,none,coal derived,0,0,0,0,0,0,1,0,0,1.65,0,,,18.78787879,15.75757576,30.3030303,35.15151515,1.13,148,0,1200,2,5,CO,KHCO3,0,0.1,0.2,nafion 117,177.8,glassy carbon,0,1,,6.8,,,38.72038,37.29339,38.59297,25.01105,24.73075,12.01521,7.14815,,,,0.00427,0.01622,0.05054,0.07628,0.10049,0.12102,0.12102,,,,-0.6,-0.49,0.49,38.59297,0.07628,,,,223
"Nitrogen-doped porous carbon from coal for high efficiency CO2
electrocatalytic reduction",10.1016/j.carbon.2019.05.042,CC-1100,none,0,0,0,0,0,0,0,none,coal derived,0,0,0,0,0,0,1,0,0,1.16,0,,,5.172413793,0,70.68965517,24.13793103,0.97,15,0,1100,2,5,CO,KHCO3,0,0.1,0.2,nafion 117,177.8,glassy carbon,0,1,,6.8,,,3.73355,12.44841,16.29619,11.73491,9.28864,3.58066,3.30036,,,,0.00243,0.00764,0.01959,0.03338,0.03675,0.01438,0.03001,,,,-0.6,-0.49,0.49,16.29619,0.03338,,,,293
"Novel folic acid complex derived nitrogen and
nickel co-doped carbon nanotubes with embedded
Ni nanoparticles as efficient electrocatalysts for
CO2 reduction",10.1039/c9ta12238a,NiNxCNT-700,Ni,58.693,28,7.61,1.91,111.54,8,121,none,carbon nanotube,0,0,0,0,1,0,0,4.943806424,0,12.26278941,4,8.229441749,74.3873979,47.78,16.73,23.27,12.22,0.94,310.6,1,700,2,2,CO,KHCO3,0,0.5,0.2,nafion 117,177.8,glassy carbon,0,0.19625,,7.3,,,8.84635,26.49391,53.25968,71.04144,72.34257,49.19617,18.14508,4.703,3.97444,,,0.049505944,0.367025434,1.645202167,3.215896802,3.105478439,1.2819292,0.427396472,,,-0.77,-0.66,0.66,77.21,3.698359,,,,
"Novel folic acid complex derived nitrogen and
nickel co-doped carbon nanotubes with embedded
Ni nanoparticles as efficient electrocatalysts for
CO2 reduction",10.1039/c9ta12238a,NiNxCNT-800,Ni,58.693,28,7.61,1.91,111.54,8,121,none,carbon nanotube,0,0,0,0,1,0,0,3.727039057,0,8.184439847,4,7.385116921,80.70340418,47.8,14.82,26.4,10.98,0.96,333.9,1,800,2,2,CO,KHCO3,0,0.5,0.2,nafion 117,177.8,glassy carbon,0,0.19625,,7.3,,,17.79804,48.95942,86.72303,95.79489,97.82047,96.80847,93.48994,88.28212,84.593,,,0.122066078,0.622993932,3.331525904,9.891483377,17.15477582,22.62757614,25.74710143,,,-0.77,-0.66,0.66,97.96,15.742172,,,,
"Novel folic acid complex derived nitrogen and
nickel co-doped carbon nanotubes with embedded
Ni nanoparticles as efficient electrocatalysts for
CO2 reduction",10.1039/c9ta12238a,NiNxCNT-900,Ni,58.693,28,7.61,1.91,111.54,8,121,none,carbon nanotube,0,0,0,0,1,0,0,2.723524824,0,6.306607453,4,5.768587938,85.20127979,42.32,15.78,27.93,13.96,1.02,314.4,1,900,2,2,CO,KHCO3,0,0.5,0.2,nafion 117,177.8,glassy carbon,0,0.19625,,7.3,,,57.78668,73.88519,94.25006,98.13544,98.03437,97.71768,97.372,96.14974,92.55866,,,0.287558077,1.031725405,4.454380361,10.86227819,17.29120415,20.86315464,19.88588433,,,-0.67,-0.56,0.56,98.13,9.194781,,,,127
"Novel folic acid complex derived nitrogen and
nickel co-doped carbon nanotubes with embedded
Ni nanoparticles as efficient electrocatalysts for
CO2 reduction",10.1039/c9ta12238a,NiNxCNT-1000,Ni,58.693,28,7.61,1.91,111.54,8,121,none,carbon nanotube,0,0,0,0,1,0,0,2.099893798,0,3.908537959,4,4.917452451,89.07411579,33.54,6.66,47.43,12.38,1.03,369.4,1,1000,2,2,CO,KHCO3,0,0.5,0.2,nafion 117,177.8,glassy carbon,0,0.19625,,7.3,,,10.49137,33.22784,74.08011,93.70822,99.40959,99.50316,98.59012,87.44736,87.44736,,,0.024158478,0.199157705,1.994184705,7.187101866,13.8967847,19.2048064,22.85890804,,,-0.87,-0.76,0.76,99.78,18.189894,,,,
"Porous nitrogen¨Cdoped carbon derived from biomass for
electrocatalytic reduction of CO2 to CO",10.1016/j.electacta.2017.05.174,NDC-700,none,0,0,0,0,0,0,0,none,bio-derived porous carbon,0,0,0,0,0,0,1,0,0,4.071082391,0,9.951534733,85.97738288,26.7,61.4,9.2,2.7,0.99,1269,0,700,1.5,4,CO,KHCO3,0,0.5,0.07,not mentioned,177.8,glassy carbon,0,0.42,,7.2,,,,37.72735,53.53316,68.86283,81.39772,62.65353,48.38839,,,,,,0.58505,1.5411,3.41663,6.12082,6.319,5.71267,,,-0.81,-0.7,0.7,83.77,6.61,,,,249
"Promoting electrocatalytic CO2 reduction on nitrogen-doped carbon with
sulfur addition",10.1016/j.apcatb.2019.04.025,N-C-900,none,0,0,0,0,0,0,0,none,thiourea carbon sheets,0,0,1,0,0,0,1,0,0,12.59,0,,,43,0,52,5,1.11,126,0,900,1,,CO,KHCO3,0,0.1,0.8,nafion 115,127,carbon paper,1,1,,6.8,,,10.11022,19.35314,48.93048,66.98798,73.95399,51.45537,,,,,,0.03007,0.04696,0.18009,0.61424,1.95146,2.90421,,,,-0.7,-0.59,0.59,66.98798,0.61424,,,,146
"Promoting electrocatalytic CO2 reduction on nitrogen-doped carbon with
sulfur addition",10.1016/j.apcatb.2019.04.025,NS-C-800,none,0,0,0,0,0,0,0,none,thiourea carbon sheets,0,0,1,0,0,0,1,0,0,20.02,0,,,55,0,39,6,1.28,90,0,800,1,,CO,KHCO3,0,0.1,0.8,nafion 115,127,carbon paper,1,1,,6.8,,17.70745,39.43958,65.61282,73.81873,63.71915,57.51963,42.21245,,,,,0.03504,0.11352,0.36388,0.70365,0.81492,1.07124,1.14972,,,,-0.6,-0.49,0.49,73.81873,0.70365,,,,99
"Promoting electrocatalytic CO2 reduction on nitrogen-doped carbon with
sulfur addition",10.1016/j.apcatb.2019.04.025,NS-C-900,none,0,0,0,0,0,0,0,none,thiourea carbon sheets,0,0,1,0,0,0,1,0,0,13.8,0,,,52,0,44,4,1.2,160,0,900,1,,CO,KHCO3,0,0.1,0.8,nafion 115,127,carbon paper,1,1,,6.8,,41.33325,73.81873,88.99064,90.77159,71.42909,47.64549,31.23367,,,,,0.06882,0.24665,1.16065,2.66975,3.19431,3.32744,3.34432,,,,-0.6,-0.49,0.49,90.77159,2.66975,,,,94
"Promoting electrocatalytic CO2 reduction on nitrogen-doped carbon with
sulfur addition",10.1016/j.apcatb.2019.04.025,NS-C-1000,none,0,0,0,0,0,0,0,none,thiourea carbon sheets,0,0,1,0,0,0,1,0,0,7.22,0,,,45,0,50,5,1.17,119,0,1000,1,,CO,KHCO3,0,0.1,0.8,nafion 115,127,carbon paper,1,1,,6.8,,25.77809,66.24404,83.94085,85.94724,70.66261,47.53277,30.33192,,,,,0.041,0.11352,0.54271,1.33849,1.84615,1.99617,2.07962,,,,-0.6,-0.49,0.49,85.94724,1.33849,,,,102
"Proton capture strategy for enhancing electrochemical CO2
reduction on atomically dispersed metal-nitrogen active sites",10.1002/anie.202100011,Ni@NiNCM,Ni,58.693,28,7.61,1.91,111.54,8,121,none,polymer derived,0,0,0,1,0,0,0,2.9,0,,3.6,,,31.28190584,25.68065797,26.53148043,16.50595576,1.01,265,1,900,2,,CO,KHCO3,0,0.5,1,nafion 117,177.8,carbon paper,1,1,,7.3,,,,68.26233,81.53216,94.80199,96.00834,82.7385,72.09679,,,,,,,1.56566,4.78921,8.0784,11.32511,13.44841,12.97356,,-0.8,-0.69,0.69,96.00834,8.0784,,,,
"Pyridinic-N groups and ultramicropore nanoreactors enhance CO2
electrochemical reduction on porous carbon catalysts",10.1016/j.apcatb.2017.02.023,BAX-M-950,none,0,0,0,0,0,0,0,none,carbon black derived,0,0,0,0,0,1,0,0,0,4.465892361,0,6.805169311,88.72893833,33.33333333,33.33333333,22.30769231,11.02564103,,1494,0,950,0.5,10,CO,KHCO3,0,0.1,5,nafion 117,177.8,glassy carbon,0,1,,6.8,,2.87686,8.37585,11.08922,16.68955,22.72823,18.96484,15.52028,13.25889,,,,0.005650441,0.028095951,0.068102227,0.172251177,0.358960573,0.40833197,0.429270768,,,,-0.65,-0.54,0.54,23.91,0.3407175,,,,
"Pyridinic-N groups and ultramicropore nanoreactors enhance CO2
electrochemical reduction on porous carbon catalysts",10.1016/j.apcatb.2017.02.023,BAX-M-950-O,none,0,0,0,0,0,0,0,none,carbon black derived,0,0,0,0,0,1,0,0,0,4.149895473,0,9.859902025,82.28025835,34.21052632,32.89473684,17.89473684,15,,1440,1,950,0.5,10,CO,KHCO3,0,0.1,5,nafion 117,177.8,glassy carbon,0,1,,6.8,,4.44921,10.28353,11.91159,14.00289,18.5973,22.09164,15.72152,10.99454,,,,0.007868873,0.032001317,0.066532186,0.130763188,0.255407879,0.441313646,0.425318997,,,,-0.75,-0.64,0.64,24.44,0.420368,,,,
"Structure-activity relationships in metal organic framework derived
mesoporous nitrogen-doped carbon containing atomically dispersed
iron sites for CO2 electrochemical reduction",10.1016/j.jcat.2019.09.013,mesoNC-Fe,Fe,55.845,26,7.83,1.83,14.57,6,125,none,ZIF-derived,1,0,0,0,0,0,0,0.856793146,0,10.70991432,4.4,16.52386781,68.94124847,52.17496108,27.93663213,16.04675929,3.841647501,1.01,1050,1,900,4,2,CO,KHCO3,0,0.1,4,not mentioned,177.8,carbon paper,1,12.5,,6.8,,,,54.55074,67.70694,81.17637,81.12273,76.12496,68.76067,60.21763,54.39797,,,,1.09419,2.06502,3.35947,4.38108,5.33936,5.67354,5.77949,5.88872,-0.73,-0.62,0.62,84.61,3.69,,,,123
"Structure-activity relationships in metal organic framework derived
mesoporous nitrogen-doped carbon containing atomically dispersed
iron sites for CO2 electrochemical reduction",10.1016/j.jcat.2019.09.013,microNC-Fe,Fe,55.845,26,7.83,1.83,14.57,6,125,none,ZIF-derived,1,0,0,0,0,0,0,0.888072271,0,9.324758842,3.9,15.80156178,70.55581075,54.85955922,25.42427045,16.09110816,3.625062169,0.99,614,0,900,4,2,CO,KHCO3,0,0.1,4,not mentioned,177.8,carbon paper,1,12.5,,6.8,,,,27.34273,40.18272,53.02271,53.75858,50.00259,44.9355,39.16758,35.59686,,,,0.30493,0.99204,1.67915,2.28709,2.87972,3.1924,3.40014,3.50651,-0.73,-0.62,0.62,56.49,1.81,,,,
"Structure-activity relationships in metal organic framework derived
mesoporous nitrogen-doped carbon containing atomically dispersed
iron sites for CO2 electrochemical reduction",10.1016/j.jcat.2019.09.013,mesoNC,none,0,0,0,0,0,0,0,none,ZIF-derived,1,0,0,0,0,0,0,0,0,11.2415071,0,14.32983323,70.9697344,54.4189648,21.24721642,18.77473834,5.55908045,1,1347,1,900,4,2,CO,KHCO3,0,0.1,4,not mentioned,177.8,carbon paper,1,12.5,,6.8,,,,1.30839,13.75214,30.3438,48.17033,66.93045,67.1135,60.71278,57.21968,,,,0.07383,0.2694,0.5383,0.95741,1.43602,1.74473,1.99787,2.32043,-0.93,-0.82,0.82,71.62,1.52,,,,123
"Structure-activity relationships in metal organic framework derived
mesoporous nitrogen-doped carbon containing atomically dispersed
iron sites for CO2 electrochemical reduction",10.1016/j.jcat.2019.09.013,microNC,none,0,0,0,0,0,0,0,none,ZIF-derived,1,0,0,0,0,0,0,0,0,9.471094711,0,13.89913899,71.95571956,60.25630676,16.30081848,17.65388496,5.788989797,0.98,732,0,900,4,2,CO,KHCO3,0,0.1,4,not mentioned,177.8,carbon paper,1,12.5,,6.8,,,,0.85492,4.4728,9.187,19.09887,30.27286,27.97522,21.14513,16.7314,,,,,0.07495,0.15257,0.30013,0.46938,0.5368,0.5704,0.61946,-0.93,-0.82,0.82,33.18,0.524,,,,
"Structure-activity relationships in metal organic framework derived
mesoporous nitrogen-doped carbon containing atomically dispersed
iron sites for CO2 electrochemical reduction",10.1016/j.jcat.2019.09.013,mesoNC-Fe,Fe,55.845,26,7.83,1.83,14.57,6,125,none,ZIF-derived,1,0,0,0,0,0,0,0.856793146,0,10.70991432,4.4,16.52386781,68.94124847,52.17496108,27.93663213,16.04675929,3.841647501,1.01,1050,1,900,4,2,CO,KHCO3,0,0.5,4,not mentioned,177.8,carbon paper,1,12.5,,7.3,,,,51.54802,64.78445,78.02089,78.4425,73.68296,66.39076,58.01997,51.9292,,,,0.73411,2.06055,3.4517,4.56483,5.62745,6.04184,6.19456,6.35956,-0.73,-0.62,0.62,81.83,3.83,,,,123
"Structure-activity relationships in metal organic framework derived
mesoporous nitrogen-doped carbon containing atomically dispersed
iron sites for CO2 electrochemical reduction",10.1016/j.jcat.2019.09.013,microNC-Fe,Fe,55.845,26,7.83,1.83,14.57,6,125,none,ZIF-derived,1,0,0,0,0,0,0,0.888072271,0,9.324758842,3.9,15.80156178,70.55581075,54.85955922,25.42427045,16.09110816,3.625062169,0.99,614,0,900,4,2,CO,KHCO3,0,0.5,4,not mentioned,177.8,carbon paper,1,12.5,,7.3,,,,34.92395,45.35038,56.28542,53.66008,47.35202,42.21177,37.76544,32.7249,,,,0.40732,1.14271,1.89604,2.59414,3.27173,3.5428,3.65183,3.71347,-0.73,-0.62,0.62,56.28542,2.05,,,,
"Superior Selectivity and Tolerance towards Metal-Ion
Impurities of a Fe/N/C Catalyst for CO2 Reduction",10.1002/cssc.201901330,SMFe,Fe,55.845,26,7.83,1.83,14.57,6,125,none,SBA15 derived templated carbon,0,1,0,0,0,0,0,0.8,0,5.5,4,5.3,88.4,50.7,13.3,26.3,9.7,1.41,525.9,1,900,2,5,CO,NaHCO3,0,0.1,0.57,nafion 112,50.8,glassy carbon,0,0.5,,6.8,,,85.16973,86.15128,77.77865,49.13925,18.65489,4.32931,,,,0.11177,0.23834,0.64328,2.39099,4.37997,4.18024,2.73455,1.47953,,,,-0.55,-0.44,0.44,86.63,3.53,,,,
"Superior Selectivity and Tolerance towards Metal-Ion
Impurities of a Fe/N/C Catalyst for CO2 Reduction",10.1002/cssc.201901330,SMFeSCN,Fe,55.845,26,7.83,1.83,14.57,6,125,none,SBA15 derived templated carbon,0,1,0,0,0,0,0,0.3,0,4.03,4,4.73,90.94,39.6,8,35.9,16.5,1.16,732.7,1,900,2,5,CO,NaHCO3,0,0.1,0.57,nafion 112,50.8,glassy carbon,0,0.5,,6.8,,,94.62074,97.47969,96.79489,87.815,64.44532,32.79827,6.73485,,,0.17443,0.23818,0.69794,2.3904,5.58735,9.09764,9.70681,8.03839,,,,-0.55,-0.44,0.44,98.78,3.54,,,,
"Synergistic catalysis between atomically dispersed
Fe and a pyrrolic-N-C framework for CO2
electroreduction",10.1039/c9nh00361d,NS-900,none,0,0,0,0,0,0,0,none,DCD & GLUCOSE derived porous carbon,0,0,0,0,0,0,1,0,0,9.046223958,0,4.205729167,86.74804688,23.42158859,18.73727088,57.84114053,0,1.05,,0,900,2,5,CO,KHCO3,0,0.1,0.4,nafion 117,177.8,glassy carbon,0,0.785,,6.8,,,8.53039,11.6822,15.44728,13.68187,7.54053,1.39919,,,,,0.005,0.01,0.0068,0.195,0.416,,,,,,-0.58,-0.47,0.47,15.5,0.152,,,,
"Synergistic catalysis between atomically dispersed
Fe and a pyrrolic-N-C framework for CO2
electroreduction",10.1039/c9nh00361d,Fe-SA-900,Fe,55.845,26,7.83,1.83,14.57,6,125,none,DCD & GLUCOSE derived porous carbon,0,0,0,0,0,0,1,1.215180107,0,11.54421102,4,3.639110797,8355.81%,25.80645161,24.78005865,49.41348974,0,1.04,,0,900,2,5,CO,KHCO3,0,0.1,0.4,nafion 117,177.8,glassy carbon,0,0.785,,6.8,,,41.92627,68.42411,87.18801,72.15809,60.08072,48.00335,,,,,0.0239,0.09095,0.4568,1.02553,1.07742,,,,,,-0.58,-0.47,0.47,90.07,0.91,,,,
"Synergistic catalysis between atomically dispersed
Fe and a pyrrolic-N-C framework for CO2
electroreduction",10.1039/c9nh00361d,Fe-NP-900,Fe,55.845,26,7.83,1.83,14.57,6,125,none,DCD & GLUCOSE derived porous carbon,0,0,0,0,0,0,1,4.100807592,0,6.159067341,12,6.385318795,8335%,36.50793651,27.24867725,36.24338624,0,1.24,,0,900,2,5,CO,KHCO3,0,0.1,0.4,nafion 117,177.8,glassy carbon,0,0.785,,6.8,,,32.75241,51.49279,59.79495,42.66758,21.57818,0.48878,,,,,0.01055,0.02542,0.12449,0.62653,0.96308,,,,,,-0.58,-0.47,0.47,62.05,0.48,,,,136
"The synthesis of atomic Fe embedded in
bamboo-CNTs grown on graphene as a superior
CO2 electrocatalyst",10.1039/c8gc01466c,G-N,none,0,0,0,0,0,0,0,none,graphene,0,0,1,0,0,0,0,0,0,4.788117651,0,6.436272434,8877.56%,49.52380952,8.333333333,20.71428571,21.42857143,0.836,160,1,800,2,2,CO,KHCO3,0,0.1,2,nafion 117,177.8,carbon paper,1,1,,6.8,,11.03172,28.57495,38.90166,43.95732,26.16006,10.66191,7.23787,4.64501,,,,0.1982,0.35697,0.56309,0.92496,0.95947,0.85698,0.98695,0.99805,,,-0.56,-0.45,0.45,48.75,0.796,,,,
"The synthesis of atomic Fe embedded in
bamboo-CNTs grown on graphene as a superior
CO2 electrocatalyst",10.1039/c8gc01466c,Fe-N-G,Fe,55.845,26,7.83,1.83,14.57,6,125,none,graphene,0,0,1,0,0,0,0,1.488689824,0,2.650319005,4,6.921441,8888.64%,65.38461538,14.52991453,6.837606838,13.24786325,0.911,160,1,800,2,2,CO,KHCO3,0,0.1,2,nafion 117,177.8,carbon paper,1,1,,6.8,,44.28792,58.79895,68.59444,69.16311,52.80818,34.28698,25.05613,19.37914,,,,0.17589,0.36756,0.85502,1.65179,2.30662,2.77887,3.33166,4.0289,,,-0.56,-0.45,0.45,73.8,1.337,,,,
"The synthesis of atomic Fe embedded in
bamboo-CNTs grown on graphene as a superior
CO2 electrocatalyst",10.1039/c8gc01466c,Fe-N/bC,Fe,55.845,26,7.83,1.83,14.57,6,125,none,graphene,0,0,1,0,0,0,0,1.704145045,0,3.161637517,4,8.161957845,8691.14%,68.68327402,7.829181495,11.03202847,12.45551601,0.94,169,1,800,2,2,CO,KHCO3,0,0.1,2,nafion 117,177.8,carbon paper,1,1,,6.8,,,45.78019,61.49866,58.47828,47.42301,30.01406,21.97999,19.81812,,,,0.28874,0.56162,1.16596,2.27664,3.15982,3.24113,3.80596,4.89904,,,-0.46,-0.35,0.35,62.15,0.7959,,,,
"The synthesis of atomic Fe embedded in
bamboo-CNTs grown on graphene as a superior
CO2 electrocatalyst",10.1039/c8gc01466c,Fe-N-G/bC,Fe,55.845,26,7.83,1.83,14.57,6,125,none,graphene,0,0,1,0,0,0,0,2.349903163,0,2.598450613,4,3.486120077,91.48160103,79.03930131,6.113537118,6.550218341,8.296943231,0.931,153,1,800,2,2,CO,KHCO3,0,0.1,2,nafion 117,177.8,carbon paper,1,1,,6.8,,,48.3933,72.237,89.00712,93.32182,89.21277,77.574,61.12057,,,,0.25799,0.42393,0.72562,1.78125,4.22469,7.9747,11.88103,14.49443,,,-0.66,-0.55,0.55,95.8,2.727,,,,
"The synthesis of atomic Fe embedded in
bamboo-CNTs grown on graphene as a superior
CO2 electrocatalyst",10.1039/c8gc01466c,1 10,Fe,55.845,26,7.83,1.83,14.57,6,125,none,graphene,0,0,1,0,0,0,0,1.948629971,0,2.311165779,4,3.845469112,9183%,74.01960784,11.2745098,9.31372549,5.392156863,0.931,160,1,800,2,2,CO,KHCO3,0,0.1,2,nafion 117,177.8,carbon paper,1,1,,6.8,,,41.2243,55.50006,69.11826,71.01899,53.75106,37.00437,24.06851,,,,,,,,,,,,,,-0.66,-0.55,0.55,78.68,,,,,
"The synthesis of atomic Fe embedded in
bamboo-CNTs grown on graphene as a superior
CO2 electrocatalyst",10.1039/c8gc01466c,1 40,Fe,55.845,26,7.83,1.83,14.57,6,125,none,graphene,0,0,1,0,0,0,0,3.049132022,0,3.519953879,4,3.625648581,8970%,69.32907348,7.348242812,10.86261981,12.4600639,0.931,160,1,800,2,2,CO,KHCO3,0,0.1,2,nafion 117,177.8,carbon paper,1,1,,6.8,,,38.45788,63.81284,84.03778,86.9323,80.3532,71.23055,57.48123,,,,,,,,,,,,,,-0.66,-0.55,0.55,90.16,,,,,
"A novel N,Fe-Decorated carbon nanotube/carbon nanosheet
architecture for efficient CO2 reduction",10.1016/j.electacta.2018.04.047,NFe@CNT,Fe,55.845,26,7.83,1.83,14.57,6,125,none,carbon nanotube,0,0,0,0,1,0,0,2.364327238,0,3.86,4,,,47.66839378,8.29015544,37.56476684,6.476683938,1.37,,1,850,3,2,CO,KHCO3,0,0.1,0.3,nafion 115,127,carbon paper,1,1,,6.8,,0.44777,7.36655,15.81286,46.54305,32.18882,16.44184,8.62452,,,,,0.01,0.01,0.02031,0.15151,0.2421,0.29156,0.36758,,,,-0.6,-0.49,0.49,46.54305,0.15151,,,,120
"A novel N,Fe-Decorated carbon nanotube/carbon nanosheet
architecture for efficient CO2 reduction",10.1016/j.electacta.2018.04.047,NFe-CNT/CNS,Fe,55.845,26,7.83,1.83,14.57,6,125,none,carbon nanotube,0,0,0,0,1,0,0,2.981510761,0,4.64,4,,,48.81209503,20.95032397,25.05399568,5.183585313,1.45,,1,850,3,2,CO,KHCO3,0,0.1,0.3,nafion 115,127,carbon paper,1,1,,6.8,,3.21079,36.97356,61.90814,68.46751,54.85458,33.0649,20.73239,,,,,0.01719,0.03749,0.25928,0.82886,1.33961,1.39219,1.62856,,,,-0.6,-0.49,0.49,68.46751,0.82886,,,,89
"Fe/Fe3C Nanoparticles Embedded in Nitrogen-Doped
Carbon Nanotubes as Multifunctional Electrocatalysts for
Oxygen Catalysis and CO2 Reduction",10.1002/celc.201701179,Fe3O4@NCNT-650,Fe,55.845,26,7.83,1.83,14.57,6,125,none,carbon nanotube,0,0,0,0,1,0,0,16.37848842,0,12.41013219,12,29.25245445,41.37397892,54.82,43.18,0,0,1.34,22.5,0,650,2,3,CO,NaHCO3,0,0.5,0.3,,177.8,glassy carbon,0,0.5,,7.3,,,,0.01,0.85303,1.98494,1.95435,1.12571,,,,,,,0.007788973,0.010275514,0.041372898,0.063839038,0.065656585,,,,-0.74,-0.63,0.63,2.91,0.0723717,,,,312
"Fe/Fe3C Nanoparticles Embedded in Nitrogen-Doped
Carbon Nanotubes as Multifunctional Electrocatalysts for
Oxygen Catalysis and CO2 Reduction",10.1002/celc.201701179,Fe/Fe3C@NCNT-750,Fe,55.845,26,7.83,1.83,14.57,6,125,none,carbon nanotube,0,0,0,0,1,0,0,1.663482073,0,4.540856468,12,6.576855762,87.15939562,46.83,9.04,26.98,17.08,1.21,545.5,0,750,2,3,CO,NaHCO3,0,0.5,0.3,,177.8,glassy carbon,0,0.5,,7.3,,,,0.01,26.97215,42.53717,39.48326,27.47437,,,,,,,0.455414818,2.045246887,4.18445798,5.002090778,6.076533887,,,,-0.74,-0.63,0.63,44.68,4.785228,,,,176
"Fe/Fe3C Nanoparticles Embedded in Nitrogen-Doped
Carbon Nanotubes as Multifunctional Electrocatalysts for
Oxygen Catalysis and CO2 Reduction",10.1002/celc.201701179,Fe/Fe3C@NCNT-850,Fe,55.845,26,7.83,1.83,14.57,6,125,none,carbon nanotube,0,0,0,0,1,0,0,0.98339719,0,3.173690932,12,11.81353768,83.99425287,48.24,15.14,28.17,8.45,1.23,469.6,0,850,2,3,CO,NaHCO3,0,0.5,0.3,,177.8,glassy carbon,0,0.5,,7.3,,,,0.01,16.63423,29.47838,26.02954,16.96935,,,,,,,0.02032685,0.653114763,1.794956245,2.186070093,2.036306728,,,,-0.65,-0.54,0.54,30,1.473,,,,217
"Selective Etching of Nitrogen-Doped Carbon by Steam 
for Enhanced Electrochemical CO2 Reduction",10.1002/aenm.201701456,CN-CNT,none,0,0,0,0,0,0,0,none,carbon nanotube,0,0,0,0,1,0,0,0,0,7.218857423,0,3.011949583,89.76919299,19.2,22.1,40.5,18.2,0.54,,0,1060,,,CO,KHCO3,0,0.1,,not mentioned,177.8,carbon paper,1,,,6.8,,,42.31809,56.02718,65.26646,45.81403,34.47719,17.39701,13.75124,,,,,0.004231809,0.05602718,0.204075167,0.456871251,0.73123017,0.784666041,,,,-0.6,-0.49,0.49,65.26646,0.204075167,,,,230
"Selective Etching of Nitrogen-Doped Carbon by Steam 
for Enhanced Electrochemical CO2 Reduction",10.1002/aenm.201701456,CN-H-CNT,none,0,0,0,0,0,0,0,none,carbon nanotube,0,0,0,0,1,0,0,0,0,7.852381727,0,4.942285807,87.20533247,9.8,55.9,24.9,9.4,0.63,,0,1060,,,CO,KHCO3,0,0.1,,not mentioned,177.8,carbon paper,1,,,6.8,,71.62536,71.00361,88.14243,81.92488,45.07911,30.99499,16.74868,10.82849,,,,0.007162536,0.007100361,0.17628486,0.507934256,0.776713065,1.187108117,1.1724076,,,,-0.5,-0.39,0.39,88.14243,0.17628486,,,,124
"Understanding Selective Reduction of CO2 to CO on
Modified Carbon Electrocatalysts",10.1002/celc.201701337,NC,none,0,0,0,0,0,0,0,none,PANI-carbon black derived,0,0,0,1,0,1,0,0,0,4.198005368,0,,95.80199463,41,14,40,5,2.74,,1,800,3,5,CO,KHCO3,0,0.5,,nafion 117,177.8,glassy carbon,0,0.503,,7.2,,,5.09961,12.5908,23.74617,30.0615,32.56199,32.40602,21.90943,5.73955,1.16927,,,,0.05154,0.09553,0.17781,0.37063,0.73291,0.99769,0.87278,0.33558,-0.86,-0.75,0.75,34.72,0.561,,,,
"Understanding Selective Reduction of CO2 to CO on
Modified Carbon Electrocatalysts",10.1002/celc.201701337,Fe-NC,Fe,55.845,26,7.83,1.83,14.57,6,125,none,PANI-carbon black derived,0,0,0,1,0,1,0,2.896536118,0,4.469264713,4,,92.53075145,46,6,46,2,3.32,,1,800,3,5,CO,KHCO3,0,0.5,,nafion 117,177.8,glassy carbon,0,0.503,,7.2,,,63.72261,78.66333,64.95915,41.88723,17.83053,2.39624,0.46051,,,,,0.50665,1.65448,3.05912,3.9572,3.20239,1.83629,,,,-0.46,-0.35,0.35,81.74,0.893,,,,
"Understanding Selective Reduction of CO2 to CO on
Modified Carbon Electrocatalysts",10.1002/celc.201701337,Co-NC,Co,58.93,27,7.81,1.88,63.87,7,126,none,PANI-carbon black derived,0,0,0,1,0,1,0,7.381115826,0,3.036070894,4,,89.45332002,48,10,39,3,3.01,,1,800,3,5,CO,KHCO3,0,0.5,,nafion 117,177.8,glassy carbon,0,0.503,,7.2,,,43.54997,53.96864,46.00493,37.54816,29.02949,22.51169,14.05162,7.11461,3.54479,,,0.17726,0.39168,0.76673,1.30148,2.00257,2.53526,2.28722,1.6545,1.20668,-0.46,-0.35,0.35,80.59,0.2919,,,,
"Understanding Selective Reduction of CO2 to CO on
Modified Carbon Electrocatalysts",10.1002/celc.201701337,Cu-NC,Cu,63.546,29,7.69,1.9,119.16,10,138,none,PANI-carbon black derived,0,0,0,1,0,1,0,1.055565635,0,1.974237601,4,,97.06915604,55,19,23,3,2.92,,1,800,3,5,CO,KHCO3,0,0.5,,nafion 117,177.8,glassy carbon,0,0.503,,7.2,,,,8.30534,10.63444,11.61049,9.62866,6.93821,3.32154,1.00301,0.64374,,,,0.04194,0.08337,0.16472,0.26189,0.3744,0.41561,0.32829,,-0.66,-0.55,0.55,12.27,0.164,,,,
Dual Single-Cobalt Atom-based Carbon Electrocatalysts for Efficient CO2-to-Syngas Conversion with Industrial Current Densities,10.1016/j.apcatb.2021.120092,HPC,none,0,0,0,0,0,0,0,none,templated polymer derived,0,1,0,0,0,0,0,0,0,5.163621961,0,,94.44031883,33.23,32.31,22.15,12.31,1.03,1000,1,910,3,2,CO,KHCO3,0,0.5,1,nafion 117,177.8,carbon paper,1,1,,7.3,,,,58.29672,79.99908,69.43616,57.98493,38.12518,16.20044,,,,,0,1.609502483,7.162749627,13.0934031,17.76269176,17.16348328,9.980880478,,,-0.56,-0.45,0.45,84.92,4.386126055,,,,84
Dual Single-Cobalt Atom-based Carbon Electrocatalysts for Efficient CO2-to-Syngas Conversion with Industrial Current Densities,10.1016/j.apcatb.2021.120092,HPC-Co,Co,58.93,27,7.81,1.88,63.87,7,126,none,templated polymer derived,0,1,0,0,0,0,0,0.61,0,4.409684529,3.3,,94.69061482,55.23,2.6,42.17,0,1.05,1094,1,910,3,2,CO,KHCO3,0,0.5,1,nafion 117,177.8,carbon paper,1,1,,7.3,,,,17.00369,15.58416,9.56789,5.09889,2.3906,1.78799,,,,,0,2.720993387,5.970664157,6.104104283,5.13439765,3.692559488,3.724926361,,,-0.56,-0.45,0.45,18.93,4.345828772,,,,145
Dual Single-Cobalt Atom-based Carbon Electrocatalysts for Efficient CO2-to-Syngas Conversion with Industrial Current Densities,10.1016/j.apcatb.2021.120092,HPC,none,0,0,0,0,0,0,0,none,templated polymer derived,0,1,0,0,0,0,0,0,0,5.163621961,0,,94.44031883,33.23,32.31,22.15,12.31,1.03,1000,1,910,3,2,CO,KHCO3,0,0.1,1,nafion 117,177.8,carbon paper,1,1,,6.8,,,,29.05675,73.09419,84.6569,82.83161,83.30806,,,,,,,,,,,,,,,-0.66,-0.55,0.55,86.33,,,,,
Dual Single-Cobalt Atom-based Carbon Electrocatalysts for Efficient CO2-to-Syngas Conversion with Industrial Current Densities,10.1016/j.apcatb.2021.120092,HPC,none,0,0,0,0,0,0,0,none,templated polymer derived,0,1,0,0,0,0,0,0,0,5.163621961,0,,94.44031883,33.23,32.31,22.15,12.31,1.03,1000,1,910,3,2,CO,KHCO3,0,1,1,nafion 117,177.8,carbon paper,1,1,,8.8,,,,42.36971,57.5736,55.33448,45.09399,28.28917,,,,,,,,,,,,,,,-0.56,-0.45,0.45,57.57,,,,,
"Atomically Dispersed Nickel Sites for Selective Electroreduction of
CO2",10.1021/acsaem.9b01828,Ni/NC_850,Ni,58.693,28,7.61,1.91,111.54,8,121,none,carbon black derived,0,0,0,0,0,1,0,1,0,0.25,4,,,35.93206,10.67799,28.32936,25.06059,,,0,850,2,,CO,KHCO3,0,0.1,1.414,nafion 117,177.8,glassy carbon,0,0.70685,,6.8,,,,-1.91267,6.50602,14.92471,65.94306,32.74783,18.25489,9.40994,3.62875,,,,,0.03194,0.04756,0.37264,0.31018,0.28747,0.225,0.17106,-0.8,-0.69,0.69,65.94306,0.37264,,,37.24,223.6
"Atomically Dispersed Nickel Sites for Selective Electroreduction of
CO2",10.1021/acsaem.9b01828,Ni/NC_900,Ni,58.693,28,7.61,1.91,111.54,8,121,none,carbon black derived,0,0,0,0,0,1,0,1,0,0.54,4,,,40.1734,7.66749,23.10336,29.05575,,,0,900,2,,CO,KHCO3,0,0.1,1.414,nafion 117,177.8,glassy carbon,0,0.70685,,6.8,,,,-14.48743,18.54795,51.58333,87.81568,64.05152,42.01905,28.99139,17.24252,,,,,0.06317,0.20939,0.64236,1.69286,1.11367,0.85104,0.69631,-0.8,-0.69,0.69,87.81568,0.64236,,,68.55,194.3
"Atomically Dispersed Nickel Sites for Selective Electroreduction of
CO2",10.1021/acsaem.9b01828,Ni/NC_950,Ni,58.693,28,7.61,1.91,111.54,8,121,none,carbon black derived,0,0,0,0,0,1,0,1,0,1.45,4,,,54.23719,15.32941,15.32941,15.10398,,,0,950,2,,CO,KHCO3,0,0.1,1.414,nafion 117,177.8,glassy carbon,0,0.70685,,6.8,,,,14.4718,43.32448,72.17716,91.01265,85.07161,71.59104,46.2284,20.43949,,,,,0.24772,0.85814,2.55739,4.41847,3.87761,2.99746,1.76952,-0.8,-0.69,0.69,91.01265,2.55739,,,284,137.5
"Atomically Dispersed Nickel Sites for Selective Electroreduction of
CO2",10.1021/acsaem.9b01828,Ni/NC_1100,Ni,58.693,28,7.61,1.91,111.54,8,121,none,carbon black derived,0,0,0,0,0,1,0,1,0,1.79,4,,,7.11087,70.70166,11.93071,10.25676,,,0,1100,2,,CO,KHCO3,0,0.1,1.414,nafion 117,177.8,glassy carbon,0,0.70685,,6.8,,,,-6.70813,17.08267,40.87347,71.16478,60.29508,40.28736,21.45187,11.43469,,,,,0.06317,0.15544,0.63385,0.95041,0.85814,0.54157,0.35703,-0.8,-0.69,0.69,71.16478,0.63385,,,68.55,187
"Atomic-level active sites of efficient imidazolate
framework-derived nickel catalysts for CO2
reduction",10.1039/c9ta08862h,Ni-N-C,Ni,58.693,28,7.61,1.91,111.54,8,121,none,ZIF-derived,1,0,0,0,0,0,0,0.764919222,0,3.369601055,4,,95.86547972,51.29750544,0,42.13962833,6.562866231,0.93,,0,1100,1,,CO,KHCO3,0,0.1,0.6,nafion 115,127,carbon paper,1,1,,6.8,,,26.72328,61.88035,90.53732,95.99175,94.94608,91.15907,84.26331,,,,,0.22319,0.34561,1.82529,5.10935,9.21841,13.57231,17.47379,,,-0.75,-0.64,0.64,97.85,7.04,10,0.023,,184
"Atomic-level active sites of efficient imidazolate
framework-derived nickel catalysts for CO2
reduction",10.1039/c9ta08862h,N-C,none,0,0,0,0,0,0,0,none,ZIF-derived,1,0,0,0,0,0,0,0,0,2.962409759,0,,97.03759024,45.90626765,0,45.68040655,8.413325805,0.94,,0,1100,1,,CO,KHCO3,0,0.1,0.6,nafion 115,127,carbon paper,1,1,,6.8,,,,8.55126,14.40135,20.25144,27.57112,18.78185,10.21867,,,,,,,0.18061,0.22319,0.34561,0.30303,0.43077,,,-0.8,-0.69,0.69,27.57112,0.265,,,,276
"Boosting electrocatalytic activity for CO2 reduction on nitrogen-doped
carbon catalysts by co-doping with phosphorus",10.1016/j.jechem.2020.05.006,NPCM-800,none,0,0,0,0,0,0,0,none,PANI-carbon black derived,0,0,0,1,0,1,0,0,0,2.925569382,0,8.815840964,82.72364405,22.86123,21.34389,55.79488,0,,,0,800,2,5,CO,NaHCO3,0,0.5,,nafion 117,177.8,carbon paper,1,1.5,,6.8,,,1.56844,13.733,14.34792,5.28465,0.01,0.01,,,,,,,,,,,,,,,-0.45,-0.34,0.34,16.19,,,,,
"Boosting electrocatalytic activity for CO2 reduction on nitrogen-doped
carbon catalysts by co-doping with phosphorus",10.1016/j.jechem.2020.05.006,NPCM-900,none,0,0,0,0,0,0,0,none,PANI-carbon black derived,0,0,0,1,0,1,0,0,0,2.777734888,0,9.64718598,80.16366865,28.64251,29.0627,42.29479,0,,,0,900,2,5,CO,NaHCO3,0,0.5,,nafion 117,177.8,carbon paper,1,1.5,,6.8,,,21.35257,43.19531,61.32184,15.39059,0.01,0.01,,,,,,,,,,,,,,,-0.6,-0.49,0.49,61.32,,,,,
"Boosting electrocatalytic activity for CO2 reduction on nitrogen-doped
carbon catalysts by co-doping with phosphorus",10.1016/j.jechem.2020.05.006,NPCM-1000,none,0,0,0,0,0,0,0,none,PANI-carbon black derived,0,0,0,1,0,1,0,0,0,2.791315906,0,8.190391797,84.84081271,37.56445,22.67203,39.76352,0,1.1,,0,1000,2,5,CO,NaHCO3,0,0.5,,nafion 117,177.8,carbon paper,1,1.5,,6.8,,6.55675,18.98489,59.30368,72.50656,28.95967,10.04309,0.01,,,,,0.02927,0.08027,0.44381,1.30689,0.78213,0.46903,,,,,-0.55,-0.44,0.44,94.16,1.158,,,,122
"Boosting electrocatalytic activity for CO2 reduction on nitrogen-doped
carbon catalysts by co-doping with phosphorus",10.1016/j.jechem.2020.05.006,NPCM-1100,none,0,0,0,0,0,0,0,none,PANI-carbon black derived,0,0,0,1,0,1,0,0,0,2.57687548,0,7.995363191,83.61295174,10.31427,37.26587,52.41986,0,,,0,1100,2,5,CO,NaHCO3,0,0.5,,nafion 117,177.8,carbon paper,1,1.5,,6.8,,,12.50318,44.63901,29.80092,2.79827,0.01,0.01,,,,,,,,,,,,,,,-0.55,-0.44,0.44,50.81,,,,,
"Boosting electrocatalytic activity for CO2 reduction on nitrogen-doped
carbon catalysts by co-doping with phosphorus",10.1016/j.jechem.2020.05.006,NCM-1000,none,0,0,0,0,0,0,0,none,PANI-carbon black derived,0,0,0,1,0,1,0,0,0,5.66286569,0,10.76925551,83.5678788,29.35004372,27.48469834,43.16525794,0,0.96,,0,1000,2,5,CO,NaHCO3,0,0.5,,nafion 117,177.8,carbon paper,1,1.5,,6.8,,0.84304,7.55746,11.78625,13.75539,2.06971,0.84304,0.01,,,,,0.00788,0.02104,0.0375,0.05066,0.0375,0.02927,,,,,-0.55,-0.44,0.44,15.27,0.04,,,,163
"Nitrogen, Sulfur Co-Doped Hierarchically Porous Carbon as a Metal_x0002_Free Electrocatalyst for Oxygen Reduction and Carbon Dioxide
Reduction Reaction",10.1021/acsami.0c06506,NSHPC,none,0,0,0,0,0,0,0,none,SiO2 nanoparticle templated amorphous carbon,0,1,0,0,0,0,0,0,0,2.36,0,7.47,86.96,16.1,5.1,43.2,36.6,1,1043.3,1,1000,2,5,CO,KHCO3,0,0.1,1.2,not mentioned,177.8,carbon paper,1,4,,6.8,,,26.37825,72.83085,87.51604,71.78388,37.31637,2.84886,,,,,,0.10217,0.59948,2.73233,6.69333,8.98027,,,,,-0.6,-0.49,0.49,87.51604,2.73233,,,,110.2
"Nitrogen, Sulfur Co-Doped Hierarchically Porous Carbon as a Metal_x0002_Free Electrocatalyst for Oxygen Reduction and Carbon Dioxide
Reduction Reaction",10.1021/acsami.0c06506,NSPC,none,0,0,0,0,0,0,0,none,SiO2 nanoparticle templated amorphous carbon,0,1,0,0,0,0,0,0,0,2.85,0,8.43,87.47,5.6,10.6,71.9,11.9,0.98,828.1,1,1000,2,5,CO,KHCO3,0,0.1,1.2,not mentioned,177.8,carbon paper,1,4,,6.8,,,31.05899,46.35705,48.05999,38.01266,23.05519,8.09772,,,,,,0.08194,0.6388,1.68177,2.45316,2.94839,,,,,-0.55,-0.44,0.44,54.43,1.17,,,,152.4
"Nitrogen, Sulfur Co-Doped Hierarchically Porous Carbon as a Metal_x0002_Free Electrocatalyst for Oxygen Reduction and Carbon Dioxide
Reduction Reaction",10.1021/acsami.0c06506,NHPC,none,0,0,0,0,0,0,0,none,SiO2 nanoparticle templated amorphous carbon,0,1,0,0,0,0,0,0,0,1.11,0,13.76,0.27,19.8,1.8,40.5,37.9,1,925.1,1,1000,2,5,CO,KHCO3,0,0.1,1.2,not mentioned,177.8,carbon paper,1,4,,6.8,,,33.24443,49.13851,57.00041,58.07894,50.67116,43.26338,,,,,,0.05684,0.18008,0.55208,1.0496,1.78219,,,,,-0.65,-0.54,0.54,59.46,0.39,,,,
"Pore-Edge Tailoring of Single-Atom Iron?Nitrogen Sites on
Graphene for Enhanced CO2 Reduction",10.1021/acscatal.0c02499,N-G,none,0,0,0,0,0,0,0,none,graphene,0,0,1,0,0,0,0,0,0,7.83,0,,,43.8,20.6,28.1,7.6,1.25,,0,100,2,,CO,KHCO3,0,0.1,,nafion 117,177.8,carbon paper,1,,,6.8,,35.47656,55.25012,61.31669,51.21528,23.80128,11.03861,0.01,,,,0.02741,0.07746,0.23899,0.52337,0.52337,0.69627,,,,,,-0.5,-0.39,0.39,61.31669,0.52337,,,,
"Pore-Edge Tailoring of Single-Atom Iron?Nitrogen Sites on
Graphene for Enhanced CO2 Reduction",10.1021/acscatal.0c02499,N-G-p,none,0,0,0,0,0,0,0,none,graphene,0,0,1,0,0,0,0,0,0,7.87,0,,,44.8,19.6,27.5,7.9,1.26,,0,100,2,,CO,KHCO3,0,0.1,,nafion 117,177.8,carbon paper,1,,,6.8,,33.47345,51.04359,58.68403,48.23923,23.97298,11.66816,0.01,,,,0.05243,0.10248,0.41189,0.67124,0.78272,1.09213,,,,,,-0.5,-0.39,0.39,58.68403,0.67124,,,,
"Pore-Edge Tailoring of Single-Atom Iron?Nitrogen Sites on
Graphene for Enhanced CO2 Reduction",10.1021/acscatal.0c02499,Fe-N-G,Fe,55.845,26,7.83,1.83,14.57,6,125,none,graphene,0,0,1,0,0,0,0,0.44,0,7.97,4.14,,,52.9,14.8,23.8,8.5,1.26,,0,900,2,,CO,KHCO3,0,0.1,,nafion 117,177.8,carbon paper,1,,,6.8,,46.69398,67.38325,79.68807,82.03457,46.23612,25.06038,3.88464,,,,0.07746,0.33681,1.00567,1.95891,2.15684,2.07039,,,,,,-0.6,-0.49,0.49,82.03457,2.15684,,,503,118
"Pore-Edge Tailoring of Single-Atom Iron?Nitrogen Sites on
Graphene for Enhanced CO2 Reduction",10.1021/acscatal.0c02499,Fe-N-G-p,Fe,55.845,26,7.83,1.83,14.57,6,125,none,graphene,0,0,1,0,0,0,0,0.36,0,7.89,3.95,,,53.3,15.1,23.8,7.7,1.28,,0,900,2,,CO,KHCO3,0,0.1,,nafion 117,177.8,carbon paper,1,,,6.8,,57.28185,82.63551,89.18854,94.94033,72.36241,40.77049,9.17857,,,,0.16391,0.7941,2.51402,5.16444,6.57496,7.00722,,,,,,-0.6,-0.49,0.49,94.94033,6.57496,,,1737,118
"Thermal Transformation of Molecular Ni2+?N4 Sites for Enhanced
CO2 Electroreduction Activity",10.1021/acscatal.0c02325,H-NiPc/CNT,Ni,58.693,28,7.61,1.91,111.54,8,121,none,carbon nanotube,0,0,0,0,1,0,0,0.17,0,2.3,3.2,,,57.72292994,28.125,14.15207006,0,,,1,850,3,2.2,CO,KHCO3,0,0.5,2,nafion 117,177.8,glassy carbon,0,0.5,,7.2,,,,48.85651,71.52561,94.19471,96.34967,93.13122,,,,,,,,0.75122,4.15573,10.90437,15.77502,,,,-0.77,-0.66,0.66,96.79,9.35,,,7533,
"Isolated Ni single atoms in nitrogen doped ultrathin porous carbon 
templated from porous g-C3N4 for high-performance CO2 reduction",10.1016/j.nanoen.2020.105158,N-C,none,0,0,0,0,0,0,0,none,graphene nanosheets,0,0,1,0,0,0,0,0,0,5.06,0,,,25.81568403,57.81339439,0,16.37092158,0.97,1081.1,0,1000,1,,CO,KHCO3,0,0.1,0.833,nafion 117,177.8,carbon paper,1,0.3,,6.8,,,,45.95,56.32,45.95,34.4,27.94,22.9,,,,,,,1.6,2.16,2.87,,,,,-0.56,-0.45,0.45,59.31393,1,,,,595
"Isolated Ni single atoms in nitrogen doped ultrathin porous carbon 
templated from porous g-C3N4 for high-performance CO2 reduction",10.1016/j.nanoen.2020.105158,0.05xNiSA/N-C,Ni,58.693,28,7.61,1.91,111.54,8,121,none,graphene nanosheets,0,0,1,0,0,0,0,0.5,0,2.82,3.4,,,25.18703242,54.76309227,0,20.04987531,0.97,1309.3,0,1000,1,,CO,KHCO3,0,0.1,0.833,nafion 117,177.8,carbon paper,1,0.3,,6.8,,,,58.88,73.27,87.66,92.23,91.78,90.76,,,,,,,4.6,9.18,11.3,,,,,-0.86,-0.75,0.75,92.74,11.94,,,707,203
"Isolated Ni single atoms in nitrogen doped ultrathin porous carbon 
templated from porous g-C3N4 for high-performance CO2 reduction",10.1016/j.nanoen.2020.105158,NiSA/N-C,Ni,58.693,28,7.61,1.91,111.54,8,121,none,graphene nanosheets,0,0,1,0,0,0,0,0.86,0,5.03,3.4,,,30.59753546,46.43106254,0,22.971402,0.97,1009.2,0,1000,1,,CO,KHCO3,0,0.1,0.833,nafion 117,177.8,carbon paper,1,0.3,,6.8,,,,74.69,82.66,90.63,93.66,94.86,93.47,,,,,,,8.03,13.84,19.65,25.46,,,,-0.86,-0.75,0.75,95.95,23.136,,,8447,139
"Isolated Ni single atoms in nitrogen doped ultrathin porous carbon 
templated from porous g-C3N4 for high-performance CO2 reduction",10.1016/j.nanoen.2020.105158,10xNiSA/N-C,Ni,58.693,28,7.61,1.91,111.54,8,121,none,graphene nanosheets,0,0,1,0,0,0,0,4.26,0,3.49,3.4,,,33.12115891,44.35908692,0,22.51975417,0.97,912.8,0,1000,1,,CO,KHCO3,0,0.1,0.833,nafion 117,177.8,carbon paper,1,0.3,,6.8,,,,81.99,87.04,92.09,93,92.72,93.44,,,,,,,7.02,12.18,17.34,22.5,27.66,32.82,,-1.06,-0.95,0.95,93.75,30.756,,,4226,145
"Isolated Ni single atoms in nitrogen doped ultrathin porous carbon 
templated from porous g-C3N4 for high-performance CO2 reduction",10.1016/j.nanoen.2020.105158,NiNP@N-CM,Ni,58.693,28,7.61,1.91,111.54,8,121,none,graphene nanosheets,0,0,1,0,0,0,0,32.03,0,5.94,7.1,,,39.73561431,46.98289269,0,13.281493,0.93,435.9,0,1000,1,,CO,KHCO3,0,0.1,0.833,nafion 117,177.8,carbon paper,1,0.3,,6.8,,,,21.074,45.72,70.366,80.85,84.55,84.22,,,,,,,,,,,,,,-0.86,-0.75,0.75,86.65,,,,559,
"Isolated Ni single atoms in nitrogen doped ultrathin porous carbon 
templated from porous g-C3N4 for high-performance CO2 reduction",10.1016/j.nanoen.2020.105158,NiNP@N-C,Ni,58.693,28,7.61,1.91,111.54,8,121,none,graphene nanosheets,0,0,1,0,0,0,0,14.18,0,4.72,7.1,,,42.27991411,38.3954714,0,19.32461448,0.93,500.8,0,1000,1,,CO,KHCO3,0,0.1,0.833,nafion 117,177.8,carbon paper,1,0.3,,6.8,,,,60.85,71.01,81.17,83.57,86.33,85.35,,,,,,,,,,,,,,-1.06,-0.95,0.95,86.15,,,,395,
"Isolated Ni single atoms in nitrogen doped ultrathin porous carbon 
templated from porous g-C3N4 for high-performance CO2 reduction",10.1016/j.nanoen.2020.105158,NiSA/N-C,Ni,58.693,28,7.61,1.91,111.54,8,121,none,graphene nanosheets,0,0,1,0,0,0,0,0.86,0,5.03,3.4,,,30.59753546,46.43106254,0,22.971402,0.97,1009.2,0,1000,1,,CO,KHCO3,0,0.5,0.833,nafion 117,177.8,carbon paper,1,0.3,,7.2,,,,81.6,83.53,85.46,91.81,88.48,86.9,,,,,,,,,,,,,,-0.86,-0.75,0.75,93.42,,,,20646,139
"Electroreduction of Carbon Dioxide Driven by the Intrinsic 
Defects in the Carbon Plane of a Single Fe¨CN4 Site",10.1002/adma.202003238,NG,none,0,0,0,0,0,0,0,none,graphene like carbon,0,0,1,0,0,0,0,0,0,17.8,0,,,52.00232,22.44999,23.91557,1.63212,,406,0,900,2,2,co,KHCO3,0,0.1,1,nafion 117,177.8,carbon paper,1,1,,6.8,,,,30,31.59,25.83,21.29,18,,,,,,,0.132,0.228,0.279,0.367,0.533,,,,-0.66,-0.55,0.55,34.71,0.26,,,,
"Electroreduction of Carbon Dioxide Driven by the Intrinsic 
Defects in the Carbon Plane of a Single Fe¨CN4 Site",10.1002/adma.202003238,DNG,none,0,0,0,0,0,0,0,none,graphene like carbon,0,0,1,0,0,0,0,0,0,10.8,0,,,38.54599,11.12816,44.568,5.75785,,258,0,900,2,2,co,KHCO3,0,0.1,1,nafion 117,177.8,carbon paper,1,1,,6.8,,,,45.6,37.62,26.7,24.29,14.94,,,,,,,0.42,0.575,0.83,1.1755,1.445,,,,-0.66,-0.55,0.55,45.62,0.578,,,,
"Electroreduction of Carbon Dioxide Driven by the Intrinsic
