Repository: dravendr/CO2RR_Machine-Learning

# CO2RR_Machine-Learning
The machine learning code file was written in jupyter notebook and saved in the corresponding format of .ipynb. To run the code, we suggest users to install Anaconda 3 in windows 10 and install the following necessary python packages with the same or higher version to set up compatible environment: Python 3.7; jupyter 1.0.0; numpy 1.20.2; pandas 1.0.1; scikit-learn 0.22.1; matplotlib 3.1.3; shap 0.39.0；seaborn 0.10.0; tensorflow-gpu 2.4.1; tensorflow-estimator 2.4.0; Keras 2.4.3; keras-metrics 1.1.0; catboost 0.23.2; lightgbm 3.2.1; xgboost 1.0.2. For training the ANN models, two GPU of GTX 2080ti equipped with i9 9900k was used.

File: Data Preprocessing/unfilled database.csv (part 8 of 9)
e (h),Rising Rate (¡ãC min-1),Product,Electrolyte,Flow Cell/H-type Cell,Electrolyte Concentration (M),Catalyst Loading (mg cm-2),Nafion Membrane,Nafion Membrane Thickness (¦Ìm),Electrode Substrate Type,Carbon Paper/Glassy Carbon,Electrode Area cm2,lsv speed (mV/s),Electrolyte pH,FE of Product (CO) at -0.2V (vs.RHE),FE of Product (CO) at -0.3V (vs.RHE),FE of Product (CO) at -0.4V (vs.RHE),FE of Product (CO) at -0.5V (vs.RHE),FE of Product (CO) at -0.6V (vs.RHE),FE of Product (CO) at -0.7V (vs.RHE),FE of Product (CO) at -0.8V (vs.RHE),FE of Product (CO) at -0.9V (vs.RHE),FE of Product (CO) at -1V (vs.RHE),FE of Product (CO) at -1.1V (vs.RHE),FE of Product (CO) at -1.2V (vs.RHE),Partial Current Censity (CO) at -0.2V (vs.RHE),Partial Current Censity (CO) at -0.3V (vs.RHE),Partial Current Censity (CO) at -0.4V (vs.RHE),Partial Current Censity (CO) at -0.5V (vs.RHE),Partial Current Censity (CO) at -0.6V (vs.RHE),Partial Current Censity (CO) at -0.7V (vs.RHE),Partial Current Censity (CO) at -0.8V (vs.RHE),Partial Current Censity (CO) at -0.9V (vs.RHE),Partial Current Censity (CO) at -1.0V (vs.RHE),Partial Current Censity (CO) at -1.1V (vs.RHE),Partial Current Censity (CO) at -1.2V (vs.RHE),Potential for Maximum FE of Product (CO) (vs.RHE),"corresponding overpotential (eV) ¦Ç=E-Eo,CO£¬-0.11 eV£¬Formate£¬-0.011",Overpotential (V),Maximum FE,Partial Current Density at Maximum FE (mA/cm2),Long-term durability(h£©,Long-term durability=FE decrease%/Ê±¼ä£¨h£©,TOF Reported (h-1),Tafel Slope
Defects in the Carbon Plane of a Single Fe¨CN4 Site",10.1002/adma.202003238,NG-SAFe,Fe,55.845,26,7.83,1.83,14.57,6,125,none,graphene like carbon,0,0,1,0,0,0,0,0.74,0,20.4,4.2,,,50.62483,13.84702,30.35359,5.17456,1.28,382,0,900,2,2,co,KHCO3,0,0.1,1,nafion 117,177.8,carbon paper,1,1,,6.8,,52.43,65.52,71.13,60.88,47.74,36.31,30.53,,,,,0.42,1.15,1.87,2.34,2.58,2.65,2.71,,,,-0.46,-0.35,0.35,71.86,1.8,,,,111.3
"Electroreduction of Carbon Dioxide Driven by the Intrinsic 
Defects in the Carbon Plane of a Single Fe¨CN4 Site",10.1002/adma.202003238,DNG-SAFe,Fe,55.845,26,7.83,1.83,14.57,6,125,none,graphene like carbon,0,0,1,0,0,0,0,0.71,0,10.6,3.8,,,40.14181,11.84868,44.99145,3.01806,1.28,279,0,900,2,2,co,KHCO3,0,0.1,1,nafion 117,177.8,carbon paper,1,1,,6.8,,26.2,53.01,70.39,76.7,87.17,91.4,88.85,,,,,0.124,0.664,1.57,5.58,12.54,21.48,29.82,,,,-0.76,-0.65,0.65,91.58,17.52,,,,115.6
"Electroreduction of Carbon Dioxide Driven by the Intrinsic 
Defects in the Carbon Plane of a Single Fe¨CN4 Site",10.1002/adma.202003238,NG-SAFe,Fe,55.845,26,7.83,1.83,14.57,6,125,none,graphene like carbon,0,0,1,0,0,0,0,0.74,0,20.4,4.2,,,50.62483,13.84702,30.35359,5.17456,1.28,382,0,900,2,2,co,KHCO3,0,1,1,nafion 117,177.8,carbon paper,1,1,,8.8,,38.1,40.21,32.06,16.5,9.87,6.99,4.11,,,,,0.204,0.684,0.524,0.524,0.452,0.611,0.132,,,,-0.43,-0.32,0.32,42.67,0.45183,,,,111.3
"Electroreduction of Carbon Dioxide Driven by the Intrinsic 
Defects in the Carbon Plane of a Single Fe¨CN4 Site",10.1002/adma.202003238,DNG-SAFe,Fe,55.845,26,7.83,1.83,14.57,6,125,none,graphene like carbon,0,0,1,0,0,0,0,0.71,0,10.6,3.8,,,40.14181,11.84868,44.99145,3.01806,1.28,279,0,900,2,2,co,KHCO3,0,1,1,nafion 117,177.8,carbon paper,1,1,,8.8,,10.54,52.48,82.98,90.25,88.53,79.71,70.89,,,,,0.132,1.63,10.5,23.31,35.66,44.59,44.84,,,,-0.58,-0.47,0.47,90.34,21.01,,,,115.6
"The Effect of the Coordination Environment of Atomically
Dispersed Fe and N Co-doped Carbon Nanosheets on CO2
Electroreduction",doi.org/10.1002/celc.202001437,SA-Fe/NG-600,Fe,55.845,26,7.83,1.83,14.57,6,125,none,doped graphene,0,0,1,0,0,0,0,1.64,0,,4,,,45.97,26.01,28.02,0,0.912,,1,600,2,5,CO,KHCO3,0,0.5,1,nafion 117,177.8,carbon paper,1,1,,7.2,,,97.01858,97.75789,92.99342,80.47983,53.07041,31.02787,18.67858,,,,,0.91045,2.24831,4.17828,5.56082,6.24511,6.94336,8.09687,,,-0.5,-0.39,0.39,97.75789,2.24831,,,,
"The Effect of the Coordination Environment of Atomically
Dispersed Fe and N Co-doped Carbon Nanosheets on CO2
Electroreduction",doi.org/10.1002/celc.202001437,SA-Fe/NG-800,Fe,55.845,26,7.83,1.83,14.57,6,125,none,doped graphene,0,0,1,0,0,0,0,1.64,0,,4,,,38.57,20.97,40.46,0,1.022,,1,800,2,5,CO,KHCO3,0,0.5,1,nafion 117,177.8,carbon paper,1,1,,7.2,,,83.90258,83.16327,82.25966,72.5938,60.38142,43.24026,28.04323,,,,,0.9719,2.75105,4.98266,6.88191,7.61089,7.42934,6.71433,,,-0.4,-0.29,0.29,83.90258,0.9719,10,0.687,,
"The Effect of the Coordination Environment of Atomically
Dispersed Fe and N Co-doped Carbon Nanosheets on CO2
Electroreduction",doi.org/10.1002/celc.202001437,SA-Fe/NG-1000,Fe,55.845,26,7.83,1.83,14.57,6,125,none,doped graphene,0,0,1,0,0,0,0,1.64,0,,4,,,26.98,18.46,54.56,0,1.034,,1,1000,2,5,CO,KHCO3,0,0.5,1,nafion 117,177.8,carbon paper,1,1,,7.2,,,81.08223,82.42395,84.20379,74.53793,41.76163,24.18236,14.95462,,,,,0.72891,2.08072,4.45199,6.4881,6.76181,7.2478,8.90405,,,-0.6,-0.49,0.49,84.20379,4.45199,,,,
"Controlled One-pot Synthesis of Nickel Single Atoms Embedded in
Carbon Nanotube and Graphene Supports with High Loading",10.1002/cnma.202000223,NiSA-N-CNT,Ni,58.693,28,7.61,1.91,111.54,8,121,none,carbon nanotube,0,0,0,0,1,0,0,43.81577576,0,15.31728665,4,2.167343962,38.69,,,,,0.4,130,0,800,1,10,CO,KHCO3,1,0.5,0.5,not mentioned,177.8,carbon paper,1,1,,7.2,,,,58.99541,85.90237,91.18348,85.73524,80.287,,,,,,,2.572701337,10.99419764,27.63201382,46.96931391,,,,,-0.63,-0.52,0.52,93.72,14.751528,,,,
"Controlled One-pot Synthesis of Nickel Single Atoms Embedded in
Carbon Nanotube and Graphene Supports with High Loading",10.1002/cnma.202000223,NiSA-N-G,Ni,58.693,28,7.61,1.91,111.54,8,121,none,graphene,0,0,1,0,0,0,0,17.62886598,0,15.395189,4,4.39862543,62.26,,,,,0.7,308,0,800,1,10,CO,KHCO3,1,0.5,0.5,not mentioned,177.8,carbon paper,1,1,,7.2,,,,76.81082,93.89089,96.9994,93.89089,90.78238,,,,,,,4.386566076,14.42494566,33.54124793,58.68345873,,,,,-0.63,-0.52,0.52,97.9,18.03318,,,,
"Design of Binary Cu¨CFe Sites Coordinated with Nitrogen 
Dispersed in the Porous Carbon for Synergistic CO2
Electroreduction",10.1002/smll.202006951,Cu-N-C,Cu,63.546,29,7.69,1.9,119.16,10,138,none,ZIF-derived,1,0,0,0,0,0,0,1.02,0,,3.9,,,55.34003831,0,27.53831418,17.12164751,1.09,,0,900,3,5,CO,KHCO3,0,0.1,1,nafion 117,177.8,carbon paper,1,2,,6.8,,,,58.49635,50.34276,57.42088,62.17297,64.499,55.09486,,,,,,0.05535,0.92746,1.35925,1.69484,1.77607,1.38062,,,-0.9,-0.79,0.79,64.499,1.77607,,,,259.34
"Design of Binary Cu¨CFe Sites Coordinated with Nitrogen 
Dispersed in the Porous Carbon for Synergistic CO2
Electroreduction",10.1002/smll.202006951,Fe-N-C,Fe,55.845,26,7.83,1.83,14.57,6,125,none,ZIF-derived,1,0,0,0,0,0,0,0.9,0,,4,,,57.40977324,0,29.1280741,13.46215267,1.13,,0,900,3,5,CO,KHCO3,0,0.1,1,nafion 117,177.8,carbon paper,1,2,,6.8,,,,1.09606,20.95481,21.07987,17.95349,14.00175,11.02544,,,,,,0.7415,1.17328,2.04326,3.32364,4.55486,5.55522,,,-0.7,-0.59,0.59,21.07987,2.04326,,,,259.18
"Design of Binary Cu¨CFe Sites Coordinated with Nitrogen 
Dispersed in the Porous Carbon for Synergistic CO2
Electroreduction",10.1002/smll.202006951,Cu-Fe-N6-C,Cu,63.546,29,7.69,1.9,119.16,10,138,Fe,ZIF-derived,1,0,0,0,0,0,0,0.91,0.83,,4.2,,,63.15874818,0,24.12842549,12.71282633,1.02,,0,900,3,5,CO,KHCO3,0,0.1,1,nafion 117,177.8,carbon paper,1,2,,6.8,,,,81.7566,92.66141,97.53856,95.11249,91.16075,89.78514,,,,,,1.45116,2.61398,3.80031,5.92716,6.86981,7.84666,,,-0.7,-0.59,0.59,97.53856,3.80031,,,,244.74
Dual active sites-dependent syngas proportions from aqueous CO2 electroreduction,10.1016/j.apcatb.2020.119380,Ni@NCNTs -CNF 800,Ni,58.693,28,7.61,1.91,111.54,8,121,none,carbon nanotube,0,0,0,0,1,0,0,10.86985168,0,13.66198627,4,6.313416009,69.15,59.06151003,25.05279831,11.13384372,4.751847941,0.98,,1,800,2,5,CO,KHCO3,0,0.5,0.8,nafion 117,177.8,glassy carbon,0,1.131,,7.2,,,,53.35047,56.18902,59.02757,55.24284,51.45811,,,,,,,,2.797370361,6.376866442,8.677114413,,,,,-0.7,-0.59,0.59,59.02757,6.376866442,,,,165
Dual active sites-dependent syngas proportions from aqueous CO2 electroreduction,10.1016/j.apcatb.2020.119380,Ni@NCNTs -CNF 900,Ni,58.693,28,7.61,1.91,111.54,8,121,none,carbon nanotube,0,0,0,0,1,0,0,11.06156672,0,9.706091491,4,3.211661531,75.82,53.03882666,24.26289618,18.0220001,4.676277061,0.99,,1,900,2,5,CO,KHCO3,0,0.5,0.8,nafion 117,177.8,glassy carbon,0,1.131,,7.2,,,,60.56284,63.90121,67.23958,66.49179,65.744,,,,,,,,5.726730588,11.95962169,16.10768267,,,,,-0.7,-0.59,0.59,67.23958,11.95962169,,,,155
Dual active sites-dependent syngas proportions from aqueous CO2 electroreduction,10.1016/j.apcatb.2020.119380,Ni@NCNTs -CNF 1000,Ni,58.693,28,7.61,1.91,111.54,8,121,none,carbon nanotube,0,0,0,0,1,0,0,6.107048027,0,8.641170168,4,2.645921647,82.49,44.69627902,30.98060002,22.0205661,2.302554861,1,,1,1000,2,5,CO,KHCO3,0,0.5,0.8,nafion 117,177.8,glassy carbon,0,1.131,,7.2,,,,79.07846,81.4544,83.83034,82.90906,81.98778,,,,,,,,4.861263756,11.08301644,14.94400985,,,,,-0.7,-0.59,0.59,83.83034,11.08301644,,,,132
"Fe and N co-doped carbon with High doping content of sulfur and nitrogen 
for efficient CO2 electro-reduction",10.1016/j.jcou.2020.101316,FeSA-S/N-C-0,Fe,55.845,26,7.83,1.83,14.57,6,125,none,SiO2 nanoparticle templated amorphous carbon,0,1,0,0,0,0,0,1.33,0,7.46479067,4,7.764086522,83.44,44.97,10.46,43.13,1.44,,364.5,1,900,1,,CO,KHCO3,0,0.5,1,nafion 115,127,glassy carbon,0,0.785,,7.2,,,77.32186,86.89098,78.26116,69.16168,60.0622,50.96272,,,,,,0.816217286,3.600988128,5.063770966,5.404597987,,,,,,-0.45,-0.34,0.34,65.16,1.5423372,,,324,154
"Fe and N co-doped carbon with High doping content of sulfur and nitrogen 
for efficient CO2 electro-reduction",10.1016/j.jcou.2020.101316,FeSA-S/N-C-3,Fe,55.845,26,7.83,1.83,14.57,6,125,none,SiO2 nanoparticle templated amorphous carbon,0,1,0,0,0,0,0,1.45,0,6.916123425,4,7.672772708,81.27,41.39,15.22,40.78,2.62,,324.8,1,900,1,,CO,KHCO3,0,0.5,1,nafion 115,127,glassy carbon,0,0.785,,7.2,,,82.02878,90.59758,80.96262,71.09073,61.21884,51.34695,,,,,,0.883064425,3.918580889,5.657319746,5.844788349,,,,,,-0.49,-0.38,0.38,90.83,3.660449,,,534,
"Fe and N co-doped carbon with High doping content of sulfur and nitrogen 
for efficient CO2 electro-reduction",10.1016/j.jcou.2020.101316,FeSA-S/N-C-6,Fe,55.845,26,7.83,1.83,14.57,6,125,none,SiO2 nanoparticle templated amorphous carbon,0,1,0,0,0,0,0,1.75,0,7.556611419,4,7.530069602,79.01,45.39,11.35,40.43,2.84,,367,1,900,1,,CO,KHCO3,0,0.5,1,nafion 115,127,glassy carbon,0,0.785,,7.2,,,85.94861,94.63016,85.50853,77.46711,69.42569,61.38427,,,,,,1.033085102,4.733466844,6.465120385,7.110349678,,,,,,-0.49,-0.38,0.38,95.07,4.344699,,,564,
"Fe and N co-doped carbon with High doping content of sulfur and nitrogen 
for efficient CO2 electro-reduction",10.1016/j.jcou.2020.101316,FeSA-S/N-C-9,Fe,55.845,26,7.83,1.83,14.57,6,125,none,SiO2 nanoparticle templated amorphous carbon,0,1,0,0,0,0,0,1.55,0,7.47844202,4,7.211131488,79.43,40.97,12.5,43.87,2.66,,344,1,900,1,,CO,KHCO3,0,0.5,1,nafion 115,127,glassy carbon,0,0.785,,7.2,,,87.36063,95.19792,87.53675,79.69946,71.86217,64.02488,,,,,,1.11629413,5.394523414,7.010984627,7.952962045,,,,,,-0.49,-0.38,0.38,96.31,5.1400647,,,660,137
"Fe and N co-doped carbon with High doping content of sulfur and nitrogen 
for efficient CO2 electro-reduction",10.1016/j.jcou.2020.101316,FeNP-S/N-C,Fe,55.845,26,7.83,1.83,14.57,6,125,none,SiO2 nanoparticle templated amorphous carbon,0,1,0,0,0,0,0,1.35,0,8.678522853,12,5.340019453,83.15,34.19630615,16.82393741,42.32599403,6.6537624,,286.3,1,900,1,,CO,KHCO3,0,0.5,1,nafion 115,127,glassy carbon,0,0.785,,7.2,,,60.85475,56.71595,43.62445,31.47226,19.32007,7.16788,,,,,,0.568943229,2.205774041,2.634785907,2.449882546,,,,,,-0.54,-0.43,0.43,87.53,3.9799891,,,370,
"Fe and N Co-Doped Porous Carbon Nanospheres with High Density
of Active Sites for Efficient CO2 Electroreduction",10.1021/acs.jpcc.9b02195,N-PC,none,0,0,0,0,0,0,0,none,SiO2 nanoparticle templated amorphous carbon,0,1,0,0,0,0,0,0,0,,0,6.178556394,84.66370908,25.5,18,42.4,14.1,,,1,900,2,5,CO,KHCO3,0,0.5,1,nafion 115,127,glassy carbon,0,1,,7.2,,,31.01948,39.32117,26.63263,15.91539,5.19815,0.01,,,,,,0.1604,0.53227,0.89569,1.53801,,,,,,-0.5,-0.39,0.39,39.93,0.574,,,,
"Fe and N Co-Doped Porous Carbon Nanospheres with High Density
of Active Sites for Efficient CO2 Electroreduction",10.1021/acs.jpcc.9b02195,Fe-N-PC-1,Fe,55.845,26,7.83,1.83,14.57,6,125,none,SiO2 nanoparticle templated amorphous carbon,0,1,0,0,0,0,0,2.3,0,2.3,4,7.23421668,82.20354638,44.4,4.7,38.8,12.1,,,1,900,2,5,CO,KHCO3,0,0.5,1,nafion 115,127,glassy carbon,0,1,,7.2,,,74.39902,79.10441,69.4152,57.88838,46.36156,34.83474,,,,,,1.46804,4.86536,9.67188,15.75811,,,,,,-0.44,-0.33,0.33,81.22,1.711,,,,
"Fe and N Co-Doped Porous Carbon Nanospheres with High Density
of Active Sites for Efficient CO2 Electroreduction",10.1021/acs.jpcc.9b02195,Fe-N-PC-2,Fe,55.845,26,7.83,1.83,14.57,6,125,none,SiO2 nanoparticle templated amorphous carbon,0,1,0,0,0,0,0,2.7,0,2.7,4,5.934434562,83.17718698,44.4,4.7,38.8,12.1,,,1,900,2,5,CO,KHCO3,0,0.5,1,nafion 115,127,glassy carbon,0,1,,7.2,,,77.74013,80.16243,70.9187,62.90004,54.88138,46.86272,,,,,,1.55183,6.7316,12.52837,17.67005,,,,,,-0.44,-0.33,0.33,82.58,2.79,,,,
"Fe and N Co-Doped Porous Carbon Nanospheres with High Density
of Active Sites for Efficient CO2 Electroreduction",10.1021/acs.jpcc.9b02195,Fe-N-PC-3,Fe,55.845,26,7.83,1.83,14.57,6,125,none,SiO2 nanoparticle templated amorphous carbon,0,1,0,0,0,0,0,3.4,0,3.4,4,5.92545419,81.89015433,44.4,4.7,38.8,12.1,,,1,900,2,5,CO,KHCO3,0,0.5,1,nafion 115,127,glassy carbon,0,1,,7.2,,,76.82132,83.78197,78.79815,69.55441,60.31067,51.06693,,,,,,2.54208,10.08321,16.96164,22.84982,,,,,,-0.49,-0.38,0.38,84.09,9.42,,,,
"Fe and N Co-Doped Porous Carbon Nanospheres with High Density
of Active Sites for Efficient CO2 Electroreduction",10.1021/acs.jpcc.9b02195,Fe-N-PC-4,Fe,55.845,26,7.83,1.83,14.57,6,125,none,SiO2 nanoparticle templated amorphous carbon,0,1,0,0,0,0,0,3.9,0,3.9,4,5.919236905,81.61789237,44.4,4.7,38.8,12.1,,579.5,1,900,2,5,CO,KHCO3,0,0.5,1,nafion 115,127,glassy carbon,0,1,,7.2,,,81.46822,87.79861,81.77363,75.58207,69.39051,63.19895,,,,,,3.70161,12.52506,19.42156,30.59455,,,,,,-0.49,-0.38,0.38,88.71,11.52,,,,
"Fe and N Co-Doped Porous Carbon Nanospheres with High Density
of Active Sites for Efficient CO2 Electroreduction",10.1021/acs.jpcc.9b02195,op-Fe-N-PC,Fe,55.845,26,7.83,1.83,14.57,6,125,none,SiO2 nanoparticle templated amorphous carbon,0,1,0,0,0,0,0,3,0,3,4,8.177440044,83.58565931,38.7,8,40.9,12.3,,430.1,1,900,2,5,CO,KHCO3,0,0.5,1,nafion 115,127,glassy carbon,0,1,,7.2,,,67.55803,67.55803,49.59416,25.43874,1.28332,0.01,,,,,,1.63097,6.18638,9.63462,11.56158,,,,,,-0.44,-0.33,0.33,70.58,3.422,,,,
"Fe and N Co-Doped Porous Carbon Nanospheres with High Density
of Active Sites for Efficient CO2 Electroreduction",10.1021/acs.jpcc.9b02195,Fe-N-PC-A,Fe,55.845,26,7.83,1.83,14.57,6,125,none,SiO2 nanoparticle templated amorphous carbon,0,1,0,0,0,0,0,3.2,0,3.2,4,6.030801114,82.23392267,43.6,6.4,41.8,8.2,,,1,900,2,5,CO,KHCO3,0,0.5,1,nafion 115,127,glassy carbon,0,1,,7.2,,,76.66786,77.24392,67.86252,66.21666,64.5708,62.92494,,,,,,1.74417,7.53923,11.8439,14.96624,,,,,,-0.44,-0.33,0.33,70,3.38,,,,
"Fe1N4-O1 site with axial Fe-O coordination for high-selective CO2
reduction over wide potential range",10.1039/D1EE00569C,CON400,none,0,0,0,0,0,0,0,none,L-alamine derived porous carbon,0,0,0,0,0,0,1,0,0,2.724888838,0,7.544342557,89.7307686,34.72803347,44.76987448,15.06276151,5.439330544,0.95,1358.5,0,400,3,3,CO,NaHCO3,0,0.1,1,nafion 117,177.8,carbon paper,1,1,,7,,,,0.01,8.16,16.76,25.36,16.51,9.49,5.15,,,,,,,,,,,,,-0.78,-0.67,0.67,27.09,,,,,139
"Fe1N4-O1 site with axial Fe-O coordination for high-selective CO2
reduction over wide potential range",10.1039/D1EE00569C,Fe-CON400-100,Fe,55.845,26,7.83,1.83,14.57,6,125,none,L-alamine derived porous carbon,0,0,0,0,0,0,1,1.8,0,4.059706134,4,5.759154163,85.49172044,59.51742627,31.09919571,7.774798928,1.608579088,0.95,1358.5,0,100,2,3,CO,NaHCO3,0,0.1,1,nafion 117,177.8,carbon paper,1,1,,7,,,,12.38,15.81,19.24,20.77,19.62,19.24,21.92,,,,,,,,,,,,,-0.75,-0.64,0.64,26.89,,,,,110
"Fe1N4-O1 site with axial Fe-O coordination for high-selective CO2
reduction over wide potential range",10.1039/D1EE00569C,Fe-CON400-200,Fe,55.845,26,7.83,1.83,14.57,6,125,none,L-alamine derived porous carbon,0,0,0,0,0,0,1,1.8,0,4.124881447,4.1,5.734098294,85.45174682,59.8944591,30.34300792,8.443271768,1.319261214,0.95,1358.5,0,200,2,3,CO,NaHCO3,0,0.1,1,nafion 117,177.8,carbon paper,1,1,,7,,,,48.32,52.12,55.92,56.32,52.12,42.17,,,,,,,,,,,,,,-0.77,-0.66,0.66,59.74,,,,,
"Fe1N4-O1 site with axial Fe-O coordination for high-selective CO2
reduction over wide potential range",10.1039/D1EE00569C,Fe-CON400-300,Fe,55.845,26,7.83,1.83,14.57,6,125,none,L-alamine derived porous carbon,0,0,0,0,0,0,1,1.8,0,4.168675073,4.7,5.684698273,85.45706156,60.05221932,30.02610966,7.832898172,2.088772846,0.95,1358.5,0,300,2,3,CO,NaHCO3,0,0.1,1,nafion 117,177.8,carbon paper,1,1,,7,,,,95.04,95.34,95.04,89.64,87.1,82.35,,,,,,,,,,,,,,-0.62,-0.51,0.51,95.34,,,,,
"Fe1N4-O1 site with axial Fe-O coordination for high-selective CO2
reduction over wide potential range",10.1039/D1EE00569C,Fe-CON400-400,Fe,55.845,26,7.83,1.83,14.57,6,125,none,L-alamine derived porous carbon,0,0,0,0,0,0,1,1.8,0,4.191095283,5.1,5.610935726,85.5076746,61.03896104,29.09090909,8.051948052,1.818181818,0.95,1358.5,0,400,2,3,CO,NaHCO3,0,0.1,1,nafion 117,177.8,carbon paper,1,1,,7,,,,98.66,98.74,98.66,98.93,98.58,94.2,,,,,,,,,,,,,,-0.87,-0.76,0.76,99.32,,,,,
"Fe1N4-O1 site with axial Fe-O coordination for high-selective CO2
reduction over wide potential range",10.1039/D1EE00569C,Fe-CN600-400,Fe,55.845,26,7.83,1.83,14.57,6,125,none,L-alamine derived porous carbon,0,0,0,0,0,0,1,1.8,0,4.490812831,5.1,4.933042666,85.87978823,61.65048544,30.33980583,8.009708738,0,0.85,1342.3,0,400,2,3,CO,NaHCO3,0,0.1,1,nafion 117,177.8,carbon paper,1,1,,7,,,,88.22,91.26,88.22,82.78,78.42,69.81,,,,,,,,,,,,,,-0.61,-0.5,0.5,91.77,,,,,
"Fluorine-tuned single-atom catalysts with dense surface Ni-N4 sites on
ultrathin carbon nanosheets for efficient CO2 electroreduction",10.1016/j.apcatb.2020.119591,Ni-SAs@FNC,Ni,58.693,28,7.61,1.91,111.54,8,121,none,carbon nanosheet,0,0,1,0,0,0,0,5.92,0,16.88,4.3,,,19.21556704,23.90290869,35.1930678,21.68845647,1.01,298,0,900,1,2.5,CO,KHCO3,0,0.5,0.5,nafion 117,177.8,carbon paper,1,1,,7.3,,,,67.91,87.44,92.79,96.2,95.33,,,,,,,0.96,5.52,15.59,22.7,29.19,32.55,,,-0.77,-0.66,0.66,96.43,20.95,,,,
"Gram-scale synthesis of single-atom
metal¨CN¨CCNT catalysts for highly efficient
CO2 electroreduction",10.1039/d0cc07263j,1.5% Ni-N-CNT,Ni,58.693,28,7.61,1.91,111.54,8,121,none,carbon nanotube,0,0,1,0,0,0,0,1.5,0,,4,,,39.16993831,20.39259675,33.35950645,7.077958497,,,0,1000,2,5,CO,KHCO3,0,0.5,0.5,not mentioned,177.8,glassy carbon,0,,,7.3,,,,59.51249,82.86004,89.82734,94.32054,37.38777,,,,,,,1.00101,6.42787,16.84597,27.89933,27.75413,,,,-0.8,-0.69,0.69,94.32054,27.9,,,,
Highly Efficient Electroreduction of CO2 on Nickel Single_x0002_Atom Catalysts: Atom Trapping and Nitrogen Anchoring,10.1002/smll.201903668,NiSA-NGA-700,Ni,58.693,28,7.61,1.91,111.54,8,121,none,3d porous melamine foam,0,0,0,0,0,0,1,2.7,0,11,3,9.3,77,55.4,28,10.7,5.97,,,0,700,1,,CO,KHCO3,0,0.5,,nafion 117,177.8,Pt plate,0,1,,7.3,,,1.02903,1.66129,5.56977,9.30583,26.03185,32.75675,,,,,,0.03427,0.05706,0.07985,0.14821,0.67647,1.18401,,,,-0.9,-0.79,0.79,32.75675,1.18401,,,,
Highly Efficient Electroreduction of CO2 on Nickel Single_x0002_Atom Catalysts: Atom Trapping and Nitrogen Anchoring,10.1002/smll.201903668,NiSA-NGA-800,Ni,58.693,28,7.61,1.91,111.54,8,121,none,3d porous melamine foam,0,0,0,0,0,0,1,2.7,0,5.6,3,11.2,80.5,54.7,28.7,12.1,4.4,,,0,800,1,,CO,KHCO3,0,0.5,,nafion 117,177.8,Pt plate,0,1,,7.3,,,3.67301,8.21375,19.47939,31.20485,35.11334,36.66524,,,,,,0.05706,0.0467,0.2145,0.80077,1.59004,2.69421,,,,-0.9,-0.79,0.79,36.66524,2.69421,,,,
Highly Efficient Electroreduction of CO2 on Nickel Single_x0002_Atom Catalysts: Atom Trapping and Nitrogen Anchoring,10.1002/smll.201903668,NiSA-NGA-900,Ni,58.693,28,7.61,1.91,111.54,8,121,none,3d porous melamine foam,0,0,0,0,0,0,1,2.6,0,3.9,3,9.5,84.1,52.4,35.1,10.4,2.2,1.18,,0,900,1,,CO,KHCO3,0,0.5,,nafion 117,177.8,Pt plate,0,1,,7.3,,,2.2648,12.12224,43.70626,67.61701,90.14828,86.84331,,,,,,0.05706,0.13578,0.79041,2.62584,5.76017,7.90013,,,,-0.8,-0.69,0.69,90.14828,5.76017,,,,125
Highly Efficient Electroreduction of CO2 on Nickel Single_x0002_Atom Catalysts: Atom Trapping and Nitrogen Anchoring,10.1002/smll.201903668,NiSA-NGA-1000,Ni,58.693,28,7.61,1.91,111.54,8,121,none,3d porous melamine foam,0,0,0,0,0,0,1,3,0,5.3,3,6.1,85.6,51.2,37.3,8.2,3.4,,,0,1000,1,,CO,KHCO3,0,0.5,,nafion 117,177.8,Pt plate,0,1,,7.3,,,1.17273,2.43724,8.9897,28.70457,51.66693,53.07513,,,,,,0.05706,0.01149,0.09228,0.61018,1.42017,2.78536,,,,-0.9,-0.79,0.79,53.07513,2.78536,,,,
"Highly Efficient Nickel, Iron, and Nitrogen Codoped Carbon
Catalysts Derived from Industrial Waste Petroleum Coke for
Electrochemical CO2 Reduction",10.1021/acssuschemeng.0c03054,N-PC,none,0,0,0,0,0,0,0,none,Industrial Waste Petroleum Coke derived,0,0,0,0,0,0,1,0,0,10.2,0,,,54,20,21,5,1.1,,0,900,,,CO,KHCO3,0,0.5,1,nafion 115,127,carbon paper,1,1,,7.2,,,4.28234,14.26891,24.41526,42.52424,52.96353,42.39108,15.44066,,,0.09703,0.19873,0.14326,0.14326,0.19873,0.29117,0.74417,1.25263,1.35432,,,-0.8,-0.69,0.69,52.96353,0.74417,,,,134
"Highly Efficient Nickel, Iron, and Nitrogen Codoped Carbon
Catalysts Derived from Industrial Waste Petroleum Coke for
Electrochemical CO2 Reduction",10.1021/acssuschemeng.0c03054,Ni-N-PC,Ni,58.693,28,7.61,1.91,111.54,8,121,none,Industrial Waste Petroleum Coke derived,0,0,0,0,0,0,1,5,0,8.4,4,,,49,19,23,9,1.12,,0,900,,,CO,KHCO3,0,0.5,1,nafion 115,127,carbon paper,1,1,,7.2,,5.58725,13.97597,48.88901,85.69285,95.8392,96.71802,94.24135,80.76614,,,0.14326,0.14326,0.09703,0.44833,3.0646,10.70077,17.99489,22.92234,23.37534,,,-0.8,-0.69,0.69,96.71802,17.99489,,,,101
"Highly Efficient Nickel, Iron, and Nitrogen Codoped Carbon
Catalysts Derived from Industrial Waste Petroleum Coke for
Electrochemical CO2 Reduction",10.1021/acssuschemeng.0c03054,Fe-N-PC,Fe,55.845,26,7.83,1.83,14.57,6,125,none,Industrial Waste Petroleum Coke derived,0,0,0,0,0,0,1,4.7,0,6.7,4,,,56,20,18,6,1.1,,0,900,,,CO,KHCO3,0,0.5,1,nafion 115,127,carbon paper,1,1,,7.2,13.54987,32.96376,58.02339,62.36422,50.19392,31.95179,17.8907,10.22102,5.00137,,,0.14326,0.24495,1.19716,3.31421,5.2741,5.72709,4.77488,4.26642,3.46213,,,-0.5,-0.39,0.39,62.36422,3.31421,,,,107
"Highly Efficient Nickel, Iron, and Nitrogen Codoped Carbon
Catalysts Derived from Industrial Waste Petroleum Coke for
Electrochemical CO2 Reduction",10.1021/acssuschemeng.0c03054,Fe/Ni-N-PC,Ni,58.693,28,7.61,1.91,111.54,8,121,Fe,Industrial Waste Petroleum Coke derived,0,0,0,0,0,0,1,4.8,0.4,7.9,4,,,54,20,21,5,1.12,,0,900,,,CO,KHCO3,0,0.5,1,nafion 115,127,carbon paper,1,1,,7.2,,10.08786,23.11035,56.71848,83.24281,90.77934,89.47443,87.42385,74.82746,,,0.04157,0.19873,0.24495,0.90133,4.36811,12.36483,19.55725,26.24121,28.00696,,,-0.7,-0.59,0.59,90.77934,12.36483,,,,121
"Highly Efficient Porous Carbon Electrocatalyst with Controllable
N-Species Content for Selective CO2 Reduction",10.1002/ange.201912751,NPC-900,none,0,0,0,0,0,0,0,none,MOF-derived,1,0,0,0,0,0,0,0,0,2.17,0,,,30.59639,20.66434,38.29846,10.44081,,,0,900,5,,CO,KHCO3,0,0.5,0.6,not mentioned,177.8,carbon paper,1,1,,7.65,,,76.15,87.39,93.68,70.38,53.76,35.73,21.65,13.29,,,,0.66431737,1.390051557,2.711961056,3.13145253,3.510028032,3.269988162,,,,-0.55,-0.44,0.44,87.82384,2.051006307,,,,
"Highly Efficient Porous Carbon Electrocatalyst with Controllable
N-Species Content for Selective CO2 Reduction",10.1002/ange.201912751,NPC-1000,none,0,0,0,0,0,0,0,none,MOF-derived,1,0,0,0,0,0,0,0,0,2.07,0,,,25.5336,23.72945,42.83794,7.80248,1.16,,0,1000,5,,CO,KHCO3,0,0.5,0.6,not mentioned,177.8,carbon paper,1,1,,7.65,,,77.97,94.89,95.58,84.54,68.12,51.49,33.71,19.19,,,,0.786070149,1.899299262,3.7711089,5.305189344,6.168579352,6.213730816,,,,-0.55,-0.44,0.44,98.15,2.835204081,,,,148
"Highly Efficient Porous Carbon Electrocatalyst with Controllable
N-Species Content for Selective CO2 Reduction",10.1002/ange.201912751,NPC-1100,none,0,0,0,0,0,0,0,none,MOF-derived,1,0,0,0,0,0,0,0,0,1.63,0,,,18.35533,24.15624,40.82039,16.66804,,,0,1100,5,,CO,KHCO3,0,0.5,0.6,not mentioned,177.8,carbon paper,1,1,,7.65,,,61.82,72.9,64.91,49.56,35.13,26.68,20.36,13.41,,,,0.322817858,0.59428809,0.89562818,1.2133527,1.453844511,1.803925512,,,,-0.45,-0.34,0.34,74.83894,0.458552974,,,,
"Highly Efficient Porous Carbon Electrocatalyst with Controllable
N-Species Content for Selective CO2 Reduction",10.1002/ange.201912751,NPC-1000-3,none,0,0,0,0,0,0,0,none,MOF-derived,1,0,0,0,0,0,0,0,0,2.11,0,,,28.48,40.19,18.97,12.34,,,0,1000,3,,CO,KHCO3,0,0.5,0.6,not mentioned,177.8,carbon paper,1,1,,7.65,,,84.54,89.8,87.91,77.57,60.3,44.26,28.35,16,,,,0.732970254,1.75010322,3.153929488,4.340336266,4.73437611,4.526899522,,,,-0.55,-0.44,0.44,90.44368,2.452016354,,,,
"Highly Efficient Porous Carbon Electrocatalyst with Controllable
N-Species Content for Selective CO2 Reduction",10.1002/ange.201912751,NPC-1000-7,none,0,0,0,0,0,0,0,none,MOF-derived,1,0,0,0,0,0,0,0,0,2.03,0,,,16.55,35.44,33.33,15.29,,,0,1000,7,,CO,KHCO3,0,0.5,0.6,not mentioned,177.8,carbon paper,1,1,,7.65,,,75.37,91.57,88.39,76.78,60.62,42.75,27.53,16.59,,,,0.640094799,1.836573705,3.37808902,4.666527162,5.122899208,4.7758248,,,,-0.55,-0.44,0.44,92.94063,2.607331363,,,,
"Highly exposed atomic FeeN active sites within carbon nanorods
towards electrocatalytic reduction of CO2 to CO",10.1016/j.electacta.2020.135930,N-C,none,0,0,0,0,0,0,0,none,carbon nanorod,0,0,0,0,1,0,0,0,0,24.65026532,0,,,38.11,52.4,9.49,0,1,475.65,1,800,2,,CO,KHCO3,0,0.5,1,not mentioned,177.8,glassy carbon,0,0.2,,7.2,,,,0.01,0.25746,0.54504,0.41432,0.12674,,,,,,,,0.00216,0.05058,0.0144,0.00549,,,,-0.73,-0.62,0.62,1.25,0.1,,,,193
"Highly exposed atomic FeeN active sites within carbon nanorods
towards electrocatalytic reduction of CO2 to CO",10.1016/j.electacta.2020.135930,Fe-N-C-0.4,Fe,55.845,26,7.83,1.83,14.57,6,125,none,carbon nanorod,0,0,0,0,1,0,0,6.665028564,0,16.67332146,4,,,33.9,58.9,7.21,0,1.01,635.15,1,800,2,,CO,KHCO3,0,0.5,1,not mentioned,177.8,glassy carbon,0,0.2,,7.2,,,,14.34921,91.71004,14.34921,5.09414,1.4078,,,,,,,,0.59268,0.4168,0.18415,0.04445,,,,-0.57,-0.46,0.46,95,0.2476,,,173.96,140
"Highly exposed atomic FeeN active sites within carbon nanorods
towards electrocatalytic reduction of CO2 to CO",10.1016/j.electacta.2020.135930,Fe-N-C-0.5,Fe,55.845,26,7.83,1.83,14.57,6,125,none,carbon nanorod,0,0,0,0,1,0,0,11.9199485,0,17.02996079,4,,,42.07,50.81,7.12,0,1.02,720.81,1,800,2,,CO,KHCO3,0,0.5,1,not mentioned,177.8,glassy carbon,0,0.2,,7.2,,,,37.95746,97.40948,37.95746,13.9309,5.38173,,,,,,,,1.20435,1.45536,1.11919,0.79527,,,,-0.57,-0.46,0.46,95,0.6533,,,323,105
"Highly exposed atomic FeeN active sites within carbon nanorods
towards electrocatalytic reduction of CO2 to CO",10.1016/j.electacta.2020.135930,Fe-N-C-0.6,Fe,55.845,26,7.83,1.83,14.57,6,125,none,carbon nanorod,0,0,0,0,1,0,0,7.207207207,0,15.05791506,4,,,36.22,56.65,7.14,0,1.04,612.94,1,800,2,,CO,KHCO3,0,0.5,1,not mentioned,177.8,glassy carbon,0,0.2,,7.2,,,,19.47348,49.19949,19.47348,8.51904,3.52549,,,,,,,,1.20435,1.37076,1.28616,0.89211,,,,-0.53,-0.42,0.42,95,0.3965,,,664,141
"Highly Selective Two-Electron Electrocatalytic CO2
Reduction on Single-Atom Cu Catalysts",10.1002/sstr.202000058,NG,none,0,0,0,0,0,0,0,none,graphene matrix,0,0,1,0,0,0,0,0,0,,0,,,51.8317692,36.44768856,11.72054223,0,,,1,900,1,3,CO,KHCO3,0,0.1,,nafion 117,177.8,glassy carbon,0,1,,6.8,,,,4.48,6.87,4.48,4.69,4.99,3.952,,,,,,0.08337,0.11151,0.14331,0.18163,0.24194,0.29127,,,-0.59,-0.48,0.48,7.53,0.11151,,,,349
"Highly Selective Two-Electron Electrocatalytic CO2
Reduction on Single-Atom Cu Catalysts",10.1002/sstr.202000058,Cu-N4-NG,Cu,63.546,29,7.69,1.9,119.16,10,138,none,graphene matrix,0,0,1,0,0,0,0,4.7,0,,4,,,44.78981241,39.10036971,16.10981788,0,,,1,900,1,3,CO,KHCO3,0,0.1,,nafion 117,177.8,glassy carbon,0,1,,6.8,,,10.79903,26.03365,50.57522,66.86241,75.44919,80.40736,78.9116,72.42997,63.0953,,,0.18112,0.34045,0.64278,0.9687,1.24266,1.55109,1.79152,1.95765,,-0.89,-0.78,0.78,80.71,1.55109,,,,151
"In-situ CVD synthesis of Ni@N-CNTs/carbon paper electrode for
electro-reduction of CO2",10.1016/j.carbon.2020.10.044,1Ni@N-CNTs/CP-700,Ni,58.693,28,7.61,1.91,111.54,8,121,none,carbon nanotube,0,0,0,0,1,0,0,2.575564413,0,3.682605258,4,2.091435764,91.55841012,49.87206,38.70668,11.42126,0,,,1,700,0.5,2,CO,KHCO3,0,0.5,,nafion 115,127,carbon paper,1,,,7.2,,,,41.58,42.28,42.98,42.28,31.19,23.34,,,,,,,,1.709941248,2.810031963,3.238947383,4.345712878,,,-0.76,-0.65,0.65,46.13,2.4393544,,,,
"In-situ CVD synthesis of Ni@N-CNTs/carbon paper electrode for
electro-reduction of CO2",10.1016/j.carbon.2020.10.044,2.5Ni@N-CNTs/CP-700,Ni,58.693,28,7.61,1.91,111.54,8,121,none,carbon nanotube,0,0,0,0,1,0,0,4.468391032,0,4.86656449,4,2.338479041,88.16698004,45.18061,42.3732,12.44619,0,,,1,700,0.5,2,CO,KHCO3,0,0.5,,nafion 115,127,carbon paper,1,,,7.2,,,,21.16,31.57,41.98,52.39,43.21,35.86,,,,,,,,2.844021579,6.18304894,6.557683551,7.228108708,,,-0.76,-0.65,0.65,57.22,6.156872,,,,158
"In-situ CVD synthesis of Ni@N-CNTs/carbon paper electrode for
electro-reduction of CO2",10.1016/j.carbon.2020.10.044,5Ni@N-CNTs/CP-700,Ni,58.693,28,7.61,1.91,111.54,8,121,none,carbon nanotube,0,0,0,0,1,0,0,3.531120796,0,5.609565315,4,2.068866434,88.664336,46.95443,41.72056,11.32501,0,,,1,700,0.5,2,CO,KHCO3,0,0.5,,nafion 115,127,carbon paper,1,,,7.2,,,,11.718472,21.590498,31.462524,41.33455,31.706278,29.9025,,,,,,,,1.652433784,3.47718883,3.99235687,5.40935926,,,-0.76,-0.65,0.65,50,3.605,,,,
"In-situ CVD synthesis of Ni@N-CNTs/carbon paper electrode for
electro-reduction of CO2",10.1016/j.carbon.2020.10.044,2.5Ni@N-CNTs/CP-600,Ni,58.693,28,7.61,1.91,111.54,8,121,none,carbon nanotube,0,0,0,0,1,0,0,5.744624203,0,5.349955365,4,2.192604658,86.50765062,56.65582,33.72075,9.62343,0,,,1,600,0.5,2,CO,KHCO3,0,0.5,,nafion 115,127,carbon paper,1,,,7.2,,,,33.631934,34.643512,35.65509,34.643512,25.295552,19.725778,,,,,,,,1.457339764,2.374327046,2.395488774,3.405367181,,,-0.76,-0.65,0.65,39.84,2.685216,,,,
"In-situ CVD synthesis of Ni@N-CNTs/carbon paper electrode for
electro-reduction of CO2",10.1016/j.carbon.2020.10.044,2.5Ni@N-CNTs/CP-800,Ni,58.693,28,7.61,1.91,111.54,8,121,none,carbon nanotube,0,0,0,0,1,0,0,5.298932328,0,3.587818764,4,2.081723415,88.84227791,45.18673,41.38251,13.43076,0,,,1,800,0.5,2,CO,KHCO3,0,0.5,,nafion 115,127,carbon paper,1,,,7.2,,,,24.018978,28.953692,33.888406,38.82312,29.285956,20.868636,,,,,,,,2.977302915,5.105901205,5.027921987,2.523827712,,,-0.76,-0.65,0.65,42.19,1.345861,,,,
"N-Bridged Co¨CN¨CNi: new bimetallic sites for
promoting electrochemical CO2 reduction",10.1039/d0ee03947k,Ni-N/NPCNSs,Ni,58.693,28,7.61,1.91,111.54,8,121,none,"N-doped porous carbon
nanosheets",0,0,1,0,0,0,0,0.244,0,2.27,3.9,,,61.23348018,26.43171806,12.33480176,0,1,1515,0,1000,1,5,CO,KHCO3,0,0.1,1,nafion 211,25,carbon paper,1,,,8,,5.72236,16.80522,43.74587,64.78069,85.1621,81.59347,63.54926,,,,,,0.69225,1.05873,1.53797,2.88055,4.45218,,,,,-0.75,-0.64,0.64,90.77,3.7,,,3909,
"N-Bridged Co¨CN¨CNi: new bimetallic sites for
promoting electrochemical CO2 reduction",10.1039/d0ee03947k,Co-N/NPCNSs,Co,58.93,27,7.81,1.88,63.87,7,126,none,"N-doped porous carbon
nanosheets",0,0,1,0,0,0,0,0.251,0,2.29,4,,,54.14847162,27.94759825,17.90393013,0,1,1575,0,1000,1,5,CO,KHCO3,0,0.1,1,nafion 211,25,carbon paper,1,,,8,,9.01454,42.238,61.91573,64.25294,60.40786,42.36366,24.31946,,,,,,1.17149,1.93968,2.95455,4.56494,6.44314,,,,,-0.58,-0.47,0.47,66.28,2.8,,,1774,
"N-Bridged Co¨CN¨CNi: new bimetallic sites for
promoting electrochemical CO2 reduction",10.1039/d0ee03947k,Co-N-Ni/NCNSs,Ni,58.693,28,7.61,1.91,111.54,8,121,Co,"N-doped porous carbon
nanosheets",0,0,1,0,0,0,0,0.121,0.119,3.03,4.2,,,57.42574257,27.06270627,15.51155116,0,1.04,1585,0,1000,1,5,CO,KHCO3,0,0.1,1,nafion 211,25,carbon paper,1,,,8,,78.04997,87.75062,96.37062,95.54129,88.98204,76.81854,64.65504,,,,,,1.86216,3.55008,5.82999,10.37221,,,,,,-0.48,-0.37,0.37,96.64,3.22,,,2031,
"A highly efficient diatomic nickel electrocatalyst
for CO2 reduction",10.1039/d0cc03410j,Ni-N@C1,Ni,58.693,28,7.61,1.91,111.54,8,121,none,PANI-carbon black derived,0,0,0,1,0,1,0,0.237,0,2.4,3,,,25,8.75,45,21.2,,215,1,1000,1,5,CO,KHCO3,0,0.5,0.3,nafion 117,177.8,carbon paper,1,1,,7.2,,,,93.96553,96.04346,98.12139,98.46508,97.563,94.99061,79.82074,,,,,,1.54817,5.91165,12.24031,18.39251,25.10618,26.54998,,-0.8,-0.69,0.69,98.46508,12.24031,,,,
"A highly efficient diatomic nickel electrocatalyst
for CO2 reduction",10.1039/d0cc03410j,Ni-N@C2,Ni,58.693,28,7.61,1.91,111.54,8,121,none,PANI-carbon black derived,0,0,0,1,0,1,0,0.199,0,2.81,3.5,,,25.5,2.83,50.9,20.8,,57,1,1000,1,5,CO,KHCO3,0,0.5,0.3,nafion 117,177.8,carbon paper,1,1,,7.2,,,,57.26274,74.17949,91.09624,92.4044,87.17828,71.71819,29.94383,,,,,,0.32896,1.6765,5.30205,7.5239,7.65224,5.55872,,-0.8,-0.69,0.69,92.4044,5.30205,,,,
"A highly efficient diatomic nickel electrocatalyst
for CO2 reduction",10.1039/d0cc03410j,Ni-N@C4,Ni,58.693,28,7.61,1.91,111.54,8,121,none,PANI-carbon black derived,0,0,0,1,0,1,0,0.085,0,3.2,4,,,21.7,4.2,50.3,23.8,,20,1,1000,1,5,CO,KHCO3,0,0.5,0.3,nafion 117,177.8,carbon paper,1,1,,7.2,,,,0.01,29.35955,78.98297,87.20602,81.54915,57.02421,11.73521,,,,,,0.10437,0.4974,1.58827,2.98395,3.37698,1.76474,,-0.8,-0.69,0.69,87.20602,1.58827,,,,
"A highly efficient diatomic nickel electrocatalyst
for CO2 reduction",10.1039/d0cc03410j,N@C,none,0,0,0,0,0,0,0,none,PANI-carbon black derived,0,0,0,1,0,1,0,0,0,2.33,0,,,25.4,3.39,52.5,18.6,,373,1,1000,1,5,CO,KHCO3,0,0.5,0.3,nafion 117,177.8,carbon paper,1,1,,7.2,,,,0.22274,0.32825,0.43376,4.41747,2.30757,0.73331,0.72205,,,,,,0.06426,0.15249,0.24073,0.1926,0.1926,0.1926,,-0.8,-0.69,0.69,4.41747,0.24073,,,,
"A Universal Principle to?Accurately Synthesize 
Atomically Dispersed Metal¨CN4 Sites for?CO2
Electroreduction",10.1007/s40820-020-00443-z,SAs-Ni-N-C,Ni,58.693,28,7.61,1.91,111.54,8,121,none,melamine cyanuric acid derived porous carbon,0,0,0,0,0,0,1,3.77,0,18.01518053,4.1,,,59.47159385,32.72319116,7.805214989,0,,,0,700,2,5,CO,KHCO3,0,0.5,1,not mentioned,177.8,carbon paper,1,1,,7.3,,14.58397,48.96332,69.00245,83.34267,98.48817,97.65191,77.27208,,,,,0.09025,0.18287,0.4665,1.56921,4.11904,7.158,8.60801,,,,-0.7,-0.59,0.59,98.48817,4.11904,,,,115
"A Universal Principle to?Accurately Synthesize 
Atomically Dispersed Metal¨CN4 Sites for?CO2
Electroreduction",10.1007/s40820-020-00443-z,SAs-Fe-N-C,Fe,55.845,26,7.83,1.83,14.57,6,125,none,melamine cyanuric acid derived porous carbon,0,0,0,0,0,0,1,5.49,0,19.35840708,4.1,,,50.44396448,34.38924886,15.16678666,0,,,0,700,2,5,CO,KHCO3,0,0.5,1,not mentioned,177.8,carbon paper,1,1,,7.3,,23.34915,80.46224,81.29849,92.41758,85.01518,59.24615,41.87064,,,,,0.05842,0.1684,0.49834,1.41292,2.87452,3.58361,4.24639,,,,-0.6,-0.49,0.49,92.41758,1.41292,,,,124
"A Universal Principle to?Accurately Synthesize 
Atomically Dispersed Metal¨CN4 Sites for?CO2
Electroreduction",10.1007/s40820-020-00443-z,SAs-Cu-N-C,Cu,63.546,29,7.69,1.9,119.16,10,138,none,melamine cyanuric acid derived porous carbon,0,0,0,0,0,0,1,5.05,0,13.84875211,4.1,,,52.20078666,24.55516014,18.14946619,5.094587001,,,0,700,2,5,CO,KHCO3,0,0.5,1,not mentioned,177.8,carbon paper,1,1,,7.3,,8.85408,12.07521,19.13691,37.3177,28.73835,23.68985,18.79621,,,,,0.23207,0.18287,0.24654,0.4202,0.45203,0.64016,0.89196,,,,-0.6,-0.49,0.49,37.3177,0.4202,,,,216
"A Universal Principle to?Accurately Synthesize 
Atomically Dispersed Metal¨CN4 Sites for?CO2
Electroreduction",10.1007/s40820-020-00443-z,SAs-Co-N-C,Co,58.93,27,7.81,1.88,63.87,7,126,none,melamine cyanuric acid derived porous carbon,0,0,0,0,0,0,1,3.69,0,12.47168957,3.8,,,40.82882883,33.94594595,17.98198198,7.243243243,,,0,700,2,5,CO,KHCO3,0,0.5,1,not mentioned,177.8,carbon paper,1,1,,7.3,,1.79237,6.99573,14.7698,23.19429,21.98637,18.79621,7.52226,,,,,0.09025,0.07289,0.20023,0.56201,0.64016,0.79645,0.43467,,,,-0.6,-0.49,0.49,23.19429,0.56201,,,,221
Boosting CO2 electroreduction to CO with abun_x0002_dant nickel single atom active sites,10.1039/d1qi00126d,Ni-NPs-NC,Ni,58.693,28,7.61,1.91,111.54,8,121,none,carbon black derived,0,0,0,0,0,1,0,3.27626261,0,5.223880597,12,7.294020304,84.20583649,46.5,25.6,17.6,10.3,1.03,156.6,0,800,2,,CO,KHCO3,0,0.5,0.25,nafion 117,177.8,glassy carbon,0,1,,7.4,,,,10.09915,34.85625,57.84109,74.74571,84.83396,77.85398,62.28537,,,0.15654,0.15654,0.2243,0.46146,1.76017,6.24356,11.89015,,,,-0.9,-0.79,0.79,84.83396,11.89015,,,,155.02
Boosting CO2 electroreduction to CO with abun_x0002_dant nickel single atom active sites,10.1039/d1qi00126d,Ni-SAs-NC,Ni,58.693,28,7.61,1.91,111.54,8,121,none,carbon black derived,0,0,0,0,0,1,0,2.4,0,6.691455747,4,6.881363506,83.97433851,48.1,15.2,27.9,8.8,1.01,210,0,800,2,,CO,KHCO3,0,0.5,0.25,nafion 117,177.8,glassy carbon,0,1,,7.4,,,,39.73678,89.57816,97.73055,98.19407,98.03047,97.4579,95.35845,84.09779,,0.28076,0.2243,0.70991,3.42027,10.6592,19.44529,27.24888,,,,-0.8,-0.69,0.69,98.19407,19.44529,,,,127.66
"Curvature-induced Zn 3d Electron Return on Zn 3d Electron Return on Zn N4 Single_x0002_atom Carbon Nanofibers for Boosting Electroreduction of
CO2",10.1002/cctc.202001667,Zn SAs/N-C,Zn,65.38,30,9.35,1.65,,10,131,none,"PANI 4,4¡®-bipyridine derived",0,0,0,1,0,0,0,0.13,0,,4,,,38.4,38.3,16.33,6.97,0.99,25.39,0,1000,1,1,CO,KHCO3,0,0.5,4,not mentioned,177.8,carbon paper,1,1,,7.3,,75.23093,88.53242,88.67273,80.89949,58.14104,35.38259,12.62414,,,,,1.15609,1.72974,2.1081,2.94619,,,,,,,-0.44,-0.33,0.33,92.48,10.44,,,6494,112
"Curvature-induced Zn 3d Electron Return on Zn 3d Electron Return on Zn N4 Single_x0002_atom Carbon Nanofibers for Boosting Electroreduction of
CO2",10.1002/cctc.202001667,N-C,none,0,0,0,0,0,0,0,none,"PANI 4,4¡®-bipyridine derived",0,0,0,1,0,0,0,0,0,,0,,,16.5,3.94,48.62,30.94,1.02,160,0,1000,1,1,CO,KHCO3,0,0.5,4,not mentioned,177.8,carbon paper,1,1,,7.3,,27.16035,35.10196,41.66852,26.99198,9.5934,0.01,0.01,,,,,5.49302,8.90235,11.11556,12.48661,,,,,,,-0.54,-0.43,0.43,43.63,2.1,,,,150
"Incorporation of nickel single atoms into carbon
paper as self-standing electrocatalyst for CO2
reduction",10.1039/d0ta08433f,ACP/S-N-Ni,Ni,58.693,28,7.61,1.91,111.54,8,121,none,carbon paper,0,0,1,0,0,0,0,1.410734555,0,1.362088536,4,3.632236095,92.81660451,62.47765463,20.96889524,12.93350018,3.619949946,,,0,800,1,10,CO,KHCO3,0,0.5,1,not mentioned,177.8,carbon paper,1,1,,7.3,,,,,76.81196,87.83927,90.16221,81.45785,76.94546,70.99125,,,,,,0.84512,2.12408,3.17874,3.72009,5.83156,6.90994,,-0.77,-0.66,0.66,91.47,3.413,,,158.4,
"Porosity-Induced High Selectivity for CO2 Electroreduction to CO on
Fe-Doped ZIF-Derived Carbon Catalysts",10.1021/acscatal.9b03175,Fe-CNPs,Fe,55.845,26,7.83,1.83,14.57,6,125,none,ZIF-derived,1,0,0,0,0,0,0,0.2,0,2.5,4,,,45.13388569,21.55679635,25.67543228,7.633885687,1.02,1156.6,1,1000,3,,CO,KHCO3,0,0.1,1,nafion 117,177.8,carbon paper,1,1,,6.8,,,76.975004,96.827642,99.203316,96.22084,89.305618,82.390396,,,,,,,,,,,,,,,-0.58,-0.47,0.47,99.57541,,,,,77.53
"Porosity-Induced High Selectivity for CO2 Electroreduction to CO on
Fe-Doped ZIF-Derived Carbon Catalysts",10.1021/acscatal.9b03175,Fe-CNPs,Fe,55.845,26,7.83,1.83,14.57,6,125,none,ZIF-derived,1,0,0,0,0,0,0,0.2,0,2.5,4,,,45.13388569,21.55679635,25.67543228,7.633885687,1.02,1156.6,1,1000,3,,CO,KHCO3,0,0.5,1,nafion 117,177.8,carbon paper,1,1,,7.2,,,74.47338,96.318156,99.025858,95.219048,84.628686,74.038324,,,,,,,,,,,,,,,-0.58,-0.47,0.47,99.4323,,,,,77.53
"Porosity-Induced High Selectivity for CO2 Electroreduction to CO on
Fe-Doped ZIF-Derived Carbon Catalysts",10.1021/acscatal.9b03175,Fe-CNPs,Fe,55.845,26,7.83,1.83,14.57,6,125,none,ZIF-derived,1,0,0,0,0,0,0,0.2,0,2.5,4,,,45.13388569,21.55679635,25.67543228,7.633885687,1.02,1156.6,1,1000,3,,CO,KHCO3,0,1,1,nafion 117,177.8,carbon paper,1,1,,8.8,,,65.523928,94.65111,99.145598,94.819444,79.652656,64.485868,,,,,,0.58247,2.66796,6.34645,9.46789,9.54262,,,,,-0.58,-0.47,0.47,99.56643,5.66,,,,77.53
"Porosity-Induced High Selectivity for CO2 Electroreduction to CO on
Fe-Doped ZIF-Derived Carbon Catalysts",10.1021/acscatal.9b03175,Fe-CNPs-w/o,Fe,55.845,26,7.83,1.83,14.57,6,125,none,ZIF-derived,1,0,0,0,0,0,0,0.2,0,2.9,4,,,44.40184049,18.70398773,14.04141104,22.85276074,1.024,360.1,0,1000,3,,CO,KHCO3,0,0.1,1,nafion 117,177.8,carbon paper,1,1,,6.8,,,60.2408,74.369248,91.09512,83.07741,77.990606,72.903802,,,,,,,,,,,,,,,-0.58,-0.47,0.47,92.85648,,,,,166.64
"Porosity-Induced High Selectivity for CO2 Electroreduction to CO on
Fe-Doped ZIF-Derived Carbon Catalysts",10.1021/acscatal.9b03175,Fe-CNPs-w/o,Fe,55.845,26,7.83,1.83,14.57,6,125,none,ZIF-derived,1,0,0,0,0,0,0,0.2,0,2.9,4,,,44.40184049,18.70398773,14.04141104,22.85276074,1.024,360.1,0,1000,3,,CO,KHCO3,0,0.5,1,nafion 117,177.8,carbon paper,1,1,,7.2,,,33.454048,66.032152,81.095294,76.13061,66.952758,57.774906,,,,,,,,,,,,,,,-0.58,-0.47,0.47,81.88908,,,,,166.64
"Porosity-Induced High Selectivity for CO2 Electroreduction to CO on
Fe-Doped ZIF-Derived Carbon Catalysts",10.1021/acscatal.9b03175,Fe-CNPs-w/o,Fe,55.845,26,7.83,1.83,14.57,6,125,none,ZIF-derived,1,0,0,0,0,0,0,0.2,0,2.9,4,,,44.40184049,18.70398773,14.04141104,22.85276074,1.024,360.1,0,1000,3,,CO,KHCO3,0,1,1,nafion 117,177.8,carbon paper,1,1,,8.8,,,19.580292,54.773072,74.316512,73.143792,58.981388,44.818984,,,,,,0.06279,0.41604,1.15309,1.94789,2.4302,,,,,-0.68,-0.57,0.57,75.99984,1.8,,,,166.64
