Repository: dravendr/CO2RR_Machine-Learning

# CO2RR_Machine-Learning
The machine learning code file was written in jupyter notebook and saved in the corresponding format of .ipynb. To run the code, we suggest users to install Anaconda 3 in windows 10 and install the following necessary python packages with the same or higher version to set up compatible environment: Python 3.7; jupyter 1.0.0; numpy 1.20.2; pandas 1.0.1; scikit-learn 0.22.1; matplotlib 3.1.3; shap 0.39.0；seaborn 0.10.0; tensorflow-gpu 2.4.1; tensorflow-estimator 2.4.0; Keras 2.4.3; keras-metrics 1.1.0; catboost 0.23.2; lightgbm 3.2.1; xgboost 1.0.2. For training the ANN models, two GPU of GTX 2080ti equipped with i9 9900k was used.

File: Data Preprocessing/unfilled database.csv (part 9 of 9)
e (h),Rising Rate (¡ãC min-1),Product,Electrolyte,Flow Cell/H-type Cell,Electrolyte Concentration (M),Catalyst Loading (mg cm-2),Nafion Membrane,Nafion Membrane Thickness (¦Ìm),Electrode Substrate Type,Carbon Paper/Glassy Carbon,Electrode Area cm2,lsv speed (mV/s),Electrolyte pH,FE of Product (CO) at -0.2V (vs.RHE),FE of Product (CO) at -0.3V (vs.RHE),FE of Product (CO) at -0.4V (vs.RHE),FE of Product (CO) at -0.5V (vs.RHE),FE of Product (CO) at -0.6V (vs.RHE),FE of Product (CO) at -0.7V (vs.RHE),FE of Product (CO) at -0.8V (vs.RHE),FE of Product (CO) at -0.9V (vs.RHE),FE of Product (CO) at -1V (vs.RHE),FE of Product (CO) at -1.1V (vs.RHE),FE of Product (CO) at -1.2V (vs.RHE),Partial Current Censity (CO) at -0.2V (vs.RHE),Partial Current Censity (CO) at -0.3V (vs.RHE),Partial Current Censity (CO) at -0.4V (vs.RHE),Partial Current Censity (CO) at -0.5V (vs.RHE),Partial Current Censity (CO) at -0.6V (vs.RHE),Partial Current Censity (CO) at -0.7V (vs.RHE),Partial Current Censity (CO) at -0.8V (vs.RHE),Partial Current Censity (CO) at -0.9V (vs.RHE),Partial Current Censity (CO) at -1.0V (vs.RHE),Partial Current Censity (CO) at -1.1V (vs.RHE),Partial Current Censity (CO) at -1.2V (vs.RHE),Potential for Maximum FE of Product (CO) (vs.RHE),"corresponding overpotential (eV) ¦Ç=E-Eo,CO£¬-0.11 eV£¬Formate£¬-0.011",Overpotential (V),Maximum FE,Partial Current Density at Maximum FE (mA/cm2),Long-term durability(h£©,Long-term durability=FE decrease%/Ê±¼ä£¨h£©,TOF Reported (h-1),Tafel Slope
"Selenium-Doped Hierarchically Porous Carbon Nanosheets 
as an Efficient Metal-Free Electrocatalyst for CO2 Reduction",10.1002/adfm.201906194,Se-CNs,Se,78.69,34,9.5,2.55,194.96,0,195,none,carbon nanosheet,0,0,1,0,0,0,0,1.31,0,3.8,4.2,,,26.65463297,0,57.85198556,15.49338147,,645,0,1000,1,5,CO,KHCO3,0,0.1,1,nafion 117,177.8,carbon paper,1,,,6.8,,,74.59485,87.77463,89.70803,86.00462,80.36781,64.5194,,,,,,0.40904,3.76557,9.29539,13.613,15.2647,17.69396,,,,-0.6,-0.49,0.49,89.70803,9.29539,,,,79
"Self-growth-templating synthesis of 3D N,P,Co_x0002_doped mesoporous carbon frameworks for
efficient bifunctional oxygen and carbon dioxide
electroreduction",10.1039/c7ta03005c,MPC-700,Co,58.93,27,7.81,1.88,63.87,7,126,none,Nacl Templated derived amophous carbon,0,1,0,0,0,0,0,1.6,0,10.94354096,4,,80.24240565,47.79195289,24.4357213,18.05691855,9.715407262,1.08,356,1,700,3,3,CO,KHCO3,0,0.1,0.2,not mentioned,177.8,carbon paper,1,1,,6.8,,,0.29815,1.32268,6.88928,8.75051,6.42824,4.0206,2.99608,,,,,0.01797,0.03698,0.075,0.14067,0.20634,0.20634,0.34804,,,-0.7,-0.59,0.59,8.75051,0.14067,,,,
"Self-growth-templating synthesis of 3D N,P,Co_x0002_doped mesoporous carbon frameworks for
efficient bifunctional oxygen and carbon dioxide
electroreduction",10.1039/c7ta03005c,MPC-800,Co,58.93,27,7.81,1.88,63.87,7,126,none,Nacl Templated derived amophous carbon,0,1,0,0,0,0,0,1.6,0,7.785499333,4,,84.1559892,51.32496513,15.34170153,26.08089261,7.252440725,1.06,626,1,800,3,3,CO,KHCO3,0,0.1,0.2,not mentioned,177.8,carbon paper,1,1,,6.8,,0.40061,6.61608,26.7822,43.03804,47.3069,43.6869,34.56861,24.92097,,,,,0.04735,0.25299,0.88375,1.75817,2.48225,2.89527,2.9713,,,-0.7,-0.59,0.59,47.3069,1.75817,,,,
"Self-growth-templating synthesis of 3D N,P,Co_x0002_doped mesoporous carbon frameworks for
efficient bifunctional oxygen and carbon dioxide
electroreduction",10.1039/c7ta03005c,MPC-900,Co,58.93,27,7.81,1.88,63.87,7,126,none,Nacl Templated derived amophous carbon,0,1,0,0,0,0,0,1.6,0,5.051205294,4,,88.2653222,42.3580786,10.91703057,39.30131004,7.423580786,1.02,779,1,900,3,3,CO,KHCO3,0,0.1,0.2,not mentioned,177.8,carbon paper,1,1,,6.8,,0.21278,10.4239,36.15662,50.73907,54.35907,48.69001,43.96011,32.72446,,,,,0.04735,0.41371,1.34343,2.52891,3.50702,4.4281,4.76681,,,-0.7,-0.59,0.59,54.35907,2.52891,,,,
"Self-growth-templating synthesis of 3D N,P,Co_x0002_doped mesoporous carbon frameworks for
efficient bifunctional oxygen and carbon dioxide
electroreduction",10.1039/c7ta03005c,MPC-1000,Co,58.93,27,7.81,1.88,63.87,7,126,none,Nacl Templated derived amophous carbon,0,1,0,0,0,0,0,1.6,0,3.012057865,4,,92.37512644,32.8358209,8.208955224,49.25373134,9.701492537,1,1036,1,1000,3,3,CO,KHCO3,0,0.1,0.2,not mentioned,177.8,carbon paper,1,1,,6.8,,7.26494,21.01069,44.5236,55.57142,61.97472,55.00793,48.04115,38.20568,,,,,0.10265,0.51739,1.48513,3.04561,4.20172,5.24549,5.87452,,,-0.7,-0.59,0.59,61.97472,3.04561,,,,
"Single-atom catalysts with bimetallic
centers for high-performance
electrochemical CO2 reduction",10.1016/j.mattod.2021.01.011,NiNC/FeNC,Fe,55.845,26,7.83,1.83,14.57,6,125,Ni,tripotassium citrate monohydrate and glucose derived amorphous carbon,0,0,0,0,0,0,1,0.85,0.72,4.880280135,4,8.492381463,83.42534465,62.40485252,31.76736441,5.827783064,0,,819,0,800,1,10,CO,KHCO3,0,0.5,1,not mentioned,177.8,carbon paper,1,1,,7.2,,,,51.16953,51.7647,53.77693,49.92252,41.90196,,,,,,,2.43427,4.09613,8.2937,14.19213,17.96838,,,,-0.6,-0.49,0.49,51.7647,4.09613,,,,
"Single-atom catalysts with bimetallic
centers for high-performance
electrochemical CO2 reduction",10.1016/j.mattod.2021.01.011,NiNC,Ni,58.693,28,7.61,1.91,111.54,8,121,none,tripotassium citrate monohydrate and glucose derived amorphous carbon,0,0,0,0,0,0,1,1.84,0,5.863920513,4,8.452611523,82.44130568,32.10984231,48.54540511,19.34475258,0,,819,0,800,1,10,CO,KHCO3,0,0.5,1,not mentioned,177.8,carbon paper,1,1,,7.2,,,,61.03719,71.23878,70.24505,61.70622,48.17275,,,,,,,0.91477,2.52442,5.151,8.2134,9.00369,,,,-0.6,-0.49,0.49,71.23878,2.52442,,,,
"Single-atom catalysts with bimetallic
centers for high-performance
electrochemical CO2 reduction",10.1016/j.mattod.2021.01.011,FeNC,Fe,55.845,26,7.83,1.83,14.57,6,125,none,tripotassium citrate monohydrate and glucose derived amorphous carbon,0,0,0,0,0,0,1,1.68,0,6.008965758,4,8.03738912,82.54220583,42.58216577,46.53659814,10.88123609,0,,819,0,800,1,10,CO,KHCO3,0,0.5,1,not mentioned,177.8,carbon paper,1,1,,7.2,,,,59.24121,49.33421,19.24404,8.62405,7.14285,,,,,,,0.47313,0.56611,0.001,0.43827,0.63003,,,,-0.5,-0.39,0.39,59.24121,0.47313,,,,
"Single-Atom Iron-Nitrogen Catalytic Site with Graphitic
Nitrogen for Efficient Electroreduction of CO2",10.1002/slct.201904529,Fe-SA/NCS-700,Fe,55.845,26,7.83,1.83,14.57,6,125,none,hemin doped PANI derived,0,0,0,1,0,0,0,3.796292065,0,9.106835458,4,8.579741937,75.11539692,55.4,23.6,15.8,5.2,1.04,,1,700,2,2,CO,KHCO3,0,0.5,2.5,nafion 117,177.8,carbon paper,1,1,,7.2,,,65.41776,84.42597,77.22195,70.3651,56.32594,38.14229,,,,,,0.844261985,2.533403852,4.078060291,5.631501902,6.395123311,5.68399457,,,,-0.45,-0.34,0.34,86.31,1.688832919,,,,67
"Single-Atom Iron-Nitrogen Catalytic Site with Graphitic
Nitrogen for Efficient Electroreduction of CO2",10.1002/slct.201904529,Fe-SA/NCS-800,Fe,55.845,26,7.83,1.83,14.57,6,125,none,hemin doped PANI derived,0,0,0,1,0,0,0,2.025858001,0,4.954544025,4,9.714052031,81.9245651,37.2,21.4,32.2,9.1,0.99,,1,800,2,2,CO,KHCO3,0,0.5,2.5,nafion 117,177.8,carbon paper,1,1,,7.2,,,71.55854,77.46063,70.84248,63.39977,50.31535,33.67232,,,,,,0.790313983,1.594449608,2.752159506,3.95292494,4.787832602,4.250073089,,,,-0.45,-0.34,0.34,80.52,1.192381796,,,,81
"Single-Atom Iron-Nitrogen Catalytic Site with Graphitic
Nitrogen for Efficient Electroreduction of CO2",10.1002/slct.201904529,Fe-SA/NCS-900,Fe,55.845,26,7.83,1.83,14.57,6,125,none,hemin doped PANI derived,0,0,0,1,0,0,0,0.045597407,0,6.634422786,4,12.11588255,81.17641311,38,18.9,31.7,11.4,0.97,,1,900,2,2,CO,KHCO3,0,0.5,2.5,nafion 117,177.8,carbon paper,1,1,,7.2,,,77.22195,78.76257,67.30556,50.77103,33.78081,22.69269,,,,,,0.412658656,0.915693639,1.933533936,2.616221022,2.703566054,2.476158255,,,,-0.45,-0.34,0.34,83.36,0.664176148,,,,89
"Sustainability Perspective Oriented Synthetic Strategy for Zinc 
Single-atom Catalysts Boosting Electrocatalytic Reduction of 
Carbon Dioxide and Oxygen",10.1021/acssuschemeng.0c05158,SA-Zn-NHPC-900-1h,Zn,65.38,30,9.35,1.65,,10,131,none,biomass derived aerogel,0,0,0,0,0,0,1,0.34,0,1.760922176,4.2,,81.36224685,53.73,26.23,20.04,0,2.51,2176.56,1,900,1,5,CO,KHCO3,0,0.5,1,nafion 115,127,carbon paper,1,1,,7.2,,,83.54939,83.99132,77.13322,67.96727,59.86523,51.76319,,,,,,,,,,,,,,,-0.44,-0.33,0.33,86.13,,,,,
"Sustainability Perspective Oriented Synthetic Strategy for Zinc 
Single-atom Catalysts Boosting Electrocatalytic Reduction of 
Carbon Dioxide and Oxygen",10.1021/acssuschemeng.0c05158,SA-Zn-NHPC-900-2h,Zn,65.38,30,9.35,1.65,,10,131,none,biomass derived aerogel,0,0,0,0,0,0,1,0.34,0,1.671331215,4.2,,78.77235425,58.91,23.11,17.98,0,2.49,2176.56,1,900,2,5,CO,KHCO3,0,0.5,1,nafion 115,127,carbon paper,1,1,,7.2,,,94.31938,94.94135,88.80344,80.34131,74.38344,68.42557,,,,,,1.88468,5.29943,10.25314,14.78413,19.20284,,,,,-0.44,-0.33,0.33,96.02,2.6,,,1501,
"Sustainability Perspective Oriented Synthetic Strategy for Zinc 
Single-atom Catalysts Boosting Electrocatalytic Reduction of 
Carbon Dioxide and Oxygen",10.1021/acssuschemeng.0c05158,SA-Zn-NHPC-900-3h,Zn,65.38,30,9.35,1.65,,10,131,none,biomass derived aerogel,0,0,0,0,0,0,1,0.34,0,2.520927701,4.2,,83.06096644,57.63,29.46,12.91,0,2.47,2176.56,1,900,3,5,CO,KHCO3,0,0.5,1,nafion 115,127,carbon paper,1,1,,7.2,,,89.34358,88.98349,81.58526,70.19329,61.28923,52.38517,,,,,,,,,,,,,,,-0.44,-0.33,0.33,91.74,,,,,
"Synthesis of a Nickel Single-Atom Catalyst Based on Ni?N4?xCx
Active Sites for Highly Efficient CO2 Reduction Utilizing a Gas
Diffusion Electrode",10.1021/acsaem.0c01283,C800NiA,Ni,58.693,28,7.61,1.91,111.54,8,121,none,carbon black derived,0,0,0,0,0,0,1,4.05,0,9.6,4,10.1,76.3,63.87902162,15.5384147,7.134882777,13.44768091,,648,1,800,1,3,CO,KOH,1,1,0.25,not mentioned,177.8,carbon paper,1,,,13.8,78.19684,99.10414,98.37387,97.48132,96.58877,95.69622,94.80367,93.91112,,,,2.76193,140.20478,327.94063,374.1658,,,,,,,,-0.3,-0.19,0.19,99.10414,140.20478,,,,
"Tobacco stem-derived nitrogen-containing
porous carbon with highly dispersed Ni¨CN sites
as an efficient electrocatalyst for CO2 reduction
to CO",10.1039/d0nj05112h,NPC,none,0,0,0,0,0,0,0,none,tabacco stem derived porous carbon,0,0,0,0,0,0,1,0,0,1.23,0,41.15,57.62,27.99,51.79,10.93,9.29,,2801,1,900,2,5,CO,KHCO3,0,0.5,,nafion 117,177.8,carbon paper,1,1,,7.2,,,,0.926339,1.658398,3.2942,4.18602,2.838751,1.529632,0.697421,0.01,,,,,,,,,,,,-0.77,-0.66,0.66,4.58,0.32,,,,
"Tobacco stem-derived nitrogen-containing
porous carbon with highly dispersed Ni¨CN sites
as an efficient electrocatalyst for CO2 reduction
to CO",10.1039/d0nj05112h,Ni-N@NPC,Ni,58.693,28,7.61,1.91,111.54,8,121,none,tabacco stem derived porous carbon,0,0,0,0,0,0,1,2.62,0,6.72,4,36.67,53.99,42.68,35.41,14.67,7.24,,1535,1,900,2,5,CO,KHCO3,0,0.5,,nafion 117,177.8,carbon paper,1,1,,7.2,,,,74.718571,92.383302,96.868634,96.546718,86.452928,69.060036,58.582333,35.153804,,,,,,,,,,,,-0.77,-0.66,0.66,98.1,20.9,,,1900,270
"Tobacco stem-derived nitrogen-containing
porous carbon with highly dispersed Ni¨CN sites
as an efficient electrocatalyst for CO2 reduction
to CO",10.1039/d0nj05112h,N@CAC,Ni,58.693,28,7.61,1.91,111.54,8,121,none,tabacco stem derived porous carbon,0,0,0,0,0,0,1,2.63,0,4.67,4,29.5,63.2,48.72,34.7,10.26,6.32,,103,1,900,2,5,CO,KHCO3,0,0.5,,nafion 117,177.8,carbon paper,1,1,,7.2,,,,60.027361,61.152868,38.463895,29.183239,22.644809,16.428291,9.672863,4.924885,,,,,,,,,,,,-0.57,-0.46,0.46,69.8,1.08,,,103,352
"Transforming active sites in nickel¨Cnitrogen¨Ccarbon catalysts for efficient 
electrochemical CO2 reduction to CO",10.1016/j.nanoen.2020.105213,Ni@NCH-800,Ni,58.693,28,7.61,1.91,111.54,8,121,none,SiO2 nanoparticle templated amorphous carbon,0,1,0,0,0,0,0,0.15,0,,4,,,27.28388567,0,62.07259337,10.64352095,0.99,,1,800,,,CO,KHCO3,0,0.1,0.5,,177.8,carbon paper,1,0.5,,6.8,,,0.28464,5.18037,15.679,46.14134,71.00078,78.69797,70.42962,,,,,0.45447,0.55897,1.68954,4.3307,10.11654,17.14696,25.26045,,,-0.9,-0.79,0.79,78.69797,17.14696,,,,
"Transforming active sites in nickel¨Cnitrogen¨Ccarbon catalysts for efficient 
electrochemical CO2 reduction to CO",10.1016/j.nanoen.2020.105213,Ni@NCH-900,Ni,58.693,28,7.61,1.91,111.54,8,121,none,SiO2 nanoparticle templated amorphous carbon,0,1,0,0,0,0,0,0.15,0,,2.552,,,42.39715965,0,46.54750245,11.0553379,1.01,,1,900,,,CO,KHCO3,0,0.1,0.5,,177.8,carbon paper,1,0.5,,6.8,,2.07448,18.07069,13.33009,40.97918,69.66114,79.16882,84.35964,77.87111,,,,,1.85105,1.38552,2.98162,6.76284,15.54137,20.19665,30.11524,,,-0.9,-0.79,0.79,84.35964,20.19665,,,,
"Tunable Syngas Production through CO2 Electroreduction on
Cobalt?Carbon Composite Electrocatalyst",10.1021/acsami.9b21216,Co@CoNC-800,Co,58.93,27,7.81,1.88,63.87,7,126,none,carbon black derived,0,0,0,0,0,1,0,2.2,0,1.11,8,,,25.43142598,3.633060854,61.21707539,9.718437784,1.02,,1,800,2.5,5,CO,KHCO3,0,0.1,,not mentioned,177.8,carbon paper,1,1,,6.8,,2.68407,17.30122,28.29689,35.98599,33.04681,35.98599,33.04681,,,,,0.009979909,0.096047723,0.310694193,0.893762442,1.574511958,2.842061934,,,,,-0.6,-0.49,0.49,35.98599,0.893762442,,,,
"Tunable Syngas Production through CO2 Electroreduction on
Cobalt?Carbon Composite Electrocatalyst",10.1021/acsami.9b21216,Co@CoNC-900,Co,58.93,27,7.81,1.88,63.87,7,126,none,carbon black derived,0,0,0,0,0,1,0,2.15,0,1.03,8,,,26.11650485,3.203883495,58.54368932,12.13592233,1.07,,1,900,2.5,5,CO,KHCO3,0,0.1,,not mentioned,177.8,carbon paper,1,1,,6.8,,5.2296,17.30122,33.7816,40.7359,45.11843,45.48582,45.11843,,,,,0.016829899,0.077922965,0.327482209,0.895346567,1.979941087,3.368161291,,,,,-0.8,-0.69,0.69,45.48582,3.368161291,,,,
"Tunable Syngas Production through CO2 Electroreduction on
Cobalt?Carbon Composite Electrocatalyst",10.1021/acsami.9b21216,Co@CoNC-1000,Co,58.93,27,7.81,1.88,63.87,7,126,none,carbon black derived,0,0,0,0,0,1,0,2.25,0,0.83,8,,,22.27848101,0,64.6835443,13.03797468,1.14,,1,1000,2.5,5,CO,KHCO3,0,0.1,,not mentioned,177.8,carbon paper,1,1,,6.8,,6.3318,37.06193,48.7924,60.49662,61.23141,59.39443,57.55745,,,,,0.016306918,0.143099818,0.359155977,1.094904127,2.417330343,4.082731542,,,,,-0.7,-0.59,0.59,61.23141,2.417330343,,,,
"Tuning single atom-nanoparticle ratios of Ni-based catalysts for synthesis
gas production from CO2",10.1016/j.apcatb.2019.118502,Ni SACs,Ni,58.693,28,7.61,1.91,111.54,8,121,none,carbon nanorod,0,0,0,0,1,0,0,2,0,,4,,,88.45875543,5.76803804,1.240438288,4.532768245,,,1,500,1.33,60,CO,KHCO3,0,0.5,1,nafion 117,177.8,carbon paper,1,0.49,,7.3,,,62.76994,85.41866,94.70703,94.70703,93.96183,61.30616,,,,,,,,,,,,,,,-0.6,-0.49,0.49,94.70703,,,,3005,136
"Tuning the coordination number of Fe single
atoms for the efficient reduction of CO2",10.1039/d0gc02689a,Fe-N6,Fe,55.845,26,7.83,1.83,14.57,6,125,none,ZIF-derived,1,0,0,0,0,0,0,0.58,0,,6,,,50.62,35.84,13.54,0,1.02,,0,800,6,5,CO,KOH,0,1,0.75,nafion 115,127,carbon paper,1,4,,13.8,,,95.175825,90.259415,79.08205,64.305655,51.987465,44.028855,37.40121,,,,,4.12744,6.04996,6.869395,6.84934,6.49406,6.029905,5.63451,,,-0.35,-0.24,0.24,96.05,3.07,,,748,
"Tuning the coordination number of Fe single
atoms for the efficient reduction of CO2",10.1039/d0gc02689a,Fe-N5,Fe,55.845,26,7.83,1.83,14.57,6,125,none,ZIF-derived,1,0,0,0,0,0,0,0.57,0,,5,,,63.87,27.05,9.08,0,0.99,,0,900,6,5,CO,KOH,0,1,0.75,nafion 115,127,carbon paper,1,4,,13.8,,,98.20444,97.25375,93.464585,85.139285,74.342195,62.784555,51.79733,,,,,5.898105,11.00382,15.691225,18.100825,19.229695,20.35857,20.710985,,,-0.35,-0.24,0.24,98.28,3.33,,,796,
"Well-Defined Single-Atom Cobalt Catalyst for Electrocatalytic 
Flue Gas CO2 Reduction",10.1002/smll.202001896,Co-Tpy-C,Co,58.93,27,7.81,1.88,63.87,7,126,none,carbon black derived,0,0,0,0,0,1,0,0.011,0,4.709943213,3.6,14.67224458,80.34103743,44.74,34.78,12.01,8.47,,24,1,500,1,5,CO,NaClO4,1,0.5,0.7,not mentioned,177.8,glassy carbon,0,5,,3.9,,,,41.59163,71.10524,97.55488,98.18338,97.37156,94.7266,92.10782,74.11683,,,,0.10405,0.92725,2.4555,6.22088,9.42603,13.4277,14.92546,14.33855,-0.8,-0.69,0.69,98.18338,,,,53207,141.5
"Well-Defined Single-Atom Cobalt Catalyst for Electrocatalytic 
Flue Gas CO2 Reduction",10.1002/smll.202001896,Co-Tpy-C,Co,58.93,27,7.81,1.88,63.87,7,126,none,carbon black derived,0,0,0,0,0,1,0,0.011,0,4.709943213,3.6,14.67224458,80.34103743,44.74,34.78,12.01,8.47,,24,1,500,1,5,CO,KHCO3,1,0.5,0.7,not mentioned,177.8,glassy carbon,0,5,,7.2,,,73.74963,88.89656,89.90464,79.12602,73.74963,64.3668,21.69174,,,,,0.21119,0.36483,1.2432,2.0147,3.66456,4.33253,2.52903,,,-0.6,-0.49,0.49,89.90464,,,,42103,141.5
Atomic-Dispersed Coordinated Unsaturated Nickel¨CNitrogen Sites in Hollow Carbon Spheres for the Efficient Electrochemical CO2 Reduction,10.1021/acssuschemeng.1c00743,N-HCS-1000,none,0,0,0,0,0,0,0,none,Ni doped templated hollow carbon spheres,0,1,0,1,0,0,0,0,0,4.09,0,,,29,28,43,0,0.96,368,1,1000,2,2,CO,KHCO3,0,0.5,1,nafion 115,127,carbon paper,1,1,,7.3,,,24.51399,38.60232,52.69065,73.70526,70.96422,54.78327,36.98128,,,,,0.02323,0.00783,0.02323,0.05403,0.10023,0.17584,0.25985,,,-0.7,-0.59,0.59,73.70526,0.05403,,,,183
Atomic-Dispersed Coordinated Unsaturated Nickel¨CNitrogen Sites in Hollow Carbon Spheres for the Efficient Electrochemical CO2 Reduction,10.1021/acssuschemeng.1c00743,Ni/N-HCS-800,Ni,58.693,28,7.61,1.91,111.54,8,121,none,Ni doped templated hollow carbon spheres,0,1,0,1,0,0,0,0.44,0,4.42,4,,,50,21,22,7,0.91,274,1,800,2,2,CO,KHCO3,0,0.5,1,nafion 115,127,carbon paper,1,1,,7.3,,,5.09095,38.10127,73.38105,86.05465,90.21042,92.15567,91.97883,,,,,0.03163,0.06943,0.16884,0.45726,0.76249,1.10551,1.44014,,,-0.9,-0.79,0.79,92.15567,1.10551,,,,76
Atomic-Dispersed Coordinated Unsaturated Nickel¨CNitrogen Sites in Hollow Carbon Spheres for the Efficient Electrochemical CO2 Reduction,10.1021/acssuschemeng.1c00743,Ni/N-HCS-900,Ni,58.693,28,7.61,1.91,111.54,8,121,none,Ni doped templated hollow carbon spheres,0,1,0,1,0,0,0,0.75,0,3.96,4,,,49,18,27,6,0.94,263,1,900,2,2,CO,KHCO3,0,0.5,1,nafion 115,127,carbon paper,1,1,,7.3,,,10.21934,50.62751,86.52623,92.30304,94.86723,94.54302,93.5704,,,,,0.03263,0.07043,0.16984,0.45826,0.76349,1.10651,1.44114,,,-0.8,-0.69,0.69,94.86723,0.76349,,,,94
Atomic-Dispersed Coordinated Unsaturated Nickel¨CNitrogen Sites in Hollow Carbon Spheres for the Efficient Electrochemical CO2 Reduction,10.1021/acssuschemeng.1c00743,Ni/N-HCS-1000,Ni,58.693,28,7.61,1.91,111.54,8,121,none,Ni doped templated hollow carbon spheres,0,1,0,1,0,0,0,1.03,0,2.91,4,,,41,24,35,0,0.87,91,1,100,2,2,CO,KHCO3,0,0.5,1,nafion 115,127,carbon paper,1,1,,7.3,,,12.31196,70.96422,92.15567,95.98722,98.07984,96.78301,95.0146,,,,,0.04703,0.12964,0.45026,1.37993,2.38521,3.24488,3.97713,,,-0.8,-0.69,0.69,98.07984,2.38521,,,,59
Engineering Ag¨CNx Single-Atom Sites on Porous Concave N-Doped Carbon for Boosting CO2 Electroreduction,10.1021/acsami.1c03638,Ag1-N2/PCNC,Ag,107.868,47,7.54,1.93,125.6,10,153,none,ZIF-derived,1,1,0,0,0,0,0,0.088,0,10.24527815,2,5.272467699,83.70193482,53.84,26.37,19.78,0,1.02,945.7,1,1000,1,,CO,KHCO3,0,0.1,,nafion 211,25,carbon paper,1,,,6.8,25.76904,49.34182,82.88769,72.76348,66.87029,60.9771,55.08391,49.19072,,,,0.068,1.01255,2.21889,3.98433,6.60101,9.21769,11.83437,,,,,-0.37,-0.26,0.26,94.14,1.84868,,,,68
Engineering Ag¨CNx Single-Atom Sites on Porous Concave N-Doped Carbon for Boosting CO2 Electroreduction,10.1021/acsami.1c03638,Ag1-N3/PCNC,Ag,107.868,47,7.54,1.93,125.6,10,153,none,ZIF-derived,1,1,0,0,0,0,0,0.096,0,9.496574089,3,5.928080292,83.89503697,51.16,30.23,18.6,0,1.04,1226,1,1000,1,,CO,KHCO3,0,0.1,,nafion 211,25,carbon paper,1,,,6.8,37.15247,61.25413,92.76005,84.6758,69.06,53.4442,37.8284,22.2126,,,,0.068,1.24677,3.27413,6.45242,9.0691,11.68578,14.30246,,,,,-0.41,-0.3,0.3,85.1,2.42,,,,68
Spatial Sites Separation Strategy to Fabricate Atomically Isolated Nickel Catalysts for Efficient CO2 Electroreduction,10.1021/acsmaterialslett.1c00090,PTF-1000,none,0,0,0,0,0,0,0,none,Covalent triazine frameworks derived,0,0,0,1,0,0,0,0,0,2.74,0,,,25.19962667,13.87534999,47.81706938,13.10795396,1.02,1044,0,1000,4,,CO,KHCO3,0,0.5,1,nafion 117,177.8,carbon paper,1,1,,7.3,,,,0.01,0.01,23.83068,56.63338,23.83068,7.99137,,,,,,,,,1.3565,0.86107,0.45647,,,-0.8,-0.69,0.69,56.63338,1.3565,,,,
Spatial Sites Separation Strategy to Fabricate Atomically Isolated Nickel Catalysts for Efficient CO2 Electroreduction,10.1021/acsmaterialslett.1c00090,Ni5-PTF-1000,Ni,58.693,28,7.61,1.91,111.54,8,121,Zn,Covalent triazine frameworks derived,0,0,0,1,0,0,0,0.46,0.09,3.05,4.13,,,,,,,1.03,614,0,1000,4,,CO,KHCO3,0,0.5,0.217391304,nafion 117,177.8,carbon paper,1,1,,7.3,,,,92.62949,94,92.62949,91.22439,94.16233,91.37768,,,,,,,2.73455,5.6278,9.50786,14.33855,18.41494,,,-0.9,-0.79,0.79,94.16233,14.33855,,,15767,
Spatial Sites Separation Strategy to Fabricate Atomically Isolated Nickel Catalysts for Efficient CO2 Electroreduction,10.1021/acsmaterialslett.1c00090,Ni20-PTF-1000,Ni,58.693,28,7.61,1.91,111.54,8,121,Zn,Covalent triazine frameworks derived,0,0,0,1,0,0,0,1.23,0.02,3.23,6,,,,,,,1.02,612,0,1000,4,,CO,KHCO3,0,0.5,0.081300813,nafion 117,177.8,carbon paper,1,1,,7.3,,,,58.60051,69.15154,79.70257,90.2536,79.70257,30.37079,,,,,,,,,4.00705,5.26489,2.55379,,,-0.8,-0.69,0.69,90.2536,4.00705,,,,
Spatial Sites Separation Strategy to Fabricate Atomically Isolated Nickel Catalysts for Efficient CO2 Electroreduction,10.1021/acsmaterialslett.1c00090,Ni100-PTF-1000,Ni,58.693,28,7.61,1.91,111.54,8,121,Zn,Covalent triazine frameworks derived,0,0,0,1,0,0,0,3.49,0.01,2.16,10.36,,,,,,,1,352,0,1000,4,,CO,KHCO3,0,0.5,0.028653295,nafion 117,177.8,carbon paper,1,1,,7.3,,,,0.01,0.01,0.01,2.70309,7.02058,2.70309,,,,,,,,,,0.06838,0.08215,,,-0.9,-0.79,0.79,7.02058,0.06838,,,,
Nonnitrogen Coordination Environment Steering Electrochemical CO2-to-CO Conversion over Single-Atom Tin Catalysts in a Wide Potential Window,10.1021/acscatal.0c05514,FNC-SnN4,Sn,118.71,50,7.37,1.96,107.3,10,141,none,ZIF-derived,1,1,0,0,0,0,0,1.8,0,,4.3,,,26.31,8.65,56.71,8.31,,581.3,0,950,2,,CO,KHCO3,0,0.1,1,nafion 117,177.8,carbon paper,1,1,,6.8,,2.34931,45.61973,84.18591,92.89862,93.67807,92.40932,84.95267,,,,,0.006039136,0.161028523,0.942890611,3.396903069,6.288580736,9.572053075,13.64689036,,,,-0.75,-0.64,0.64,95.2,7.85955016,,,,105
Nonnitrogen Coordination Environment Steering Electrochemical CO2-to-CO Conversion over Single-Atom Tin Catalysts in a Wide Potential Window,10.1021/acscatal.0c05514,FNC-SnN4,Sn,118.71,50,7.37,1.96,107.3,10,141,none,ZIF-derived,1,1,0,0,0,0,0,1.8,0,,4.3,,,26.31,8.65,56.71,8.31,,581.3,0,950,2,,CO,KHCO3,1,1,1,nafion 117,177.8,carbon paper,1,0.5,,8.8,,,77.64464,91.38459,93.21487,91.2557,91.66816,91.2557,90.84324,,,,,3.882558107,26.32333115,71.71043253,98.69633388,137.7582967,,,,,-0.55,-0.44,0.44,93.5,51.2754,,,,105
Nonnitrogen Coordination Environment Steering Electrochemical CO2-to-CO Conversion over Single-Atom Tin Catalysts in a Wide Potential Window,10.1021/acscatal.0c05514,FNC-SnN4,Sn,118.71,50,7.37,1.96,107.3,10,141,none,ZIF-derived,1,1,0,0,0,0,0,1.8,0,,4.3,,,26.31,8.65,56.71,8.31,,581.3,0,950,2,,CO,KOH,1,1,1,nafion 117,177.8,carbon paper,1,0.5,,13.8,89.99255,93.62732,91.12681,93.36954,92.51885,91.66816,90.81747,89.96678,,,,10.13136128,39.47214522,55.34858363,103.2714077,171.1471789,239.0229501,306.8987213,,,,,-0.3,-0.19,0.19,93.62732,39.47214522,,,,105
"A Unique Gas-Migration, Trapping, and Emitting Strategy for High-Loading Single Atomic Cd Sites for Carbon Dioxide Electroreduction",10.1021/acs.nanolett.1c00432,NC-5M,none,0,0,0,0,0,0,0,none,glucose/urea derived,0,0,1,0,0,0,0,0,0,13.86921215,4,4.402600893,81.72818696,38.6,3.1,58.2,0,0.99,438.8,0,850,2,1,CO,KHCO3,0,0.5,1.5,nafion 117,177.8,carbon paper,1,1,,7.2,,,,46.08985,60.31424,46.08985,34.34739,24.90005,16.03983,,,,,,,2.11451,2.71161,3.1583,3.52749,3.30415,,,-0.6,-0.49,0.49,60.31424,2.114,,,,
"A Unique Gas-Migration, Trapping, and Emitting Strategy for High-Loading Single Atomic Cd Sites for Carbon Dioxide Electroreduction",10.1021/acs.nanolett.1c00432,Cd-NC-5M SACs,Cd,112.411,48,8.95,1.69,,10,148,none,glucose/urea derived,0,0,1,0,0,0,0,18.4,0,14.72554628,4,9.450552914,63.41449299,64,4.8,31.2,0,1.07,303,0,850,0.0833,1,CO,KHCO3,0,0.5,1.5,nafion 117,177.8,carbon paper,1,1,,7.2,,,,90.19405,90.86031,91.52657,88.92399,84.73904,79.53388,,,,,,,2.59437,4.42435,7.00083,10.36646,14.31223,,,-0.73,-0.62,0.62,91.42247,5.00449,,,,
"A Unique Gas-Migration, Trapping, and Emitting Strategy for High-Loading Single Atomic Cd Sites for Carbon Dioxide Electroreduction",10.1021/acs.nanolett.1c00432,Cd-NC-1H SACs,Cd,112.411,48,8.95,1.69,,10,,none,glucose/urea derived,0,0,1,0,0,0,0,6.7,0,11.03143536,4,8.70541675,75.11649641,57.3,5.1,37.6,0,0.98,510.5,0,850,1,1,CO,KHCO3,0,0.5,1.5,nafion 117,177.8,carbon paper,1,1,,7.2,,,,70.60183,71.26809,71.93435,69.33177,66.06293,62.41932,,,,,,,2.40668,3.96366,5.95574,9.09102,12.24763,,,-0.73,-0.62,0.62,72.05928,4.56512,,,,
"A Unique Gas-Migration, Trapping, and Emitting Strategy for High-Loading Single Atomic Cd Sites for Carbon Dioxide Electroreduction",10.1021/acs.nanolett.1c00432,Cd-NC-2H SACs,Cd,112.411,48,8.95,1.69,,10,,none,glucose/urea derived,0,0,1,0,0,0,0,3.5,0,9.442286651,4,6.660283233,81.32744714,49.2,4.9,45.9,0,0.93,615.9,0,850,2,1,CO,KHCO3,0,0.5,1.5,nafion 117,177.8,carbon paper,1,1,,7.2,,,,61.85716,62.08619,62.31522,60.17069,56.31887,51.44684,,,,,,,2.17633,3.52003,5.42253,8.3232,10.92527,,,-0.73,-0.62,0.62,62.77327,3.93806,,,,
Carbon nanosheets supporting Ni¨CN3S single-atom sites for efficient electrocatalytic CO2 reduction,10.1016/j.carbon.2021.03.017,CNS-NiSA,Ni,58.693,28,7.61,1.91,111.54,8,121,none,NiPS3 templated polymer derived,0,1,1,1,0,0,0,0.5,0,2.82,3,,86.74,18.70089052,53.61445783,14.33996857,13.34468308,,458,1,1000,2,5,CO,KHCO3,0,0.5,1,nafion 117,177.8,carbon paper,1,1,,7.2,,,,36.39653,84.08442,92.90485,94.34439,90.07813,73.56273,,,,,,0.6192,2.04571,4.26889,7.7892,10.86352,11.41847,,,-0.8,-0.69,0.69,94.34439,7.7892,,,1083,
