Repository: dravendr/CO2RR_Machine-Learning

# CO2RR_Machine-Learning
The machine learning code file was written in jupyter notebook and saved in the corresponding format of .ipynb. To run the code, we suggest users to install Anaconda 3 in windows 10 and install the following necessary python packages with the same or higher version to set up compatible environment: Python 3.7; jupyter 1.0.0; numpy 1.20.2; pandas 1.0.1; scikit-learn 0.22.1; matplotlib 3.1.3; shap 0.39.0；seaborn 0.10.0; tensorflow-gpu 2.4.1; tensorflow-estimator 2.4.0; Keras 2.4.3; keras-metrics 1.1.0; catboost 0.23.2; lightgbm 3.2.1; xgboost 1.0.2. For training the ANN models, two GPU of GTX 2080ti equipped with i9 9900k was used.

File: PCA Modelling/CD@MFE/database_filled_MFECD.csv (part 2 of 4)
Relative Atomic Mass,Atomic Number,Ionization Potential,Electronegativity,Number of d electrons,ZIF or MOF Derived,Hard or Soft Templated,Graphene/Carbon Nanosheets or other 2D Structures,Polymer Derived,Carbon Nanofiber/Nanotubes,Carbon Black Derived,Biomass or other Organic Derived,Main Transition Metal Content (wt. %),Nitrogen Cotent (wt. %),Metal-N Coordination Number (XAS),Pyridinic N Ratio,Pyrrolic N Ratio,Graphitic N Ratio,Oxidized N Ratio,Raman ID/IG Ratio,BET Surface Area (m2/g),Acid Wash,Pyrolysis Temperature (¡ãC),Pyrolysis Time (h),Rising Rate (¡ãC min-1),Flow Cell/H-type Cell,Electrolyte Concentration (M),Catalyst Loading (mg cm-2),Nafion Membrane Thickness (¦Ìm),Carbon Paper/Glassy Carbon,Electrode Area cm2,Electrolyte pH,FE of Product (CO) at -0.5V (vs.RHE),FE of Product (CO) at -0.6V (vs.RHE),FE of Product (CO) at -0.7V (vs.RHE),FE of Product (CO) at -0.8V (vs.RHE),FE of Product (CO) at -0.9V (vs.RHE),Potential for Maximum FE of Product (CO) (vs.RHE),"corresponding overpotential (eV) ¦Ç=E-Eo,CO£¬-0.11 eV£¬Formate£¬-0.011",Overpotential (V),Maximum FE,Partial Current Censity (CO) at -0.5V (vs.RHE),Partial Current Censity (CO) at -0.6V (vs.RHE),Partial Current Censity (CO) at -0.7V (vs.RHE),Partial Current Censity (CO) at -0.8V (vs.RHE),Partial Current Censity (CO) at -0.9V (vs.RHE),Partial Current Density at Maximum FE (mA/cm2),TOF Reported (h-1),CLCD@MFE
58.693,28,7.61,1.91,8,1,0,0,0,0,0,0,2.2,5.640727266,4,46.13248967,0,42.28434917,11.58316116,1.287948798,1135.309748,0,1000,3,5,1,1,1,177.8,1,2.25,8.8,96.16333,96.12382,96.08431,96.0448,96.00529,-0.45,-0.34,0.34,98,25.25,90,,,,7.62,,0
55.845,26,7.83,1.83,6,1,0,0,0,0,0,0,2.1,3.895035339,4,44.41299366,0,45.46884126,10.11816507,1.319639984,1259.477708,0,1000,3,5,0,0.5,0.4,177.8,1,2.25,7.2,28.6,33.8,28.6,23.4,18.2,-0.51,-0.4,0.4,29,2.65,6.1,,,,2.89,306.216,0
55.845,26,7.83,1.83,6,1,0,0,0,0,0,0,2.1,4.453251285,4,44.41299366,0,45.46884126,10.11816507,1.269969796,1361.252988,0,1000,3,5,1,1,1,177.8,1,2.25,8.8,84.53497,76.39274,55.15571,33.91868,12.68165,-0.45,-0.34,0.34,88,13,18.77,,,,7.62,,0
58.93,27,7.81,1.88,7,1,0,0,0,0,0,0,2.2,5.592864748,4,56.47655573,0,29.97030805,13.55313621,1.130457013,907.646741,0,1000,3,5,0,0.5,0.4,177.8,1,2.25,7.2,90,74.4,58.8,43.2,27.6,-0.49,-0.38,0.38,91.5,6.02,13.1,,,,4.55,623.664,0
58.693,28,7.61,1.91,8,0,1,1,0,0,0,0,1.39,6.119044162,4,23.29980225,57.26936635,0,19.4308314,1.47,308,1,900,3,5.204262164,0,0.5,1,177.8,1,1,7.2,90.49876,91.89232,93.28588,95.51556,96.22782,-0.9,-0.79,0.79,96.22782,1.351479696,7.112465568,12.87345144,18.54912175,26.55887832,26.55887832,,2
58.693,28,7.61,1.91,8,0,1,1,0,0,0,0,1.39,5.395730396,4,23.29980225,57.26936635,0,19.4308314,1.47,308,1,900,3,4.298341887,1,0.5,0.5,177.8,1,4,7.2,55.01032,68.00061,80.9909,93.98119,95.35316,-0.9,-0.79,0.79,95.35316,0.001,0.001,4.061709833,13.25761634,27.94467384,27.94467384,,2
58.693,28,7.61,1.91,8,0,0,0,0,1,0,0,5,9.973957274,3,82.39455539,17.60544461,0,0,0.938631049,401.4848421,0,900,2,21.22119022,0,0.5,1,177.8,1,1,7.2,69.87,79.94803,75.55,70.95887,60.19,-0.6,-0.49,0.49,84,,3.8,,,,3.8,,0
55.845,26,7.83,1.83,6,1,0,0,0,0,0,0,2.8,6.8,3.4,2.702702703,91.89189189,5.405405405,0,1.530968767,772,0,900,3,5,0,0.5,0.3,177.8,1,1,7.2,97.81,91.64,85.47,79.3,73.13,-0.47,-0.36,0.36,95.9,18,55,,,,20.7,1326,2
55.845,26,7.83,1.83,6,1,0,0,0,0,0,0,2.6,7.6,4.3,71.42857143,0,12.5,16.07142857,1.242865297,894.9727275,1,700,2,5,0,0.5,0.6,177.8,1,1,7.2,69.39,66.33,58.44,50.55,42.66,-0.37,-0.26,0.26,75.6,0.85,1.5,,,,0.28,20,0
63.546,29,7.69,1.9,10,0,0,1,0,0,0,0,1.45,4.696209838,2.3,41.67273316,16.90932622,18.65647497,22.76146566,1.03,168,1,900,2,5,0,0.1,0.5,177.8,1,0.5,6.8,81.29597,61.7397,41.20697,24.76993,8.33289,-0.5,-0.39,0.39,81.29597,1.707,2.699626168,3.114436585,3.148611273,3.182785961,1.707,,0
63.546,29,7.69,1.9,10,0,0,1,0,0,0,0,1.19,7.050993443,4,50.16896598,22.47665696,21.15613064,6.142818094,1.068520983,340.5493228,1,700,2,5,0,0.1,0.5,177.8,1,0.5,6.8,34.69913,34.69913,33.80653,32.2918,30.77707,-0.5,-0.39,0.39,34.69913,0.35487,0.611,0.87298,1.32866,1.78434,0.35487,,0
63.546,29,7.69,1.9,10,0,0,1,0,0,0,0,1.14,7.827835615,4,50.80418936,22.95276944,21.20005751,4.925986907,1.042396734,409.8343894,1,800,2,5,0,0.1,0.5,177.8,1,0.5,6.8,61.856,56.09463,34.4016,22.58133,10.76106,-0.5,-0.39,0.39,61.856,1.40275,2.60554,2.7838,3.71928,4.65476,1.40275,,0
58.693,28,7.61,1.91,8,0,1,0,0,0,0,0,2.53,2.75,4,21.19,28.43,50.38,0,1.18,480,1,700,1,1,0,0.5,1.3,127,1,2,7.2,25.79,59.2,73.82,77.16,76.32,-0.78,-0.67,0.67,77.09021,0.1,0.61,1.97,4.36,5.95,3.99431,,0
58.693,28,7.61,1.91,8,0,1,0,0,0,0,0,2.39,2.82,12,21.91,21.69,56.4,0,1.18,437,1,700,1,1,0,0.5,1.3,127,1,2,7.2,7.37629,15.80131,29.93015,44.97055,47.33764,-0.78,-0.67,0.67,42.98201,0.03717,0.12757,0.44452,1.36419,2.83186,1.03464,,0
58.693,28,7.61,1.91,8,0,1,0,0,0,0,0,2.08994,19.38522,3.6,63.54886542,27.25652703,4.940868318,4.253739235,1.07,422.6,1,800,2,10,0,0.5,0.2,127,1,0.25,7.2,68.9041,90.98402,96.8,95.98083,95.23344,-0.7,-0.59,0.59,96.8,1.65313,6.59654,16.29798,31.35993,45.8194,16.29798,,1
58.693,28,7.61,1.91,8,0,1,0,0,0,0,0,1.31087,11.93215,3.8,58.91462145,24.01089983,6.616361688,10.45811703,0.97,582.6,1,900,2,10,0,0.5,0.2,127,1,0.25,7.2,78.70554,95.66052,97.81726,98.6,97.68914,-0.8,-0.69,0.69,98.6,0.83438,4.63462,13.51731,27.74506,42.43625,27.74506,,2
58.693,28,7.61,1.91,8,0,1,0,0,0,0,0,0.37599,6.40078,3.9,45.22917583,26.82011353,11.3035989,16.64711174,0.94,814.3,1,1000,2,10,0,0.5,0.2,127,1,0.25,7.2,89.7882,98.26569,98.82089,99,98.20163,-0.8,-0.69,0.69,99,0.41728,4.07849,12.28146,26.04576,37.8636,26.04576,,2
58.693,28,7.61,1.91,8,0,0,0,0,0,1,0,2.5,4.334964214,4,50.66666667,28.59259259,20.74074074,0,0.87,412.9515937,0,600,2,10,0,0.1,0.3,177.8,0,1.861472084,6.8,45.46105,68.58665,91.71225,96.2089,97.37129,-1,-0.89,0.89,97.86,0.001,0.37221975,1.106966858,2.199806878,3.479631208,4.756667087,,0
58.693,28,7.61,1.91,8,0,0,1,0,0,0,0,5.0164692,3.699912124,4,41.26935925,23.53477073,22.77558457,12.42028545,1.052093871,250,1,900,2,3,0,0.5,0.1,177.8,0,1,7.3,44.1426,64.61312,75.08932,71.07282,60.1544,-0.73,-0.62,0.62,77.16,0.821586485,1.241689711,3.628413559,6.514136673,9.873863525,3.628413559,,0
58.693,28,7.61,1.91,8,0,0,1,0,0,0,0,3.769866261,9.215065035,4,48.32413249,28.3714511,11.04100946,12.26340694,1.07430794,304,1,900,2,3,0,0.5,0.1,177.8,0,1,7.3,67.48581,87.43456,94.31781,96.26776,96.56057,-0.925,-0.815,0.815,97.04,1.45225414,7.502934463,27.0901123,43.70067264,57.83247179,57.83247179,,2
58.693,28,7.61,1.91,8,0,0,1,0,0,0,0,2.181540012,10.18967142,2,53.31096592,20.71340279,14.46229913,11.51333216,1.119395763,406,1,900,2,3,0,0.5,0.1,177.8,0,1,7.3,94.23098,97.30676,97.18106,94.83158,92.44139,-0.625,-0.515,0.515,97.22,2.092870066,8.57753251,32.90723674,52.95307234,70.59019592,8.57753251,14800,1
58.693,28,7.61,1.91,8,0,0,0,0,1,0,0,13,6.469933045,4,53.2,15.3,26.8,4.7,1.030600513,429.6370153,0,650,3,5,0,0.5,0.5,177.8,1,1,7.3,7.08353,17.2779,29.32279,39.04708,41.10782,-0.828,-0.718,0.718,41.41,0.144015957,0.496737897,1.151203939,2.045250908,2.784364194,2.358543819,,0
58.693,28,7.61,1.91,8,0,0,0,0,1,0,0,6.11,7.347705754,4,58.5,15.6,21.3,4.6,1.07024545,451.681389,1,650,3,5,0,0.5,0.5,177.8,1,1,7.3,51.68042,67.55611,75.90852,77.22847,73.73535,-0.731,-0.621,0.621,78.15,6.27412,18.54672,32.1909,39.80252,47.41414,35.42628,,2
58.693,28,7.61,1.91,8,0,0,0,0,1,0,0,10.48,9.547383551,4,57.4,23.3,15.9,3.4,0.981498858,422.7526004,0,650,3,5,0,0.5,0.5,177.8,1,1,7.3,42.35662,44.09955,48.94599,66.67246,74.46753,-0.929,-0.819,0.819,75.15,0.520524739,0.873232829,1.457175963,2.71914294,3.882781695,4.211548785,,0
58.693,28,7.61,1.91,8,0,0,0,0,1,0,0,4.02,11.37358606,4,64.1,20.2,13.4,2.3,0.9618886,228.8565938,1,650,3,5,0,0.5,0.5,177.8,1,1,7.3,65.04368,89.83949,95.2263,93.6213,88.5834,-0.726,-0.616,0.616,95.9,3.94017,13.16224,24.86515,35.5357,46.20625,24.86515,1962,2
58.693,28,7.61,1.91,8,0,0,0,0,1,0,0,7.53,8.808216874,4,55.3,19.3,21.35,4.05,1.015205425,496.3234922,0,650,3,5,0,0.5,0.5,177.8,1,1,7.3,26.83764,43.21631,53.86556,61.2725,66.31305,-0.93,-0.82,0.82,67.6,0.286894372,0.576734622,0.927171725,1.405303169,2.016792052,2.2300564,,0
58.693,28,7.61,1.91,8,0,0,0,0,1,0,0,2.28,7.679501339,4,61.3,17.9,17.35,3.45,1.014154853,390.0718363,1,650,3,5,0,0.5,0.5,177.8,1,1,7.3,67.89636,83.16105,88.8149,88.13698,83.84647,-0.73,-0.62,0.62,89.7,2.38671,6.34695,14.03384,20.54156,27.04928,16.03817,,1
58.693,28,7.61,1.91,8,0,0,0,0,1,0,0,22.7,18.7,3.8,76.27180233,0,23.72819767,0,1.055160095,377.4954524,0,800,1,5,0,0.5,1,177.8,1,1,7.2,82.87295,89.41514,90.75505,89.41514,88.07523,-0.7,-0.59,0.59,90.75,9.86451,16.34334,23.42753,30.51172,37.59591,23.42753,91764,2
58.693,28,7.61,1.91,8,0,0,0,0,1,0,0,22.7,18.7,11,35.30510585,0,64.69489415,0,1.111397685,436.7824417,0,400,1,5,0,0.5,1,177.8,1,1,7.2,61.48151,60.62162,52.73653,44.85144,36.96635,-0.55,-0.44,0.44,64,1.99631,3.74444,5.9045,8.06456,10.22462,2.65108,13312.44,0
58.693,28,7.61,1.91,8,0,0,1,0,0,0,0,0.48,9.068144027,3,42.83164119,14.84993864,39.46781212,2.850608055,1.48,126,0,800,1,2.3,0,0.5,0.769501399,177.8,1,1.503752602,7.2,71.3522,84.56886,91.75896,93.93688,91.75896,-0.8,-0.69,0.69,93.93688,0.001,14.74375,30.79189,46.84003,59.98984,46.84003,10654,2
58.693,28,7.61,1.91,8,0,0,1,0,0,0,0,0.52,6.575740364,3.9,40.25185773,16.42180498,41.97628907,1.350048216,1.27,477.7384348,0,800,1,2.3,0,0.5,0.626819737,177.8,1,1.231080007,7.2,53.6007,82.39095,84.21085,79.52684,80.21303,-0.7,-0.59,0.59,84.21085,0.89618,4.0092,7.12222,10.23524,15.44149,7.12222,1521,0
58.693,28,7.61,1.91,8,1,0,0,0,0,0,0,0.93,6.36,2.6,49.52830189,27.98742138,15.25157233,7.232704403,1.048462834,1011,0,1000,4,3,0,1,2,127,1,2,8.8,85.37497,94.38902,95.05688,95.05688,92.63516,-0.73,-0.62,0.62,95.56,2.652,9.53104,18.97003,28.39708,34.65497,21.72,,2
58.693,28,7.61,1.91,8,1,0,0,0,0,0,0,2.07,7.29,2.7,53.6351166,29.76680384,11.65980796,4.938271605,1.03488809,923,0,1000,4,3,0,1,2,127,1,2,8.8,90.44612,96.74128,98.40148,98.47432,97.23706,-0.73,-0.62,0.62,98.84,5.06304,15.03635,28.64924,41.76785,51.48969,32.69,,2
58.693,28,7.61,1.91,8,1,0,0,0,0,0,0,5.44,10.35,2.4,53.71980676,29.75845411,11.5942029,4.927536232,1.002435099,871,0,1000,4,3,0,1,2,127,1,2,8.8,92.55912,96.74886,97.60684,97.82154,95.82588,-0.73,-0.62,0.62,97.82,10.43722,24.05268,39.74116,54.49972,64.53292,45.25,,2
58.693,28,7.61,1.91,8,1,0,0,0,0,0,0,0.72,11.37,2.7,63.67634125,21.63588391,10.55408971,4.133685136,1.001966825,893,0,900,4,3,0,1,2,127,1,2,8.8,80.23903,86.45254,85.37522,86.21215,87.99643,-0.93,-0.82,0.82,88.46,2.21403,5.38966,8.54189,12.23275,15.72558,16.87,,1
58.693,28,7.61,1.91,8,1,0,0,0,0,0,0,1.45,12.69,2.7,67.13947991,21.19779354,7.407407407,4.255319149,1.035440774,824,0,900,4,3,0,1,2,127,1,2,8.8,81.55222,90.03052,91.51946,92.80174,93.2696,-0.83,-0.72,0.72,93.3,3.83299,9.27921,17.12119,24.31212,30.1545,26.52,,2
58.693,28,7.61,1.91,8,1,0,0,0,0,0,0,5.03,10.75,2.7,63.34883721,21.30232558,10.88372093,4.465116279,0.998882312,775,0,900,4,3,0,1,2,127,1,2,8.8,85.28435,94.29616,95.98385,95.21052,92.23484,-0.73,-0.62,0.62,96.17,9.47557,21.44929,33.69448,42.9162,47.68971,37.72,,2
58.693,28,7.61,1.91,8,1,0,0,0,0,0,0,5.44,10.35,2.4,53.71980676,29.75845411,11.5942029,4.927536232,1.060208987,871,0,1000,4,3,0,1,0.088,127,1,2,8.8,83.07386,89.50072,95.92758,97.23689,97.20264,-0.83,-0.72,0.72,97.54,0.001,3.5092,9.75104,19.07762,28.57699,22.08,,2
58.693,28,7.61,1.91,8,1,0,0,0,0,0,0,2.07,7.29,2.7,53.6351166,29.76680384,11.65980796,4.938271605,1.109732707,923,0,1000,4,3,0,1,0.226,127,1,2,8.8,74.25678,83.88565,93.51452,95.59407,94.86074,-0.83,-0.72,0.72,93,0.001,2.86204,8.12274,15.87365,24.35246,18.15,,1
0,0,0,0,0,0,0,0,0,0,1,0,0,7.494086279,0,27.11420385,50.1023332,7.638149816,15.14531314,0.911023129,174,1,900,1,30,0,0.1,0.75,177.8,0,1,6.8,50.59379,70.99759,50.59379,31.93162,13.26945,-0.56,-0.45,0.45,79.85,0.42259,0.42259,0.42259,0.54237,0.66215,0.42259,,0
55.845,26,7.83,1.83,6,0,0,0,0,0,1,0,1.05,6.525016676,4,37.97622264,37.66549581,7.768170765,16.59011078,1.009072311,634,1,900,1,30,0,0.1,0.75,177.8,0,1,6.8,70.8512,73.95917,49.24572,44.18734,39.12896,-0.57,-0.46,0.46,74.46,0.001,2.31445,4.81137,4.43195,4.05253,2.20781,,0
58.693,28,7.61,1.91,8,0,0,0,0,0,1,0,10.2,4.006305851,4,38.87367064,43.38543345,7.694166935,10.04672897,0.90784802,238,1,900,1,30,0,0.1,0.75,177.8,0,1,6.8,50.24572,54.0175,50.24572,45.18734,40.12896,-0.72,-0.61,0.61,83,0.001,0.94774,4.27232,10.26632,16.26032,5.34348,,0
55.845,26,7.83,1.83,6,0,0,1,0,0,0,0,1.25,3.942046519,4,56,22.1,16.2,5.7,0.890316044,473.7613892,0,750,1,10.40086684,0,0.1,0.32,177.8,1,2,6.8,75.72579,77.73641,51.24572,46.18734,42.2705,-0.57,-0.46,0.46,81,1.20965,1.79185,2.28181,2.51586,2.17842,1.65082,,0
55.845,26,7.83,1.83,6,1,0,0,0,0,0,0,1.5,5.201444974,4,60.53738273,21.3349514,14.97424914,5.563833743,0.895621966,549.5965678,0,1050,1,8.494776994,0,0.5,1,177.8,1,1,7.2,75.94703,73.85061,52.24572,47.18734,30.68727,-0.5,-0.39,0.39,75.94,1.30976729,2.217394105,3.138455018,3.797425406,3.697567468,1.30976729,,0
55.845,26,7.83,1.83,6,1,0,0,0,0,0,0,2.1,9.253650892,4,67.52767334,24.11585962,8.105644918,0.891717216,0.878099427,533.3087014,0,950,1,8.493842513,0,0.5,1,177.8,1,1,7.2,73.85061,74.97062,53.24572,48.18734,35.68423,-0.6,-0.49,0.49,74.94,1.789215654,3.02342266,4.095972246,4.75967147,4.45826637,3.02342266,,0
55.845,26,7.83,1.83,6,1,0,0,0,0,0,0,3.4,5.270791155,4,64.9751733,16.84130836,10.69041588,7.716799285,0.907638376,623.4831989,0,1050,1,8.02780492,0,0.5,1,177.8,1,1,7.2,55.18383,50.18688,54.24572,49.18734,28.13136,-0.5,-0.39,0.39,55.18383,1.572016247,2.27776668,2.946855113,3.742871018,3.860733781,1.572016247,,0
55.845,26,7.83,1.83,6,1,0,0,0,0,0,0,3,6.076013742,4,50.83452392,22.94624743,19.45351874,4.677508444,1.019157322,787.0830979,1,1050,1,5.423406683,0,0.5,1,177.8,1,1,7.2,31.49138,30.05548,55.24572,50.18734,12.99691,-0.5,-0.39,0.39,31.49138,0.227559861,0.418441409,0.672899955,1.32829508,1.605802022,0.227559861,,0
55.845,26,7.83,1.83,6,1,0,0,0,0,0,0,12,10.09200394,12,50.96570305,23.1400404,19.88199365,4.65734396,1.027239841,666.3124151,0,1050,1,5.149798604,0,0.5,1,177.8,1,1,7.2,8.94766,10.58459,56.24572,51.18734,3.49121,-0.6,-0.49,0.49,10.58459,0.0364984,0.118674423,0.213877331,0.362459032,0.510418393,0.118674423,,0
55.845,26,7.83,1.83,6,1,0,0,0,0,0,0,1.5,4.418471535,4,50.59410456,23.29031929,19.07230113,7.569867583,0.914545004,750.712749,0,1050,1,8.574330694,0,0.1,1,177.8,1,1,6.8,87.07515,91.89114,57.24572,52.18734,47.12896,-0.6,-0.49,0.49,91.89114,2.577015187,4.48742112,6.407502047,7.783531789,9.159561531,4.48742112,,0
55.845,26,7.83,1.83,6,1,0,0,0,0,0,0,1.5,5.253291839,4,51.17412648,21.53045544,18.84742604,6.873795926,1.01619808,875.3609588,0,1050,1,5.171051374,0,1,1,177.8,1,1,8.8,68.84532,65.0339,58.24572,53.18734,48.12896,-0.5,-0.39,0.39,68.84532,3.841155784,6.559865439,8.574063897,8.914427652,9.254791407,3.841155784,,0
55.845,26,7.83,1.83,6,0,0,0,1,0,0,0,2.59081336,3.712426963,4,24,14,47,15,0.99,103.4,1,950,0,10,0,0.1,1,127,0,1,6.8,69.23597,67.7514,50.71932,33.68724,16.65516,-0.53,-0.42,0.42,72.89,1.11068,2.66522,5.13794,7.61066,10.08338,1.5424,,0
55.845,26,7.83,1.83,6,0,0,0,1,0,0,0,1.616423984,3.706157115,4,29.5,10,50,10.5,1.046333642,365.9,1,950,0.167,10,0,0.1,1,127,0,1,6.8,83.66757,66.70039,51,35.29961,19.59922,-0.53,-0.42,0.42,84,2.260697741,2.384412212,2.2831323,2.181852388,2.080572476,2.2848,,0
55.845,26,7.83,1.83,6,0,0,0,1,0,0,0,1.54072305,3.683715873,8,35,6,53,6,1.15,692.6,1,950,0.333,10,0,0.1,1,127,0,1,6.8,93.08709,91.67031,72.75461,53.83891,34.92321,-0.53,-0.42,0.42,94.92,3.29066,7.50323,9.87875,12.25427,14.62979,4.70793,3104,0
55.845,26,7.83,1.83,6,0,0,0,1,0,0,0,1.458713195,2.291780881,8,29.5,5.5,59,6,1.099537009,480.5,1,950,0.667,10,0,0.1,1,127,0,1,6.8,84.86742,74.83465,49.97417,25.11369,0.25321,-0.53,-0.42,0.42,87,2.37065,5.22266,7.34336,9.46406,11.58476,3.44562,,0
0,0,0,0,0,0,0,0,1,0,0,0,0,4.306736035,0,24,5,65,6,1.196324212,770.8,1,900,3,3,0,0.1,1,127,0,1,6.8,70.34846,80.43451,69.8,59.16549,48.53098,-0.58,-0.47,0.47,81.56,0.79429,1.79877,3.04494,4.29111,5.53728,1.52728,,0
55.845,26,7.83,1.83,6,0,0,0,1,0,0,0,0.730148612,3.641154155,8,35,6,53,6,1.142748564,721.3,1,950,0.333,10,0,0.1,1,127,0,1,6.8,81.83737,80.34507,69.58084,58.81661,48.05238,-0.53,-0.42,0.42,86,1.516569222,3.353530911,4.269208977,5.184887043,6.100565109,2.05282,,0
55.845,26,7.83,1.83,6,0,0,0,1,0,0,0,1.54072305,3.683715873,8,35,6,53,6,1.15,692.6,1,950,0.333,10,0,0.5,1,127,0,1,7.2,93.3056,89.1703,85.035,80.8997,76.7644,-0.53,-0.42,0.42,94,6.396388127,9.38651163,,,,6.5894,,0
0,0,0,0,0,0,0,0,0,0,0,1,0,3.419587854,0,13.21755909,0,74.03119473,12.75124618,1.308655844,622.2848454,0,1000,1,4.42703435,0,0.5,0.635646917,177.8,0,0.19625,7.2,63.22709,50.62684,35.09173,15.43792,7.08442,-0.51,-0.4,0.4,63.8,0.427781846,0.809472545,0.963713653,0.717807703,0.549916059,0.427781846,,0
58.693,28,7.61,1.91,8,0,0,0,0,0,0,1,1.41,4.683251484,4,20.00724026,0,57.8858453,22.10691444,1.139204125,481.6750753,0,1000,1,3.786435761,0,0.5,0.295199083,177.8,0,0.19625,7.2,88.25148,96.29429,97.80977,99.09958,97.53637,-0.81,-0.7,0.7,98.95,2.227176125,7.998531128,17.33951063,26.83856447,34.84912077,28.07451,,2
58.693,28,7.61,1.91,8,0,0,0,0,1,0,0,4.04,5.727205076,4,48.90811356,16.67226608,15.70636654,18.71325382,1.025313305,598.6377937,0,1000,2,5,0,0.5,0.8,177.8,1,0.5,7.2,38.25754,77.68773,92.57255,97.00881,99.13938,-0.9,-0.79,0.79,98.79,1.387509158,5.406118218,9.975738332,15.75860584,28.62955938,28.62955938,,2
58.693,28,7.61,1.91,8,0,0,0,0,1,0,0,6.63,5.727205076,4,48.90811356,16.67226608,15.70636654,18.71325382,1.047518765,689,0,1000,2,5,0,0.5,0.8,177.8,1,0.5,7.2,5.49264,65.01811,92.23993,96.0594,96.7715,-0.9,-0.79,0.79,96.7715,0.157367432,2.608422544,10.42764107,23.73497133,37.40565885,37.40565885,,2
58.693,28,7.61,1.91,8,0,0,0,0,1,0,0,7.18,5.727205076,4,48.90811356,16.67226608,15.70636654,18.71325382,1.022260723,620.4287328,0,1000,2,5,0,0.5,0.8,177.8,1,0.5,7.2,26.78747,58.54176,88.16547,94.20696,93.38975,-0.8,-0.69,0.69,94.2,0.986494121,4.608992765,13.48037693,21.98037733,33.35171174,21.98037733,,2
58.693,28,7.61,1.91,8,1,0,0,0,0,0,0,2.01,4.727602668,4,44.94940833,19.97942034,17.49271137,17.57845996,0.994499209,602.930251,0,1000,2,5,0,0.5,0.8,177.8,1,0.5,7.2,7.85553,57.21733,83.88888,78.25678,72.46284,-0.7,-0.59,0.59,83.88888,0.167948875,1.580342655,3.345740201,5.996785749,8.632650301,3.345740201,,0
58.693,28,7.61,1.91,8,0,0,0,0,0,1,0,9.25,3.407424121,12,44.69661881,14.590088,17.04492821,23.66836498,1.404130333,769.2539398,0,1000,2,5,0,0.5,0.8,177.8,1,0.5,7.2,0.21659,1.67317,6.755,1.86738,1.1229,-1,-0.89,0.89,7.49948,0.001,0.047314738,0.240171323,0.08876236,0.076537425,0.719815089,,0
65.38,30,9.35,1.65,10,0,0,0,0,0,1,0,1.26,0.61,4,68.85245902,14.75409836,16.39344262,0,2.53,1154,0,800,1,9.116822747,0,0.5,1,177.8,1,1,7.2,26.34484,21.98641,13.44792,4.90943,0.01,-0.53,-0.42,0.42,28.43,0.333973537,0.229777772,0.242443136,0.2551085,0.267773864,0.403589437,,0
65.38,30,9.35,1.65,10,0,0,0,0,0,1,0,0.77,0.61,4,68.85245902,14.75409836,16.39344262,0,3.02,1239.9,0,900,1,8.862294107,0,0.5,1,177.8,1,1,7.2,62.93697,57.30011,36.31488,15.32965,0.01,-0.53,-0.42,0.42,64.71,0.48705033,0.990352181,1.231913306,1.473474431,1.715035556,0.500771277,,0
65.38,30,9.35,1.65,10,0,0,0,0,0,1,0,0.1,0.61,4,68.85245902,14.75409836,16.39344262,0,3.11,1402.4,0,1000,1,8.863592753,0,0.5,1,177.8,1,1,7.2,89.37444,82.2853,66.59617,40.89316,15.19015,-0.43,-0.32,0.32,94.34,2.85935,5.9513,7.78497,9.61864,11.45231,1.13345,,0
65.38,30,9.35,1.65,10,0,0,0,0,0,1,0,0.01,0.61,4,68.85245902,14.75409836,16.39344262,0,2.89,1292.4,0,1100,1,8.660369953,0,0.5,1,177.8,1,1,7.2,48.40207,43.7996,25.65343,7.50726,0.01,-0.53,-0.42,0.42,50.75,0.357923627,1.005012482,1.134956485,1.264900488,1.394844491,0.579539625,,0
65.38,30,9.35,1.65,10,0,0,0,0,0,1,0,0.1,0.46,4,60.86956522,28.26086957,10.86956522,0,3.11,1402.4,0,1000,1,9.947334019,0,0.5,1,177.8,1,1,7.2,70.16451,54.16244,38.38623,22.61002,6.83381,-0.53,-0.42,0.42,74.1,0.774125039,1.50714572,1.848857413,2.190569106,2.532280799,1.12883199,,0
65.38,30,9.35,1.65,10,0,0,0,0,0,1,0,0.1,0.56,4,60.71428571,7.142857143,32.14285714,0,3.11,1402.4,0,1000,1,8.94667927,0,0.5,1,177.8,1,1,7.2,76.27268,69.13211,51.9386,34.74509,17.55158,-0.53,-0.42,0.42,77.55,1.28111407,2.165293731,3.002248447,3.839203163,4.676157879,1.620182355,,0
65.38,30,9.35,1.65,10,0,0,0,0,0,1,0,0.1,0.77,4,71.42857143,18.18181818,10.38961039,0,3.11,1402.4,0,1000,1,9.020795147,0,0.5,1,177.8,1,1,7.2,78.73504,65.5223,46.16949,26.81668,7.46387,-0.53,-0.42,0.42,82.38,1.579802831,3.109242806,3.764854126,4.420465446,5.076076766,2.219720862,,0
51.996,24,6.74,1.66,5,0,1,0,0,0,0,0,0.31,4.55164627,4,31.5,35.4,17.4,15.7,1.043392611,516,1,975,0.75,5.506851468,0,0.1,0.4,177.8,0,0.86519825,7.5,2.55,3.55,2.4,1.85,1.3,-0.55,-0.44,0.44,4.2,0.290266755,0.57125464,0.54604152,0.61294163,0.67984174,0.5775,,0
54.938,25,7.4,1.55,5,0,1,0,0,0,0,0,0.74,5.552526384,4,40.8,28.7,15.5,15,1.002118741,542,1,975,0.75,5.313578716,0,0.1,0.4,177.8,0,1.014003272,7.5,39.75,47.25,45.8,35,24.2,-0.65,-0.54,0.54,50.9,4.95233325,9.183321,12.73165346,14.0131145,15.29457554,11.90175358,,1
55.845,26,7.83,1.83,6,0,1,0,0,0,0,0,0.33,4.903229477,4,38.8,28.9,16.6,15.7,0.953101416,448,1,975,0.75,10.41664716,0,0.1,0.4,177.8,0,0.96160027,7.5,48,39.1,31.3,24.7,18.1,-0.45,-0.34,0.34,51.4,8.7174864,10.97036911,12.6149955,14.27205273,15.92910996,7.08461106,,0
58.93,27,7.81,1.88,7,0,1,0,0,0,0,0,0.37,4.703854065,4,38.5,31.5,14.3,15.7,1.019225421,660,1,975,0.75,5.821192682,0,0.1,0.4,177.8,0,1.111333019,7.5,14.25,19.7,15.45,10.3,5.15,-0.55,-0.44,0.44,20,4.0614153,8.73521837,9.704094015,8.87550691,8.046919805,7.259392,,0
58.693,28,7.61,1.91,8,0,1,0,0,0,0,0,0.76,5.522640474,4,39.06093906,28.87112887,15.88411588,16.18381618,0.979381729,589,1,975,0.75,5.960854157,0,0.1,0.4,177.8,0,1.014665287,7.5,33,53.5,63.3,71.15,63.3,-0.75,-0.64,0.64,72.6,4.491927,14.2501423,28.12489263,39.77006092,51.41522921,36.73783608,,2
63.546,29,7.69,1.9,10,0,1,0,0,0,0,0,0.27,5.705748408,4,35.23523524,34.63463463,14.11411411,16.01601602,1.0232491,712,1,975,0.75,5.382588801,0,0.1,0.4,177.8,0,1.049007521,7.5,32.7,44.65,46,32.45,18.9,-0.65,-0.54,0.54,48.8,3.02659428,6.36842057,9.769848,11.28299156,12.79613512,8.40762024,,1
65.38,30,9.35,1.65,10,0,1,0,0,0,0,0,0.42,5.126426228,4,38.23823824,30.43043043,14.51451451,16.81681682,1.0354602,690,1,975,0.75,5.974074009,0,0.1,0.4,177.8,0,1.13101237,7.5,27.7,37.95,35.05,23.65,12.25,-0.65,-0.54,0.54,40.1,2.83092061,6.49502106,8.916954835,9.079204255,9.241453675,8.46616864,,1
0,0,0,0,0,0,1,0,0,0,0,0,0,4.998423688,0,25.17482517,48.85114885,10.98901099,14.98501499,1.110756859,688,1,975,0.75,5.021653435,0,0.1,0.4,177.8,0,0.730582978,7.5,43.8,47.35,39.65,31.4,23.15,-0.55,-0.44,0.44,49.8,3.63600444,6.091146615,7.57503734,9.10065886,10.62628038,5.1621186,,0
55.845,26,7.83,1.83,6,0,0,0,1,0,0,0,6,7.2,3,38.66247893,28.45870997,18.07108932,14.80772177,1.137967638,340,1,900,3,5.33162371,0,0.1,0.785,177.8,0,1,6.8,79.85274,72.24364,50.15366,36.67489,23.40939,-0.5,-0.39,0.39,79.85274,1.706413127,3.481847249,4.056157191,4.455588376,5.269992105,1.706413127,,0
54.938,25,7.4,1.55,5,0,0,0,1,0,0,0,5,6.22,3,38.68594834,29.66647162,21.26556884,10.3820112,1.137967718,345,1,900,3,5.064324325,0,0.1,0.785,177.8,0,1,6.8,80.4286,65.51342,47.27087,26.64801,10.86817,-0.5,-0.39,0.39,80.4286,2.35917191,3.485575998,4.367492765,3.750928586,2.646304842,2.35917191,,0
58.693,28,7.61,1.91,8,0,0,0,0,0,1,0,1.57,2.5,3.5,58.66666667,29.33333333,12,0,1.743553867,1564,1,600,2,10,1,0.5,2,177.8,1,1,7.2,8.56999,65.05288,82.583,78.24648,73.90996,-0.71,-0.6,0.6,82.72,0.45345,1.63946,15.73495,30.30556,43.48418,16.87962,,1
58.693,28,7.61,1.91,8,0,0,0,0,0,1,0,1.96,2.9,3.5,62.52873563,31.26436782,6.206896552,0,1.690039338,1564,1,650,2,10,1,0.5,2,177.8,1,1,7.2,18.45798,63.70915,89.5083,91.94934,95.56229,-0.9,-0.79,0.79,95.74,0.11873,5.5635,24.17513,46.14449,68.23767,68.23767,,2
58.693,28,7.61,1.91,8,0,0,0,0,0,1,0,0.95,2.2,3.5,53.03030303,26.51515152,20.45454545,0,1.795584242,1564,1,750,2,10,1,0.5,2,177.8,1,1,7.2,2.22352,49.45513,80.23385,88.58798,79.54777,-0.8,-0.69,0.69,88.84,0.27509,2.46817,8.77299,20.4366,27.33386,20.4366,,2
58.693,28,7.61,1.91,8,0,0,0,0,0,1,0,0.24,1.3,3.5,43.07692308,21.53846154,35.38461538,0,1.85339958,1564,1,850,2,10,1,0.5,2,177.8,1,1,7.2,3.23244,9.65825,32.05081,50.75648,57.31332,-0.89,-0.78,0.78,58.12,0.001,0.55778,1.54912,3.14834,5.59135,5.34198,,0
58.693,28,7.61,1.91,8,0,0,0,0,0,1,0,1.79,2.5,3.5,56.42837118,28.21418559,15.35744323,0,1.066592428,214,1,650,2,10,1,0.5,2,177.8,1,1,7.2,16.00178,66.5039,88.61014,91.35181,91.35181,-0.85,-0.74,0.74,92.47,0.81624,4.80117,18.26865,39.49915,52.42196,44.61308,,2
58.693,28,7.61,1.91,8,0,0,0,0,0,1,0,0.73,4.4,3.5,22.87636669,11.43818335,65.68544996,0,1.073653021,47,1,650,2,10,1,0.5,2,177.8,1,1,7.2,9.90839,48.73493,80.72914,86.23121,82.06153,-0.86,-0.75,0.75,86.56,0.33335,2.46068,9.42157,20.25612,35.86524,27.42622,,2
58.693,28,7.61,1.91,8,0,0,0,0,0,1,0,1.93,1.9,3.5,61.00364452,30.50182226,8.494533221,0,1.755946747,1369,1,650,2,10,1,0.5,2,177.8,1,1,7.2,14.22862,64.83648,90.20241,94.80402,94.04606,-0.73,-0.62,0.62,95.85,0.23341,4.57555,19.41382,43.52724,62.73209,27.77695,,2
58.693,28,7.61,1.91,8,0,0,0,0,0,1,0,1.99,5.2,3.5,58.22647272,28.95245106,12.82107622,0,1.707643396,1564,1,650,2,10,1,0.5,2,177.8,1,1,7.2,12.8359,70.17266,92.17423,95.83739,92.56734,-0.77,-0.66,0.66,97.28,0.74915,5.5836,25.22918,51.21938,73.45445,47.34709,,2
58.693,28,7.61,1.91,8,0,0,0,0,0,1,0,3.95,4.8,3.5,63.22647272,23.95245106,12.82107622,0,1.67643275,1564,1,650,2,10,1,0.5,2,177.8,1,1,7.2,63.29504,77.30573,91.31642,99.24744,99.36004,-0.81,-0.7,0.7,99.67,0.001,6.65879,28.10636,69.93053,115.74756,74.17337,,2
58.693,28,7.61,1.91,8,0,0,0,0,0,1,0,4.43,3.2,3.5,63.22647272,23.95245106,12.82107622,0,1.686755979,1564,1,650,2,10,1,0.5,2,177.8,1,1,7.2,34.56893,82.11027,96.8627,99.03541,97.51285,-0.79,-0.68,0.68,99.16,1.08184,8.03495,41.16005,110.46223,146.45485,104.5462,,2
58.693,28,7.61,1.91,8,0,0,0,0,0,1,0,4.43,3.2,3.5,63.22647272,23.95245106,12.82107622,0,1.380857087,1564,1,650,2,10,1,0.1,2,177.8,1,1,13,89.29069,99.37985,85.73051,72.08117,58.43183,-0.59,-0.48,0.48,99.54,29.25904,62.80807,73.14745,83.48683,93.82621,61.83343,,2
58.693,28,7.61,1.91,8,0,0,0,0,0,1,0,4.43,3.2,3.5,63.22647272,23.95245106,12.82107622,0,1.524454607,1564,1,650,2,10,1,1,2,177.8,1,1,13.8,98.26764,93.29315,74.85757,56.42199,37.98641,-0.39,-0.28,0.28,99.54,55.14482,66.55198,59.16927,51.78656,44.40385,25.00155,,2
58.693,28,7.61,1.91,8,0,0,0,0,1,0,0,23,17.3,3.8,68.41995036,23.90219237,8.2494662,0.081247068,0.91970594,286.0295932,0,700,3,5,0,0.5,1,177.8,1,1,7.2,78.3779,88.2978,91.30139,88.2978,85.29421,-0.7,-0.59,0.59,91.3,7.78278,13.81222,20.71958,27.62694,34.5343,20.71958,,2
58.693,28,7.61,1.91,8,0,0,0,0,1,0,0,23,18.7,3.8,68.48158175,23.80912967,8.643406243,0.320636265,0.951315319,306.128195,0,800,3,5,0,0.5,1,177.8,1,1,7.2,81.41948,90.34579,91.62226,90.34579,89.06932,-0.7,-0.59,0.59,91.62226,9.79393,16.18832,23.33961,30.4909,37.64219,23.33961,,2
58.693,28,7.61,1.91,8,0,0,0,0,1,0,0,35.2,11.3,3.8,68.86919124,15.43830447,10.13829862,5.077845346,0.910013571,341.2798235,0,900,3,5,0,0.5,1,177.8,1,1,7.2,82.87153,88.41956,90.13458,88.41956,86.70454,-0.7,-0.59,0.59,90.13458,7.42769,13.1949,20.17913,27.16336,34.14759,20.17913,,2
58.693,28,7.61,1.91,8,0,0,0,1,0,0,0,2.267041901,7.551594747,4.1,8.854891052,21.04775151,38.27074641,31.82661103,1.121643445,378,1,700,3,4.228338805,0,0.1,0.64773859,177.8,1,1.863106042,6.8,2.69601,12.16497,21.63393,44.9442,38.93557,-0.8,-0.69,0.69,44.9442,0.001,0.18454,0.3971,1.55981,1.905,0.3971,,0
58.693,28,7.61,1.91,8,0,0,0,1,0,0,0,1.841854557,5.112734201,2.6,17.39077374,24.68879668,40.45643154,17.46399805,0.985543626,354,1,800,3,4.837964598,0,0.1,0.606935766,177.8,1,1.598550114,6.8,0.01,27.18655,63.74799,74.55816,65.54522,-0.7,-0.59,0.59,63.74799,0.001,0.25539,1.37632,3.76897,5.01162,1.37632,,0
58.693,28,7.61,1.91,8,0,0,0,1,0,0,0,1.392,2.8,2.2,16.37870651,26.02148027,36.72659351,20.87321971,1.045503428,242,1,900,3,4.241535237,0,0.1,0.676186133,177.8,1,1.274780716,6.8,0.01,30.51275,70.34675,76.51633,69.00554,-0.8,-0.69,0.69,76.51633,0.001,0.22376,1.30501,3.89261,5.15684,3.89261,,0
58.693,28,7.61,1.91,8,0,0,0,1,0,0,0,0.931577257,2.473498233,1.7,31.52818991,28.07863501,26.2611276,14.13204748,0.958514627,135,1,1000,3,4.720051493,0,0.1,0.699085277,177.8,1,0.960103189,6.8,25.71122,55.32518,84.93914,88.72136,75.01417,-0.8,-0.69,0.69,88.72136,0.001,0.41414,1.78002,4.26782,5.8444,4.26782,,0
58.693,28,7.61,1.91,8,0,0,0,1,0,0,0,0.468573275,1.357246728,2.2,33.21637427,29.77777778,25.92982456,11.07602339,1.018978788,157,1,1100,3,4.209915213,0,0.1,0.701036469,177.8,1,0.956840226,6.8,27.8035,57.57841,87.35332,88.72136,80.29855,-0.8,-0.69,0.69,88.72136,0.001,0.294,1.60813,3.53959,4.6116,3.53959,,0
58.693,28,7.61,1.91,8,0,0,0,1,0,0,0,0.472082045,1.139508384,2.4,37.05744431,34.75967175,24.00937866,4.173505275,1.080572645,133,1,1200,3,4.205737598,0,0.1,0.719709098,177.8,1,1.038658718,6.8,0.01,33.35612,72.62682,73.056,73.21695,-0.9,-0.79,0.79,73.21695,0.001,0.0722,0.54721,1.39558,2.40659,2.40659,,0
55.845,26,7.83,1.83,6,1,0,0,0,0,0,0,0.351,2.86,4,38.28954017,0,35.74406266,25.96639717,1.246563325,1102.2,0,1000,3,5,0,0.5,0.4,177.8,1,1,7.2,96.5856,89.34163,82.09766,74.85369,67.60972,-0.5,-0.39,0.39,96.65,4.836688116,8.187803023,,,,4.839913055,,0
55.845,26,7.83,1.83,6,1,0,0,0,0,0,0,2.6,2.67,4,39.49896804,0,39.94021778,20.56081418,1.305348993,1168.43,0,1000,3,5,0,0.5,0.4,177.8,1,1,7.2,93.01994,91.66979,90.31964,88.96949,87.61934,-0.46,-0.35,0.35,93.7,11.51426863,26.4825773,,,,7.39987317,468,0
55.845,26,7.83,1.83,6,1,0,0,0,0,0,0,2.8,2.77,4,41.20558932,0,33.82417445,24.97023623,1.317824269,1370.71,0,1000,3,5,0,0.5,0.4,177.8,1,1,7.2,91.26704,89.19239,87.11774,85.04309,82.96844,-0.49,-0.38,0.38,91.52,10.63454502,22.56007339,,,,9.743521216,,1
58.693,28,7.61,1.91,8,0,1,0,0,0,0,0,1.65,4.682281347,4,35.53190938,8.768789286,48.11496023,9.197716492,1.009520503,334.9,1,900,3,5,0,0.5,0.25,127,1,1,7.2,15.87118,58.64659,81.50428,90.13882,89.68856,-0.8,-0.69,0.69,90.13,0.07066,1.09899,11.68705,18.05512,20.82782,18.05512,3079,1
55.845,26,7.83,1.83,6,1,0,0,0,0,0,0,0.11,8.01,4,68.15028581,11.16044176,20.68927243,0,1.04,347.2,0,950,2,4.269489743,0,0.5,1,177.8,1,1,7.2,45.35676,46.08971,35.88901,20.78752,5.68603,-0.52,-0.41,0.41,49.2,0.39293,0.41944,0.59606,0.52204,0.44802,0.37401,,0
55.845,26,7.83,1.83,6,1,0,0,0,0,0,0,0.17,10.82,4,65.56014428,23.65518323,10.78467249,0,0.78,580.5,0,950,2,5.108895052,0,0.5,1,177.8,1,1,7.2,71.36042,74.34289,56.33292,34.30898,12.28504,-0.52,-0.41,0.41,77.5,1.1954,2.04813,2.26308,2.0849,1.90672,1.48652,,0
55.845,26,7.83,1.83,6,1,0,0,0,0,0,0,0.16,10.1,4,63.862496,16.90776129,19.22974271,0,1.03,678.2,0,950,2,4.212221209,0,0.5,1,177.8,1,1,7.2,93.26272,95.92859,88.85939,76.18189,63.50439,-0.52,-0.41,0.41,99,2.7583,6.07015,9.04997,9.67824,10.30651,3.71912,,0
55.845,26,7.83,1.83,6,1,0,0,0,0,0,0,2.7,5.71,4,46.25958761,18.06952884,17.78065544,17.89022811,1.072196267,583.1,0,950,2,5,0,0.1,0.6,177.8,0,1,6.8,87.30078,96.11483,92.75203,78.66976,64.58749,-0.56,-0.45,0.45,96.05,1.19705,2.73488,4.60562,6.01931,7.433,2.0556,,0
65.38,30,9.35,1.65,10,1,0,0,0,0,0,0,0.1,5.56,4,47.0357717,22.82958199,14.539791,15.59485531,1.073079504,637.2,0,950,2,5,0,0.1,0.6,177.8,0,1,6.8,43.48525,80.49017,96.55595,98.48817,96.55595,-0.86,-0.75,0.75,99.27,0.23269,1.0045,2.84881,5.69444,8.54007,7.68145,,0
65.38,30,9.35,1.65,10,1,0,0,0,0,0,0,4,9.51,4,46.64767966,20.44955542,16.16022322,16.74254171,1.127249137,858.9,0,950,2,5,0,0.1,0.6,177.8,0,1,6.8,40.29599,44.94519,34.60068,26.6888,18.77692,-0.56,-0.45,0.45,48.46,0.14431,0.23604,0.26148,0.30303,0.34458,0.21941,,0
58.693,28,7.61,1.91,8,1,0,0,0,0,0,0,0.872,5.3,4,53.43117011,32.99115044,10.39429695,3.183382498,0.94,178.4,1,600,2,5,0,0.5,0.6,177.8,1,1,7.2,23.61331,35.37966,54.55829,68.21659,59.94904,-0.8,-0.69,0.69,68.21,0.203586875,0.327470595,0.654022957,1.297315822,1.640025887,1.297315822,225,0
58.693,28,7.61,1.91,8,1,0,0,0,0,0,0,0.917,3.59,3,50.43117011,29.99115044,16.39429695,3.183382498,0.93,322.1,1,800,2,5,0,0.5,0.6,177.8,1,1,7.2,31.90677,59.50845,72.15598,91.33461,81.87488,-0.8,-0.69,0.69,91.33461,0.444930336,1.253884697,2.825700333,7.33632468,12.31909094,7.33632468,1120,0
58.693,28,7.61,1.91,8,1,0,0,0,0,0,0,0.889,2.83,2,47.43117011,26.99115044,22.39429695,3.183382498,0.91,280.8,1,900,2,5,0,0.5,0.6,177.8,1,1,7.2,37.55669,62.41116,76.95064,97.86572,86.98055,-0.8,-0.69,0.69,97.86572,0.600339934,1.478832436,4.477426854,11.80312452,19.06019579,11.80312452,1622,1
0,0,0,0,0,0,0,1,0,0,0,0,0,0.73113,0,26.35439324,9.747584602,59.39602408,4.501998078,2.6,309,0,900,3,3.417064776,0,0.5,0.589,177.8,0,0.070685835,7.5,2.98069,6.54701,13.2466,27.53737,55.68584,-1,-0.89,0.89,65.11112,0.04738,0.01215,0.19865,0.55921,2.05739,3.42917,,0
0,0,0,0,0,0,0,1,0,0,0,0,0,2.26784,0,31.19572751,53.79754576,14.45635778,0.550368951,2.9,312,0,500,3,2.25147049,0,0.5,0.589,177.8,0,0.070685835,7.5,3.82132,6.11396,10.11333,20.40472,38.66938,-1,-0.89,0.89,39.68833,0.01216,0.04738,0.0826,0.23387,0.88454,1.46475,,0
0,0,0,0,0,0,0,1,0,0,0,0,0,1.83089,0,29.41815466,39.45617489,25.96238713,5.163283319,2.8,327,0,700,3,3.135616437,0,0.5,0.589,177.8,0,0.070685835,7.5,5.24785,8.25375,20.83777,42.66876,86.38168,-1,-0.89,0.89,86.38168,0.02458,0.1054,0.4556,1.69683,5.32315,6.75295,,0
0,0,0,0,0,0,0,1,0,0,0,0,0,1.0745,0,25.07758566,35.80024067,29.33054658,9.791627082,2.6,321,0,700,3,3.470521156,0,0.5,0.589,177.8,0,0.070685835,7.5,2.54764,3.54111,9.24723,12.83902,19.97167,-0.9,-0.79,0.79,19.97167,0.001,0.02458,0.07017,0.14062,0.27946,0.27946,,0
0,0,0,0,0,0,0,1,0,0,0,0,0,0.53623,0,26.99242002,38.06689221,31.52755771,3.413130059,2.4,301,0,700,3,4.179670164,0,0.5,0.589,177.8,0,0.070685835,7.5,2.26742,4.84027,7.41312,9.83312,15.41187,-0.9,-0.79,0.79,15.41187,0.05981,0.05981,0.05981,0.09504,0.07017,0.07017,,0
63.546,29,7.69,1.9,10,0,0,1,0,0,0,0,1.3,5.650482986,3.6,37.01709202,24.52977445,38.45313354,0,1.123898584,646,1,900,1,5,0,0.1,0.5,177.8,0,1.5,6.8,69.14575,69.14575,72.16639,63.28391,43.51517,-0.7,-0.59,0.59,72.16639,5.585386248,11.3865833,21.07820764,27.39264295,25.24658782,21.07820764,,2
63.546,29,7.69,1.9,10,0,0,1,0,0,0,0,1.4,4.776087741,3.7,16.70945418,20.57149235,14.14220337,48.57685009,1.124477534,673,1,900,1,5,0,0.1,0.5,177.8,0,1.5,6.8,66.76169,71.707,64.38061,62.12165,55.28369,-0.6,-0.49,0.49,71.707,2.965514213,4.774216207,5.625532635,7.161433509,7.956694027,4.774216207,,0
65.38,30,9.35,1.65,10,1,0,0,0,0,0,0,7.54,10.28,4,69.35797665,15.6614786,9.824902724,5.155642023,0.89,368.3,1,900,4,3,0,1,2,127,1,1.685367555,8.8,0.05,0.05,3.32,2.6,1.88,-0.74,-0.63,0.63,5.14,0.12216,0.12216,0.1998,0.2081,0.2164,0.23069,,0
55.845,26,7.83,1.83,6,1,0,0,0,0,0,0,1.78,6.91,4,56.43994211,25.03617945,11.72214182,6.801736614,1.05,817.7,1,900,4,3,0,1,2,127,1,2.277920029,8.8,81.53096,71.459,56.80732,40.3726,23.93788,-0.43,-0.32,0.32,84.81,2.3926,2.97196,2.82596,2.41074,1.99552,1.64005,,0
55.845,26,7.83,1.83,6,1,0,0,0,0,0,0,1.47,10.15,4,70.14778325,15.27093596,11.42857143,3.15270936,0.94,705,1,900,4,3,0,1,2,127,1,2.438486238,8.8,89.3195,81.61795,67.50061,47.50233,27.50405,-0.43,-0.32,0.32,93.19,4.98685,6.70735,6.70181,6.02916,5.35651,3.45674,,0
55.845,26,7.83,1.83,6,1,0,0,0,0,0,0,2.04,9.51,4,72.55520505,18.29652997,7.150368034,1.997896951,1.02,724.2,1,900,4,3,0,1,2,127,1,2.42327977,8.8,83.49411,78.78033,68.56892,56.58319,44.59746,-0.43,-0.32,0.32,85.29131,6.34317,8.82833,9.46333,9.29567,9.12801,4.79104,,0
55.845,26,7.83,1.83,6,1,0,0,0,0,0,0,1.47,10.15,4,70.14778325,15.27093596,11.42857143,3.15270936,0.94,705,1,900,4,3,0,0.1,2,127,1,1.953163891,6.8,87.84456,90.54495,90.97938,87.98516,84.99094,-0.67,-0.56,0.56,91.7,2.07107,3.43773,5.08299,6.56073,8.03847,4.61855,,0
55.845,26,7.83,1.83,6,1,0,0,0,0,0,0,1.47,10.15,4,70.14778325,15.27093596,11.42857143,3.15270936,0.94,705,1,900,4,3,0,0.5,2,127,1,2.011594904,7.2,89.9211,88.71757,85.39294,80.21852,75.0441,-0.53,-0.42,0.42,90.3,3.33654,4.81681,5.90933,6.56594,7.22255,3.83238,,0
55.845,26,7.83,1.83,6,1,0,0,0,0,0,0,0.27,10.15,4,59.21938089,20.86137281,15.61238223,4.306864065,0.94,705,1,900,4,3,0,1,2,127,1,2.397485497,8.8,87.70795,80.05736,68.72504,51.7741,34.82316,-0.43,-0.32,0.32,90.3,5.09702,5.78268,4.64018,3.66256,2.68494,3.88328,,0
55.845,26,7.83,1.83,6,1,0,0,0,0,0,0,0.64,10.15,4,61.49936468,19.69504447,14.73951715,4.066073698,0.94,705,1,900,4,3,0,1,2,127,1,2.534032284,8.8,81.56893,74.37474,62.45567,48.41599,34.37631,-0.33,-0.22,0.22,84.89,6.06472,7.58943,7.66388,6.72374,5.7836,1.95102,,0
55.845,26,7.83,1.83,6,0,0,0,0,0,1,0,0.4726206,3.308344198,4,37.8,44.1,13,5.1,0.95753241,55.93264,1,900,1,30,0,0.1,0.75,50,0,1,6.8,63.32399,68.02332,59.46703,40.73097,21.99491,-0.58,-0.47,0.47,68.6,0.44239,1.09122,1.35782,1.22496,1.0921,1.03213,,0
55.845,26,7.83,1.83,6,0,0,0,0,0,1,0,0.472466601,3.76344086,3.5,41,45.9,10.5,2.6,0.943136289,85.99306,1,900,1,30,0,0.1,0.75,50,0,1,6.8,68.68708,72.16086,46.19785,33.20354,20.20923,-0.62,-0.51,0.51,72.62,0.9808,1.7,2.79418,2.73464,2.6751,1.66098,,0
55.845,26,7.83,1.83,6,0,0,0,0,0,1,0,0.927554774,4.365904366,3.8,46.5,42.1,8.6,2.8,0.943834423,102.20606,1,900,1,30,0,0.1,0.75,50,0,1,6.8,32.03734,63.06677,32.03734,24.58376,17.13018,-0.53,-0.42,0.42,72.76,1.39986,4.35222,5.22203,4.31948,3.41693,1.64181,,0
55.845,26,7.83,1.83,6,0,0,0,0,0,1,0,0.931278099,4.046242775,3.8,49.5,36.9,10.1,3.5,0.948667068,199.25331,1,900,1,30,0,0.1,0.75,50,0,1,6.8,82.82037,80.75729,67.38979,44.27165,27.31271,-0.52,-0.41,0.41,85.58,2.17919,3.92222,4.46128,5.40341,4.71316,2.54707,,0
55.845,26,7.83,1.83,6,0,0,0,0,0,1,0,0.927554774,4.142011834,4,45.1,40.3,10.7,3.9,0.966552058,145.88309,1,900,1,30,0,0.1,0.75,50,0,1,6.8,77.09915,57.88464,32.40346,22.12795,11.85244,-0.53,-0.42,0.42,77.3,1.78291,3.42351,3.57476,4.09576,4.61676,2.26237,,0
58.693,28,7.61,1.91,8,0,0,0,1,0,0,0,5,4.890768374,4,44.54040716,0,55.45959284,0,1.289380073,791.9699768,1,750,2,3,0,0.1,0.2,177.8,0,2,6.8,11.87135,31.96411,58.86022,88.82668,62.78695,-0.82,-0.71,0.71,92.62,0.41497,1.26161,5.78365,18.13542,20.60089,19.51989,28800,1
58.693,28,7.61,1.91,8,0,0,0,1,0,0,0,5,4.791752391,4,44.54040716,0,55.45959284,0,1.295156703,821.3577926,1,750,2,3,0,0.5,0.2,177.8,0,2,7.2,23.85157,59.9043,88.7687,75.68062,63.75339,-0.75,-0.64,0.64,95.63,0.92759,3.91095,13.20314,21.5325,23.30902,19.64958,28800,1
58.693,28,7.61,1.91,8,0,0,0,1,0,0,0,5,5.143888143,4,44.54040716,0,55.45959284,0,1.230259538,728.7335531,1,750,2,3,0,1,0.2,177.8,0,2,8.8,65.20158,86.08449,90.41987,89.70197,70.98368,-0.78,-0.67,0.67,92.5,21.37377,31.02456,40.99812,50.15333,53.32603,48.81864,28800,2
118.71,50,7.37,1.96,10,0,0,0,1,0,0,0,43.33410461,2.497919451,4,25.6,0,74.4,0,1.029338078,610.3448505,0,900,2,3,0,0.1,0.325,177.8,1,1,6.8,37.94337,39.56563,38.88767,24.35994,15.54646,-0.6,-0.49,0.49,39.56563,0.273400953,0.524838082,1.255045107,2.20363184,2.76004544,0.524838082,,0
118.71,50,7.37,1.96,10,0,0,0,1,0,0,0,16.24969381,2.370282849,4,24.8,0,75.2,0,1.3,763.4571952,0,1000,2,3,0,0.1,0.325,177.8,1,1,6.8,62.51944,54.50498,36.17583,25.18318,15.13484,-0.5,-0.39,0.39,62.51944,0.24290678,0.288680176,0.714092796,1.855846749,2.362843653,0.24290678,,0
118.71,50,7.37,1.96,10,0,0,0,1,0,0,0,1.54839972,1.380985766,4,0,0,100,0,1.159866736,598.1531838,0,1100,2,3,0,0.1,0.325,177.8,1,1,6.8,21.6481,27.07179,32.64075,18.2583,14.04526,-0.7,-0.59,0.59,32.64075,0.033794849,0.080462774,0.172878468,0.428609941,0.800714654,0.172878468,,0
54.938,25,7.4,1.55,5,1,0,0,0,0,0,0,1.184569487,3.685327292,4,48.2,29.2,10.2,12.4,1.098105433,311,0,1050,1,5.609908958,0,0.1,0.8,177.8,0,0.196,6.7,80.68152,72.29049,63.89946,55.50843,47.1174,-0.5,-0.39,0.39,80.68152,0.12233,0.17,,,,0.12233,,0
55.845,26,7.83,1.83,6,1,0,0,0,0,0,0,0.812143479,7.444648555,5,47.2,31.5,10.9,10.4,1.066881382,333,0,1050,1,7.225346739,0,0.1,0.8,177.8,0,0.196,6.7,86.706,76.6381,66.5702,56.5023,46.4344,-0.5,-0.39,0.39,86.706,0.40214,0.70101,,,,0.40214,,0
58.93,27,7.81,1.88,7,1,0,0,0,0,0,0,1.098371712,4.833477856,3.8,49.4,30,12.6,8,0.975127727,283,0,1050,1,6.432833635,0,0.1,0.8,177.8,0,0.196,6.7,32.99297,46.52451,32.99297,33.99297,34.99297,-0.6,-0.49,0.49,46.52451,0.36429,1.24338,,,,1.24338,,0
58.693,28,7.61,1.91,8,1,0,0,0,0,0,0,1.019820972,4.587595908,4.3,47.85214785,26.67332667,11.98801199,13.48651349,0.967502515,223,0,1050,1,6.741439037,0,0.1,0.8,177.8,0,0.196,6.7,68.56914,86.67596,68.56914,69.56914,70.56914,-0.6,-0.49,0.49,86.67596,0.1662,0.51896,,,,0.51896,,0
63.546,29,7.69,1.9,10,1,0,0,0,0,0,0,0.820591724,3.926659615,3.9,47.15284715,25.57442557,13.28671329,13.98601399,1.00587278,321,0,1050,1,6.077007809,0,0.1,0.8,177.8,0,0.196,6.7,47.57856,40.77032,33.96208,27.15384,20.3456,-0.5,-0.39,0.39,47.57856,0.14603,0.17602,,,,0.14603,,0
65.38,30,9.35,1.65,10,1,0,0,0,0,0,0,2.77294826,5.070993915,4.1,50.14985015,26.47352647,12.48751249,10.88911089,1.024666886,233,0,1050,1,5.662779782,0,0.1,0.8,177.8,0,0.196,6.7,42.25165,51.89509,42.25165,43.25165,44.25165,-0.6,-0.49,0.49,51.89509,0.05512,0.1035,,,,0.1035,,0
106.42,46,8.3,2.2,10,0,0,0,0,0,0,1,2.95,6.736730952,3.5,42.12796898,9.335918565,25.11391178,23.42220068,1.118881966,414.8779231,0,900,2,3,0,0.5,0.2,177.8,1,1,7.2,54.43934,52.33665,42.64928,36.0859,29.52252,-0.5,-0.39,0.39,54.43934,0.6,1.12837,1.5455,2.18745,2.8294,0.6,,0
