Repository: dravendr/CO2RR_Machine-Learning

# CO2RR_Machine-Learning
The machine learning code file was written in jupyter notebook and saved in the corresponding format of .ipynb. To run the code, we suggest users to install Anaconda 3 in windows 10 and install the following necessary python packages with the same or higher version to set up compatible environment: Python 3.7; jupyter 1.0.0; numpy 1.20.2; pandas 1.0.1; scikit-learn 0.22.1; matplotlib 3.1.3; shap 0.39.0；seaborn 0.10.0; tensorflow-gpu 2.4.1; tensorflow-estimator 2.4.0; Keras 2.4.3; keras-metrics 1.1.0; catboost 0.23.2; lightgbm 3.2.1; xgboost 1.0.2. For training the ANN models, two GPU of GTX 2080ti equipped with i9 9900k was used.

File: PCA Modelling/CD@MFE/database_filled_MFECD.csv (part 3 of 4)
Relative Atomic Mass,Atomic Number,Ionization Potential,Electronegativity,Number of d electrons,ZIF or MOF Derived,Hard or Soft Templated,Graphene/Carbon Nanosheets or other 2D Structures,Polymer Derived,Carbon Nanofiber/Nanotubes,Carbon Black Derived,Biomass or other Organic Derived,Main Transition Metal Content (wt. %),Nitrogen Cotent (wt. %),Metal-N Coordination Number (XAS),Pyridinic N Ratio,Pyrrolic N Ratio,Graphitic N Ratio,Oxidized N Ratio,Raman ID/IG Ratio,BET Surface Area (m2/g),Acid Wash,Pyrolysis Temperature (¡ãC),Pyrolysis Time (h),Rising Rate (¡ãC min-1),Flow Cell/H-type Cell,Electrolyte Concentration (M),Catalyst Loading (mg cm-2),Nafion Membrane Thickness (¦Ìm),Carbon Paper/Glassy Carbon,Electrode Area cm2,Electrolyte pH,FE of Product (CO) at -0.5V (vs.RHE),FE of Product (CO) at -0.6V (vs.RHE),FE of Product (CO) at -0.7V (vs.RHE),FE of Product (CO) at -0.8V (vs.RHE),FE of Product (CO) at -0.9V (vs.RHE),Potential for Maximum FE of Product (CO) (vs.RHE),"corresponding overpotential (eV) ¦Ç=E-Eo,CO£¬-0.11 eV£¬Formate£¬-0.011",Overpotential (V),Maximum FE,Partial Current Censity (CO) at -0.5V (vs.RHE),Partial Current Censity (CO) at -0.6V (vs.RHE),Partial Current Censity (CO) at -0.7V (vs.RHE),Partial Current Censity (CO) at -0.8V (vs.RHE),Partial Current Censity (CO) at -0.9V (vs.RHE),Partial Current Density at Maximum FE (mA/cm2),TOF Reported (h-1),CLCD@MFE
58.93,27,7.81,1.88,7,1,0,0,0,0,0,0,0.7,8.834196804,3.7,53.95465995,0,46.04534005,0,1.02,638,1,900,2,3,0,0.1,0.32,177.8,0,0.031415927,6.8,89.05326,97.03324,94.47738,93.05745,89.84842,-0.6,-0.49,0.49,97.03324,9.99062,22.7548,29.83,45.42702,65.42003,22.7548,,2
58.93,27,7.81,1.88,7,1,0,0,0,0,0,0,0.9,7.692344328,3.8,34.57403924,45.43133566,19.9946251,0,1.04,692,0,900,2,3,0,0.1,0.32,177.8,0,0.031415927,6.8,85.38986,93.36984,92.40429,91.29675,90.50159,-0.6,-0.49,0.49,93.36984,3.46951,6.45203,10.14227,13.12479,16.23369,6.45203,,0
58.93,27,7.81,1.88,7,1,0,0,0,0,0,0,0.7,8.589306268,3.7,53.95465995,0,46.04534005,0,1.02,638,1,900,2,3,1,1,0.32,177.8,0,0.031415927,8.8,89.05326,97.03324,94.47738,93.05745,89.84842,-0.6,-0.49,0.49,97.03324,137.96117,159.46763,212.3534,225.74778,218.013,159.46763,,2
58.693,28,7.61,1.91,8,1,0,0,0,0,0,0,5.51,7.817211967,3.79,52.2,21.2,22.3,4.5,1.027354606,882.3579746,0,1000,3,5,0,0.5,3,177.8,1,1,7.33,60.7832,83.19262,92.58188,98.48209,80.80985,-0.8,-0.69,0.69,98.48209,2.31891,7.31774,11.77406,19.48543,26.65429,19.48543,,1
58.693,28,7.61,1.91,8,1,0,0,0,0,0,0,5.32,7.674559146,3.83,54.4,16.7,19.4,9.5,1.065863632,914.801657,0,1000,3,5,0,0.5,3,177.8,1,1,7.33,74.62598,89.57505,96.09931,94.5108,91.16357,-0.7,-0.59,0.59,96.09931,5.57396,16.23038,31.11061,40.89514,57.61603,31.11061,,2
58.693,28,7.61,1.91,8,1,0,0,0,0,0,0,5.32,7.8558956,3.83,54.4,16.7,19.4,9.5,1.020621516,932.8082073,0,1000,3,5,1,0.5,3,177.8,1,1,13.6,82.28305,84.98991,86.78555,87.85757,88.74199,-0.9,-0.79,0.79,88.74199,73.42481,132.1627,206.18855,327.04378,417.32312,417.32312,,2
55.845,26,7.83,1.83,6,0,0,0,0,1,0,0,6.98,0.83,3.36,70,20,7,3,1.052777327,104,0,900,1,6.234264733,0,0.1,0.8,127,1,0.909757298,6.8,29.30315,55.4395,71.81012,79.29655,69.87341,-0.76,-0.65,0.65,80.92,0.10648,0.0787,1.25416,4.09518,6.49863,2.673,,0
55.845,26,7.83,1.83,6,0,0,0,0,1,0,0,2.5,1.63,4.7,67,16,10,7,1.002570836,140,0,900,1,6.890985324,0,0.1,0.8,127,1,0.921892389,6.8,57.69771,76.78771,87.09854,92.51279,88.0313,-0.76,-0.65,0.65,93.23,0.07492,0.60335,2.76238,8.67301,15.66971,10.61,,1
55.845,26,7.83,1.83,6,0,0,0,0,1,0,0,1.75,2.8,4.7,61,15,15,8,1.006149234,224,0,900,1,6.50376851,0,0.1,0.8,127,1,0.872547483,6.8,91.36949,94.59123,97.75713,98.48685,97.40755,-0.76,-0.65,0.65,98.73,0.89121,2.52654,7.11675,14.67075,23.38077,16.81,,1
55.845,26,7.83,1.83,6,0,0,0,0,1,0,0,1.8,3.61,4.7,57,14,20,8,1.025613445,287,0,900,1,6.288320443,0,0.1,0.8,127,1,0.896340946,6.8,84.24648,90.03244,94.00137,95.34431,92.89232,-0.76,-0.65,0.65,96.64,0.96409,1.94813,5.63542,12.56157,20.02792,14.64,,1
55.845,26,7.83,1.83,6,0,0,0,0,1,0,0,1.72,4.57,4.7,57,12,23,7,1.06017962,299,0,900,1,6.440632066,0,0.1,0.8,127,1,0.93584357,6.8,72.09316,85.72518,93.42208,94.77184,92.72683,-0.76,-0.65,0.65,95.03,0.59146,1.77241,4.8284,10.55086,17.15323,12.13,,1
55.845,26,7.83,1.83,6,0,0,0,0,1,0,0,1.75,2.8,4.7,61,15,15,8,1.0072281,224,0,900,1,6.254611641,0,0.5,0.8,127,1,0.915697024,7.33,79.96102,87.98945,94.43465,93.23585,85.19042,-0.76,-0.65,0.65,95.5,1.09401,4.70195,15.11511,28.62101,37.51166,23.49139,,2
55.845,26,7.83,1.83,6,0,0,0,0,1,0,0,1.75,2.8,4.7,61,15,15,8,1.055897879,224,0,900,1,5.286583338,0,1,0.8,127,1,1.017767281,8.8,73.2614,83.4605,90.22697,83.86154,58.50417,-0.76,-0.65,0.65,91.38,1.44978,5.89448,20.45634,31.91313,32.49607,28.54721,,2
58.693,28,7.61,1.91,8,1,0,0,0,0,0,0,3.882317736,8.665522184,4.1,47.6723306,25.60497416,18.5639422,8.158753039,1.074301081,741,1,900,2,5,0,0.5,1,177.8,1,1,7.2,82.0937,91.49373,96.10049,93.48937,92.23977,-0.7,-0.59,0.59,96.10049,11.77139,15.54295,28.50164,38.84926,52.38819,28.50164,,2
58.693,28,7.61,1.91,8,1,0,0,0,0,0,0,4.211922203,8.64170245,3.9,55.22198194,24.28444218,10.81287368,9.680702201,1.067551483,789,1,900,2,5,0,0.5,1,177.8,1,1,7.2,69.07331,78.17545,84.75423,85.23487,83.73287,-0.8,-0.69,0.69,85.23487,0.7974,1.92582,3.35454,5.74788,8.76002,5.74788,5.74788,0
0,0,0,0,0,1,0,0,0,0,0,0,0,9.448780248,0,43.00237208,40.32531345,9.437478821,7.234835649,1.03086179,723,1,900,2,5,0,0.5,1,177.8,1,1,7.2,36.05926,53.24218,57.95848,70.09467,66.88038,-0.8,-0.69,0.69,70.09467,0.6518,0.9521,1.71651,2.69023,3.80955,2.69023,2.69023,0
58.693,28,7.61,1.91,8,1,0,0,0,0,0,0,3.882317736,8.665522184,4.1,47.6723306,25.60497416,18.5639422,8.158753039,1.047210139,741,1,900,2,5,1,0.5,1,177.8,1,1,7.2,64.72975,77.89725,79.78099,82.70918,84.70482,-1,-0.89,0.89,88.26713,76.27474,88.16966,113.70022,184.68292,239.4189,307.21028,,2
0,0,0,0,0,1,0,0,0,0,0,0,0,5,0,0,0,100,0,0.96,718.5593788,1,1000,1,5,0,0.1,0.8,177.8,1,1.5,6.8,10.60167,18.60532,22.08166,16.17997,11.65265,-0.7,-0.59,0.59,22.08166,1.67243,2.76127,3.50374,4.66115,6.30622,3.50374,,0
0,0,0,0,0,1,0,0,0,0,0,0,0,9.639920019,0,48.75559124,0,51.24440876,0,1.14,465,1,900,1,5,0,0.1,0.8,177.8,1,1.5,6.8,80.10143,85.70668,93.71034,89.02133,88.26678,-0.7,-0.59,0.59,93.71034,13.81778,28.60318,43.96815,60.0683,79.95624,43.96815,,2
0,0,0,0,0,1,0,0,0,0,0,0,0,11.07004857,0,37.94021294,35.32964783,26.73013923,0,1.05,515.7913819,1,800,1,5,0,0.1,0.8,177.8,1,1.5,6.8,35.82531,61.66877,67.27402,75.87054,56.97975,-0.8,-0.69,0.69,75.87054,2.66399,6.80964,13.1676,19.97151,29.67128,19.97151,,1
0,0,0,0,0,1,0,0,0,0,0,0,0,15.3473426,0,27.36630119,0,72.63369881,0,0.98,493,1,900,1,5,0,0.1,0.8,177.8,1,1.5,6.8,66.8159,75.87054,88.56321,82.36509,78.75401,-0.7,-0.59,0.59,88.56321,0.74805,0.74805,1.88218,3.775,8.18133,1.88218,,0
63.546,29,7.69,1.9,10,1,0,0,0,0,0,0,2.44,19.50980251,3,80.88,10.72,4.8,3.6,1.42,802.7,0,800,3,5,0,0.1,1.5,127,1,1.25,6.8,7.21156,18.25614,21.50277,20.47113,20.98695,-0.7,-0.59,0.59,21.50277,0.05,0.06,0.07,0.12,0.13,0.07,31.88,0
63.546,29,7.69,1.9,10,1,0,0,0,0,0,0,2.26,13.48351981,3.3,62.29,15.31,12.46,9.94,1.31,1031.3,0,900,3,5,0,0.1,1.5,127,1,1.25,6.8,53.30147,49.75142,38.52478,27.44985,22.50406,-0.5,-0.39,0.39,53.30147,0.38565,0.74251,0.88031,1.07817,1.23717,0.38565,100.17,0
63.546,29,7.69,1.9,10,1,0,0,0,0,0,0,2.18,6.802001155,3.8,42.35,19.95,25.2,12.5,1.15,1178.8,0,1000,3,5,0,0.1,1.5,127,1,1.25,6.8,69.29184,88.34679,93.62635,93.29258,94.80969,-0.9,-0.79,0.79,94.80969,0.68244,1.51277,2.76003,3.98962,5.61495,5.61495,1170.87,0
63.546,29,7.69,1.9,10,1,0,0,0,0,0,0,1.98,4.813460132,4,37.42,16.83,31.77,13.98,1.1,1347.1,0,1100,3,5,0,0.1,1.5,127,1,1.25,6.8,80.51848,91.77547,96.35715,98.05632,99.08795,-0.9,-0.79,0.79,99.08795,0.85442,1.80629,3.27133,4.84812,7.02914,7.02914,1471.32,0
0,0,0,0,0,1,0,0,0,0,0,0,0,4.509597686,0,31.59,16.87,34.82,16.72,1.18,1489.4,0,1100,3,5,0,0.1,1.5,127,1,1.25,6.8,17.15188,39.8963,66.17486,69.32409,72.26337,-0.9,-0.79,0.79,72.26337,0.15914,0.46126,1.15653,1.74007,2.31947,2.31947,,0
55.845,26,7.83,1.83,6,0,0,0,0,0,0,1,1.2,3.38488143,4.7,17.88255664,14.97286683,48.45330349,18.69127304,1.38,769.603795,0,1000,1,5,0,0.1,0.2,177.8,0,0.19625,6.8,92.29772,93.55864,77.06971,39.53314,1.99657,-0.6,-0.49,0.49,93.55864,0.58166,1.24282,2.03606,2.4378,2.38434,1.24282,,0
58.693,28,7.61,1.91,8,1,0,0,0,0,0,0,13.18585375,10.65163902,4,58.69083197,0,26.86782994,14.44133809,1.020776112,601.1285316,1,450,2,5,0,0.5,1,127,1,1,7.2,8.90755,33.68706,58.46657,74.25686,80.70423,-0.88,-0.77,0.77,84.48,0.001,1.27767,4.32038,10.52303,16.68571,16.51707,,1
58.693,28,7.61,1.91,8,1,0,0,0,0,0,0,14.11403542,11.96760386,4,60.54522193,0,28.74717055,10.70760752,1.01721483,579.5449365,1,500,2,5,0,0.5,1,127,1,1,7.2,31.65582,54.43291,77.21,85.5316,81.84708,-0.78,-0.67,0.67,86.96,0.001,2.30896,7.33817,14.2005,20.54082,11.98,,1
58.693,28,7.61,1.91,8,1,0,0,0,0,0,0,15.71282183,11.99692584,4,60.57305984,0,26.62296469,12.80397547,1.017558505,590.0936269,1,550,2,5,0,0.5,1,127,1,1,7.2,35.46063,58.83985,82.21907,86.61253,84.45652,-0.78,-0.67,0.67,87.07,0.001,2.96542,8.83562,15.78073,20.06284,13.09,,1
58.693,28,7.61,1.91,8,1,0,0,0,0,0,0,11.19895523,9.623378082,4,51.21343545,0,35.90477069,12.88179385,1.040652481,592.6475487,1,600,2,5,0,0.5,1,127,1,1,7.2,22.28238,51.60673,80.93108,83.55665,76.49205,-0.78,-0.67,0.67,85.44,0.001,1.60693,5.98954,13.10245,18.41377,14.9,,1
58.693,28,7.61,1.91,8,1,0,0,0,0,0,0,0.85,3.572951448,3,43.18047045,22.29689662,21.308559,13.21407393,0.97,821,0,700,1,5,0,0.5,0.6,177.8,1,1,7.2,79.60077,93.50713,94.95863,93.90512,90.22953,-0.7,-0.59,0.59,94.95863,0.93357,4.26212,9.1123,13.70888,17.36349,9.1123,1977,1
58.693,28,7.61,1.91,8,1,0,0,0,0,0,0,1.06,5.485940183,4,52.66798734,18.48486094,22.24011476,6.607036964,1.03,900,0,800,1,5,0,0.5,0.6,177.8,1,1,7.2,72.62418,83.27635,85.50044,84.96197,84.1894,-0.7,-0.59,0.59,85.50044,1.03773,3.50131,6.21397,8.57792,9.28892,6.21397,963,0
65.38,30,9.35,1.65,10,1,0,0,0,0,0,0,6.64,8.042909242,3,62.15550423,14.67282525,23.17167052,0,0.99,988,0,900,2,5,0,0.5,0.6,177.8,1,1,7.2,73.42016,75.52719,66.20946,46.89507,8.82816,-0.6,-0.49,0.49,75.52719,0.14558,0.37655,0.60298,0.78412,0.24974,0.37655,,0
208.98,83,7.25,2.02,10,0,0,0,0,1,0,0,1.52,5.31897192,3.8,31.58645034,7.446880728,56.64245469,4.324214242,1.05,337.01,0,900,1,5,0,0.5,0.4,177.8,1,1,7.2,87.42365,94.0432,95.62816,97.86575,93.35949,-0.8,-0.69,0.69,97.86575,0.74664,2.11196,5.10972,10.23263,15.49208,10.23263,,1
58.693,28,7.61,1.91,8,0,1,0,1,0,0,0,1.09,2.23,3.7,48.04671,26.34905,24.73837,0,1.031,1414.1,1,1000,1,2,0,0.5,0.6,177.8,1,1,7.4,81.02652,93.82874,95.4512,92.42417,88.65078,-0.66,-0.55,0.55,96.24,5.90433,12.81183,31.81095,56.33556,75.85244,22.50965,,2
58.693,28,7.61,1.91,8,0,1,0,1,0,0,0,1.05,1.42,3.6,58.2677,16.21837,17.48282,6.3436,1.041,1421.2,1,1000,1,2,0,0.5,0.6,177.8,1,1,7.4,62.54772,81.36975,82.56977,78.61287,72.53794,-0.66,-0.55,0.55,83,5.54669,8.51589,14.03092,29.53763,45.3947,10.99154,,1
58.693,28,7.61,1.91,8,0,1,0,1,0,0,0,1.09,2.23,3.7,48.04671,26.34905,24.73837,0,1.031,1414.1,1,1000,1,2,1,0.5,0.6,177.8,1,1.5,7.4,93.6556,97.28601,94.54517,89.0631,84.86803,-0.56,-0.45,0.45,97.62,121.3701,189.92476,268.08902,353.72046,486.17028,165.253,,2
58.693,28,7.61,1.91,8,0,1,0,1,0,0,0,1.05,1.42,3.6,58.2677,16.21837,17.48282,6.3436,1.041,1421.2,1,1000,1,2,1,0.5,0.6,177.8,1,1.5,7.4,69.27582,77.6548,73.52233,69.1949,63.14006,-0.56,-0.45,0.45,79.66,49.21277,84.06291,128.72948,186.91459,251.77638,71.25318,,2
0,0,0,0,0,0,1,0,0,0,0,1,0,10.2,0,61.88990826,21.5733945,16.53669725,0,0.57,466.25,1,900,3,5,0,0.5,0.936,177.8,0,1,7.2,67.04064,50.0405,40.38466,28.62209,16.85952,-0.4,-0.29,0.29,82.72407,0.43486,1.11423,1.16126,1.1929,1.22454,0.21909,,0
0,0,0,0,0,0,0,0,0,1,0,1,0,9.40005886,0,58.03723599,31.00554441,10.9572196,0,1.06153799,123.4,1,550,4,3,0,0.1,0.5,177.8,1,1.493817652,6.8,44.1268,49.35069,55.088,56.55128,50.36274,-0.75,-0.64,0.64,60.05,0.12344,0.19968,0.39456,0.60881,0.84572,0.53758,,0
0,0,0,0,0,0,0,0,0,1,0,0,0,5.79,0,22.62521589,27.63385147,37.30569948,12.43523316,1.04,741.93,1,800,2,5,0,0.5,2.5,177.8,1,1,7.65,80.59299,72.53881,57.94186,43.04631,28.40287,-0.55,-0.44,0.44,81.33,1.702970175,2.617454151,3.271745067,3.557282489,3.165690161,2.160212163,,0
0,0,0,0,0,0,0,0,0,1,0,0,0,5.3,0,28.11320755,16.60377358,39.05660377,16.22641509,1.17,859.97,1,900,2,5,0,0.5,2.5,177.8,1,1,7.65,92.92608,85.24402,70.55827,53.47305,38.74393,-0.45,-0.34,0.34,93.78,2.537764782,4.234616035,4.887747759,5.185030335,5.121261778,1.74290066,,0
0,0,0,0,0,0,0,0,0,1,0,0,0,3.28,0,15.85365854,21.95121951,33.84146341,28.35365854,1.07,743.45,1,1000,2,5,0,0.5,2.5,177.8,1,1,7.65,85.92037,80.22415,62.28555,43.44517,31.02473,-0.55,-0.44,0.44,86.66,1.901632589,3.086993202,3.441762465,3.305278122,3.233242237,2.494312896,,0
55.845,26,7.83,1.83,6,0,0,0,0,1,0,0,1.6,4.6,4,49.8,26.7,23.5,0,1.43,1025.69,1,900,1,5,0,0.1,0.398,50,1,1,6.8,79.37686,85.55703,79.26398,68.85082,58.57876,-0.6,-0.49,0.49,85.55703,0.870772092,2.045121022,4.069182868,6.22936056,7.183308313,2.045121022,,0
0,0,0,0,0,0,0,1,0,0,0,0,0,6,0,65,20,15,0,1.230061074,514.2401159,0,200,10,2.893886159,0,1,0.316884864,177.8,1,1,13.8,24.92498,39.83934,29.33752,13.37394,11.24711,-0.61,-0.5,0.5,41.37,5.64458,15.65461,19.44643,20.46622,22.56484,16.52504,,1
58.693,28,7.61,1.91,8,0,1,0,0,0,0,0,2.61,3.06,4,44.2,30.3,20.2,5.1,0.96,545,1,900,2,5,0,0.1,0.48,177.8,1,1,6.8,14.49637,59.67897,84.74667,90.59665,92.80395,-0.9,-0.79,0.79,92.80395,0.24301,1.09752,4.50562,9.49356,14.85908,14.85908,1224,1
0,0,0,0,0,0,1,0,0,0,0,0,0,2.18,0,24.2,54.4,17.6,3.8,1.1,556,1,900,2,5,0,0.1,0.48,177.8,1,1,6.8,6.8188,26.36932,50.28268,62.38292,62.90798,-0.9,-0.79,0.79,62.90798,0.20326,0.37218,0.11384,0.33243,0.54109,0.54109,,0
58.693,28,7.61,1.91,8,0,1,0,0,0,0,0,2.61,3.04,4,36.9,23.8,29.2,11.1,1,259,1,900,2,5,0,0.1,0.48,177.8,1,1,6.8,4.81922,13.16521,15.8074,18.93298,24.51828,-0.9,-0.79,0.79,24.51828,0.16352,0.24301,0.58084,2.28985,3.94919,3.94919,77.29,0
0,0,0,0,0,0,0,0,0,1,0,0,0,5,0,30,23,47,0,0.87,608.0382587,0,850,1.464239413,7.656186604,0,0.1,0.5,50,1,3.8,6.8,0.01,3.43791,47.57863,77.15608,68.0142,-0.8,-0.69,0.69,77.15608,0.001,0.01796,0.31585,1.05704,1.59665,1.05704,,0
55.845,26,7.83,1.83,6,1,0,0,0,0,0,0,1.89,4.5,4,36.53056966,17.15239619,46.31703415,0,1.37780633,1090,0,1000,1,5,0,0.5,0.459,177.8,0,0.78539,7.3,94.78858,86.53278,77.27469,52.16441,27.05413,-0.5,-0.39,0.39,94.78858,26.46676304,39.54703805,49.78389448,44.75049628,39.71709808,26.46676304,,2
58.693,28,7.61,1.91,8,0,0,0,0,1,0,0,1.2,3.36385693,8,40.89333061,5.241688762,38.58861921,15.27636141,2.3,1066,1,900,2,5,0,0.5,0.4,177.8,1,1,7.3,6.47837,30.58307,47.89432,54.54983,53.65324,-0.8,-0.69,0.69,54.54983,0.01413,0.17603,0.76811,2.02166,3.19194,2.02166,,0
58.693,28,7.61,1.91,8,0,0,0,0,1,0,0,1.98,3.263535795,4,30.29908973,10.64319296,47.97439232,11.083325,2.41,1066,1,900,2,5,0,0.5,0.4,177.8,1,1,7.3,65.92974,86.48253,92.24145,93.72428,91.65521,-0.8,-0.69,0.69,93.72428,0.27317,2.21593,5.47238,8.92311,11.87889,8.92311,1530,1
58.693,28,7.61,1.91,8,0,0,0,0,1,0,0,1.58,3.708867819,4,30.97460792,10.660941,47.06870799,11.29574309,2.94,1171,1,900,2,5,0,0.5,0.4,177.8,1,1,7.3,73.84585,89.836,93.40405,95.51846,92.67723,-0.8,-0.69,0.69,95.51846,0.71636,3.59762,9.69589,15.00669,17.44233,15.00669,2650,1
58.93,27,7.81,1.88,7,1,0,0,0,0,0,0,4,4.324409948,2,43.53562005,29.84462035,26.6197596,0,1,842,1,900,2,5,0,0.1,0.5,177.8,1,1,6.8,82.41885,94.13839,98.79372,99.14558,99.49743,-0.9,-0.79,0.79,99.49743,1.250978031,3.010122089,5.296696866,7.73805474,10.52698729,10.52698729,,1
55.845,26,7.83,1.83,6,0,0,0,1,0,0,0,2.6,3.825766306,4,25,19,44,12,1.08,639,1,900,3,3.870799424,0,0.1,0.2,127,1,1,6.8,81.89031,87.58194,72.59086,49.95249,27.91828,-0.6,-0.49,0.49,88.27,0.25745,0.69912,1.03713,1.2254,1.36862,0.69912,114,0
55.845,26,7.83,1.83,6,0,0,0,1,0,0,0,1.82,4.606459434,5,28,11,50,11,1.22,1353,1,900,3,3.949757669,0,0.1,0.2,127,1,1,6.8,96.91968,97.49405,91.51817,79.90145,62.21028,-0.58,-0.47,0.47,98.34,1.92658,4.39104,6.82965,8.82369,10.34828,4.39104,101,0
55.845,26,7.83,1.83,6,0,0,0,1,0,0,0,1.82,4.606459434,5,28,11,50,11,1.22,1353,1,900,3,4.729955544,0,0.1,1,127,1,1,6.8,91.9086,97.06987,91.9086,83.86793,68.70157,-0.58,-0.47,0.47,97.65,3.31249,7.48291,11.94648,15.73279,18.27795,7.48291,101,0
55.845,26,7.83,1.83,6,0,0,0,1,0,0,0,1.82,4.606459434,5,28,11,50,11,1.22,1353,1,900,3,4.338831104,0,0.5,0.5,127,1,1,7.3,90.94118,91.53402,77.24595,54.43829,31.79327,-0.56,-0.45,0.45,95.06,5.34448,10.54628,13.49486,13.51769,12.45635,9,101,1
55.845,26,7.83,1.83,6,0,0,0,1,0,0,0,1.82,4.606459434,5,28,11,50,11,1.22,1353,1,900,3,4.596557459,0,0.5,1,127,1,1,7.3,90.27684,87.4817,73.20694,57.52061,35.24631,-0.58,-0.47,0.47,93.36,7.78883,14.19217,18.33956,17.75135,16.42303,13.01,101,1
55.845,26,7.83,1.83,6,0,0,0,1,0,0,0,1.82,4.606459434,5,28,11,50,11,1.22,1353,1,900,3,4.305834803,0,1,1,127,1,1,8.8,82.73989,70.18732,46.94028,26.47839,10.57537,-0.52,-0.41,0.41,83.95,10.0458,14.49934,15.06495,13.7744,10.38007,11.44008,101,1
0,0,0,0,0,0,0,0,0,1,0,0,0,2.51,0,53.3,33.4,13.3,0,0.729,534.9574767,0,700,3,5,0,0.5,0.3537,177.8,0,5,7.3,69.80006,92.55064,95.18839,91.18104,92.98181,-0.9,-0.79,0.79,92.98181,0.24575,2.91005,8.11604,12.02259,17.62905,17.62905,,1
0,0,0,0,0,0,0,0,0,1,0,0,0,2.54,0,62.3,21.6,16.1,0,0.744,535.3213225,0,700,3,5,0,0.5,0.3537,177.8,0,5,7.3,81.39093,95.59419,96,94.75722,94.22459,-0.7,-0.59,0.59,96,0.95011,4.05534,9.83199,13.1313,20.14091,9.83199,,1
0,0,0,0,0,0,0,0,0,1,0,0,0,2.05,0,58.7,33.9,7.4,0,0.744,589.7285918,0,500,3,5,0,0.5,0.3537,177.8,0,5,7.3,80.03214,94.13549,94.58778,94.13549,87.6389,-0.7,-0.59,0.59,94.58778,0.45921,2.87946,7.53731,10.26581,12.12667,7.53731,,0
0,0,0,0,0,0,0,0,0,1,0,0,0,0.98,0,79.6,20.4,0,0,0.744,543.6023474,0,300,3,5,0,0.5,0.3537,177.8,0,5,7.3,76.9072,92.36743,98.41172,98.61731,94.83449,-0.8,-0.69,0.69,98.61731,0.13955,0.58479,3.06212,7.10349,7.5944,7.10349,,0
0,0,0,0,0,0,0,0,0,0,0,1,0,10.8,0,40,0,52,7.6,1.105254093,144,0,950,1,3,0,0.1,0.5,127,1,1,6.8,16.10906,28.16391,40.90342,64.15731,46.33177,-0.8,-0.69,0.69,64.15731,0.0439,0.14296,0.47241,1.81324,2.48826,1.81324,,0
0,0,0,0,0,0,0,0,0,0,0,1,0,21.4,0,61,0,34,5,1.181758692,144,0,850,1,3,0,0.1,0.5,127,1,1,6.8,47.01643,69.39004,63.10587,51.22218,43.34863,-0.6,-0.49,0.49,69.39004,0.66939,1.6082,2.33275,2.79352,3.32801,1.6082,,0
0,0,0,0,0,0,0,0,0,0,0,1,0,14.1,0,72,0,23,5,1.103740847,197,0,950,1,3,0,0.1,0.5,127,1,1,6.8,62.73909,90.54105,80.05113,68.50977,48.60581,-0.6,-0.49,0.49,90.54105,0.57147,1.92037,2.83384,3.5918,3.41901,1.92037,,0
0,0,0,0,0,0,0,0,0,0,0,1,0,7.7,0,60,0,34,6,1.130975681,189,0,1050,1,3,0,0.1,0.5,127,1,1,6.8,63.98614,80.56462,65.01313,56.62608,48.94814,-0.6,-0.49,0.49,80.56462,0.66132,1.63239,2.33275,2.79352,3.32801,1.63239,,0
0,0,0,0,0,0,0,0,0,0,0,1,0,4.07,0,13.3,71.2,13.5,2.1,1.06,877.44,1,1000,6,5,0,0.1,0.516141278,127,1,1.334889925,6.8,60.53174,61.4532,77.73223,64.37114,32.73452,-0.7,-0.59,0.59,77.73223,0.34955,0.5464,1.58871,1.72959,1.87047,1.58871,,0
0,0,0,0,0,0,0,0,0,1,0,0,0,8.26,0,41.8,0,58.2,0,0.91,546,0,900,0.985984464,9.148714324,0,0.1,5,177.8,1,1,6.8,24.42969,38.51032,52.59095,81.36064,66.87439,-0.8,-0.69,0.69,81.36064,0.19744,0.94755,1.69766,3.04013,5.35574,3.04013,,0
0,0,0,0,0,0,0,0,0,1,0,0,0,8.67,0,9.2,5.9,84.9,0,0.74,418,0,900,1.060083432,8.830871153,0,0.1,5,177.8,1,1,6.8,8.69763,17.18657,25.67551,41.20476,33.52705,-0.8,-0.69,0.69,41.20476,1.84095,3.23912,4.63729,6.81932,9.73405,6.81932,,0
58.693,28,7.61,1.91,8,0,0,0,1,0,0,0,1,5.25,4,35.19054311,31.24741671,25.75845251,7.803587666,1.015946332,520.2360027,0,950,2,5,0,0.1,1,177.8,1,1,6.8,68.045115,77.11541,86.185705,95.256,96.09237,-0.9,-0.79,0.79,96.09237,0.001,0.51281,3.06523,5.61765,9.5927,10.30712,3726,1
58.693,28,7.61,1.91,8,0,0,0,1,0,0,0,1,3.87,4,31.5281963,27.20619888,29.94403788,11.32156694,0.972243799,492.7202714,0,950,2,5,0,0.1,1,177.8,1,1,6.8,58.383595,67.65577,76.927945,86.20012,88.88228,-1,-0.89,0.89,90.92994,0.001,0.18467,0.85341,1.52215,3.62805,3.62805,1477,0
58.693,28,7.61,1.91,8,0,0,0,1,0,0,0,1,1.35,4,49.05959665,20.31497847,21.07409925,9.551325629,0.994205988,552.5830878,0,950,2,5,0,0.1,1,177.8,1,1,6.8,35.08057,49.91894,64.75731,79.59568,85.56564,-0.9,-0.79,0.79,85.56564,0.001,0.2179,0.705955,1.19401,2.61871,3.39129,382,0
0,0,0,0,0,0,0,0,0,1,0,0,0,9.13,0,27.4,45.3,11.1,16.2,0.48,113,0,800,1,10.16443995,0,0.1,2,177.8,1,2,6.8,12.08222,21.11777,39.25482,30.74689,22.23896,-0.7,-0.59,0.59,39.25482,0.24942,0.73347,0.73347,0.89556,1.05765,0.73347,,0
0,0,0,0,0,0,0,0,0,1,0,0,0,9.52,0,25.1,47.5,11.4,16,0.47,246,0,800,1,9.689099831,0,0.1,2,177.8,1,2,6.8,33.71477,50.33491,59.04069,47.56488,36.08907,-0.7,-0.59,0.59,59.04069,0.60913,1.75485,2.38989,2.31439,2.23889,2.38989,,0
0,0,0,0,0,0,0,0,0,1,0,0,0,9.28,0,26.5,47.2,11.2,15.1,0.5,248,0,800,1,10.31676119,0,0.1,2,177.8,1,2,6.8,58.28223,70.68138,63.45954,54.58887,45.7182,-0.6,-0.49,0.49,70.68138,2.17895,3.74655,3.80872,3.80872,3.80872,3.74655,,0
0,0,0,0,0,0,0,0,0,1,0,0,0,9.33,0,27.1,46.1,11.3,15.5,0.52,241,0,800,1,9.551519057,0,0.1,2,177.8,1,2,6.8,77.34262,85.65269,74.37474,67.91136,61.44798,-0.6,-0.49,0.49,85.65269,3.46012,5.16539,5.09212,5.11654,5.14096,5.16539,,0
0,0,0,0,0,0,0,0,0,1,0,0,0,9.27,0,27.3,45.2,11.9,15.6,0.55,249,0,800,1,10.12728555,0,0.1,2,177.8,1,2,6.8,87.33449,93.99574,83.24541,77.14477,71.04413,-0.6,-0.49,0.49,93.99574,4.25724,5.97583,6.18677,6.38661,6.58645,5.97583,,0
0,0,0,0,0,0,0,0,0,1,0,0,0,9.61,0,27.5,45.4,11.8,15.3,0.58,255,0,800,1,9.517779536,0,0.1,2,177.8,1,2,6.8,65.70194,78.26597,69.03256,64.02014,59.00772,-0.6,-0.49,0.49,78.26597,2.663,4.35716,4.33274,4.65692,4.9811,4.35716,,0
0,0,0,0,0,1,0,0,0,0,0,0,0,11.8797625,0,46.8486813,30.20721968,22.94409901,0,1.04,475,1,900,3,5,0,0.1,0.4,177.8,1,1,6.8,0.01,15.89084,35.16765,37.63007,10.49363,-0.79,-0.68,0.68,40.44,0.001,1.17944,2.7801,3.31471,1.12281,4.4381,,0
0,0,0,0,0,1,0,0,0,0,0,0,0,17.71996427,0,46.09695171,31.09109023,22.81195806,0,1.17,732,1,900,3,5,0,0.1,0.4,177.8,1,1,6.8,84.14903,90.34651,81.94168,66.21142,52.5645,-0.58,-0.47,0.47,91.37,4.12335,7.00368,8.94841,9.68162,9.87272,1.29,,0
55.845,26,7.83,1.83,6,0,0,0,0,0,1,0,0.52,0.461817582,4,33.22709163,18.0876494,48.68525896,0,0.65,204,1,1000,1,20,0,0.5,0.5,177.8,0,2,7.3,83.35416,76.09701,41.66237,7.22773,0.01,-0.52,-0.41,0.41,83.41,0.62977,1.39963,3.87984,6.36005,8.84026,0.69645,,0
55.845,26,7.83,1.83,6,0,0,0,0,0,0,1,0.15,3.26602758,5,10.92436975,17.64705882,65.12605042,6.302521008,1.26,1173,1,1000,2,5,0,0.1,1,177.8,1,1,6.8,89.7386,95.17024,91.23887,85.12278,79.00669,-0.57,-0.46,0.46,95.38,3.41424,6.66824,9.82242,13.32482,16.82722,5.56033,7820,0
55.845,26,7.83,1.83,6,0,0,0,0,0,0,1,0.31,2.397640417,4,10.9375,9.375,66.14583333,13.54166667,1.14,667,1,1000,2,5,0,0.1,1,177.8,1,1,6.8,9.01871,17.96141,26.90411,35.84681,26.90411,-0.77,-0.66,0.66,40.47,,,4.2513,5.52615,,5.42,,0
55.845,26,7.83,1.83,6,0,0,0,0,0,0,1,0.26,3.209259081,5,8,18.18181818,65.09090909,8.727272727,1.25,897,1,1000,2,5,0,0.1,1,177.8,1,1,6.8,87.07572,88.42179,86.83048,82.72651,78.62254,-0.57,-0.46,0.46,88.43,2.52386,5.9057,9.3377,12.4828,15.6279,4.8,,0
55.845,26,7.83,1.83,6,1,0,0,0,0,0,0,1.74,5.15,4.4,52.91828794,37.54863813,7.19844358,2.33463035,0.98,1241,0,1000,1,2,0,0.5,0.1,127,1,1,7.2,94.39142,90.55812,78.53846,60.50897,44.65601,-0.4,-0.29,0.29,96.0157,2.02981,4.01365,5.2013,5.82728,6.28305,0.55659,295,0
55.845,26,7.83,1.83,6,1,0,0,0,0,0,0,1.93,4.88,4,49.59016393,39.75409836,8.401639344,2.254098361,0.99,1235,0,1000,1,2,0,0.5,0.1,127,1,1,7.2,77.79129,73.43823,64.5047,51.73787,31.72675,-0.4,-0.29,0.29,83.24887,0.7684,1.54189,2.21136,2.87894,3.07941,0.18592,91.9,0
63.546,29,7.69,1.9,10,1,0,0,0,0,0,0,0.51,3.15,3,50,42.99363057,1.910828025,5.095541401,0.98,1075,0,1000,1,2,0,0.5,0.1,127,1,1,7.2,35.17022,19.31727,9.31171,7.49252,8.2072,-0.4,-0.29,0.29,57.94261,0.08947,0.10081,0.13296,0.17457,0.32208,0.08001,61.2,0
0,0,0,0,0,1,0,0,0,0,0,0,0,1.53,0,41.44736842,39.47368421,16.44736842,2.631578947,0.97,1679.5,0,1000,1,2,0,0.5,0.1,127,1,1,7.2,35.17022,22.59831,9.31171,4.76373,2.19737,-0.5,-0.39,0.39,35.17022,0.06866,0.05732,0.06866,0.05732,0.06866,0.06866,,0
0,0,0,0,0,0,0,0,0,0,0,1,0,5.59,0,10.19677996,12.34347048,40.25044723,37.20930233,1.128787673,101.4,0,600,2.535570816,3.956308143,0,0.5,0.2,177.8,1,4,7.3,31.87612,21.65215,8.5764,1.75031,0.01,-0.5,-0.39,0.39,31.87612,0.327339064,0.417659147,0.498687643,0.197314897,0.001,0.327339064,,0
0,0,0,0,0,0,0,0,0,0,0,1,0,5.82,0,15.29209622,12.54295533,43.29896907,28.86597938,1.134067678,235.8,0,600,2.51573251,3.745515042,0,0.5,0.2,177.8,1,4,7.3,80.0228,64.00425,43.76868,31.5424,19.31612,-0.4,-0.29,0.29,87.66802,6.837068009,9.702301851,10.31972247,10.4281824,10.53664233,3.394330398,,0
0,0,0,0,0,0,0,0,0,0,0,1,0,5.45,0,14.1025641,17.03296703,46.7032967,22.16117216,1.10687861,308.9,0,600,2.679997761,3.844786469,0,0.5,0.2,177.8,1,4,7.3,67.91787,47.86434,27.26472,11.61022,0.01,-0.5,-0.39,0.39,67.91787,3.682133363,4.964058566,4.347425039,2.812632685,1.277840331,3.682133363,,0
0,0,0,0,0,0,0,0,0,0,0,1,0,5.59,0,12.00716846,17.20430108,45.51971326,25.2688172,1.118347232,420.7,0,600,2.731744971,3.984727029,0,0.5,0.2,177.8,1,4,7.3,52.77912,37.64037,20.13524,5.51224,0.01,-0.5,-0.39,0.39,52.77912,2.25102419,2.919951703,2.479443386,1.021732821,0.001,2.25102419,,0
0,0,0,0,0,0,0,0,0,0,0,1,0,5.67,0,16.04938272,14.99118166,52.73368607,16.22574956,1.099336427,235.8,0,600,2.675128823,3.620087054,0,0.5,0.2,177.8,1,4,7.3,85.48195,66.94278,50.22176,36.68995,27.33095,-0.4,-0.29,0.29,92.00941,7.519821497,10.56802907,11.00468245,12.74894678,13.39401581,4.703060992,,0
0,0,0,0,0,0,0,0,0,0,0,1,0,4.68,0,17.46724891,14.41048035,50.43668122,17.68558952,1.063640768,235.8,0,700,2.62593957,3.692051069,0,0.5,0.2,177.8,1,4,7.3,64.76696,48.22477,27.33095,18.47864,12.45788,-0.4,-0.29,0.29,71.95014,3.573950957,4.524235732,4.120137979,4.499957218,4.806968924,1.519788417,,0
0,0,0,0,0,0,0,0,0,0,0,1,0,3.92,0,15.08951407,10.4859335,58.56777494,15.85677749,1.074193466,235.8,0,900,2.617813469,3.607369831,0,0.5,0.2,177.8,1,4,7.3,33.35171,22.32358,17.46525,13.44147,7.09285,-0.4,-0.29,0.29,37.19665,0.416262693,0.914108186,1.265624581,2.026300258,1.545183756,0.19953399,,0
0,0,0,0,0,0,0,0,0,0,0,1,0,5.79,0,12.4567474,12.28373702,47.23183391,28.02768166,1.150718778,235.8,1,600,2.707791927,3.964763627,0,0.5,0.2,177.8,1,4,7.3,70.0228,54.00425,33.76868,21.5424,9.31612,-0.4,-0.29,0.29,77.66802,2.948831172,3.882320339,3.477046603,3.686354495,3.895662387,1.391740917,,0
0,0,0,0,0,0,0,0,0,0,0,1,0,5.85,0,10.08547009,12.64957265,50.5982906,26.66666667,1.002761915,235.8,1,600,1.865824897,5.528275374,0,0.5,0.2,177.8,1,4,7.3,60.0228,44.00425,23.76868,11.5424,-0.68388,-0.4,-0.29,0.29,67.66802,1.543232489,1.624501844,1.598872707,1.560104916,1.521337125,0.793176887,,0
55.845,26,7.83,1.83,6,1,0,0,0,0,0,0,0.64,7.03,4,61.3086771,20.76813656,13.22901849,4.694167852,0.97,746,1,900,2,3,0,1,2,127,1,2,8.8,72.4855,61.25579,43.48016,28.67345,13.86674,-0.43,-0.32,0.32,77.26,6.888822,9.722926,10.095316,9.677282,9.259248,4.458,,0
55.845,26,7.83,1.83,6,1,0,0,0,0,0,0,1.02,4.69,4,56.50319829,22.17484009,14.92537313,6.396588486,0.99,1162,1,900,2,3,0,1,2,127,1,2,8.8,81.76712,73.54143,58.23448,41.04798,23.86148,-0.43,-0.32,0.32,84.77,10.101334,14.183156,15.204864,14.281786,13.358708,6.758,,0
55.845,26,7.83,1.83,6,1,0,0,0,0,0,0,1.39,3.98,4,53.26633166,22.36180905,16.33165829,8.040201005,1,1181,1,900,2,3,0,1,2,127,1,2,8.8,79.5694,63.4312,44.05466,28.11235,12.17004,-0.43,-0.32,0.32,84.5,9.70204,12.3474,13.14183,13.58035,14.01887,4.50666,,0
55.845,26,7.83,1.83,6,1,0,0,0,0,0,0,1.3,4.52,4,53.09734513,23.67256637,15.7079646,7.522123894,0.99,1148,1,900,2,3,0,1,2,127,1,2,8.8,80.98043,71.07092,56.19361,40.1913,24.18899,-0.43,-0.32,0.32,84.67,11.26496,15.71755,17.29088,17.67781,18.06474,5.9074,,0
55.845,26,7.83,1.83,6,1,0,0,0,0,0,0,1.3,4.52,4,53.09734513,23.67256637,15.7079646,7.522123894,0.99,1148,1,900,2,3,0,0.5,2,127,1,2,7.3,88.15915,84.21796,73.9109,57.30988,40.70886,-0.43,-0.32,0.32,88.69,6.32545,10.68162,13.64231,14.78959,15.93687,3.25,,0
0,0,0,0,0,0,0,1,0,0,0,0,0,6.28641,0,50.65180286,35.36454033,13.98365681,0,0.75,572.7873996,0,700,1,8.855748061,0,0.1,0.4,177.8,1,3.8,6.8,12.02902,17.36715,30.26271,53.3994,54.58548,-0.82,-0.71,0.71,59.29,0.11754,0.19699,0.59267,1.59532,2.41914,1.87,,0
0,0,0,0,0,0,0,1,0,0,0,0,0,6.5261,0,63.22550988,24.64320191,12.13128821,0,0.79,522.9401204,0,800,1,9.495162912,0,0.1,0.4,177.8,1,3.8,6.8,78.32002,84.72512,75.57891,66.40302,55.55444,-0.58,-0.47,0.47,86.29,0.94177,1.6235,2.21145,3.40091,5.80806,1.54,,0
0,0,0,0,0,0,0,1,0,0,0,0,0,3.78865,0,57.70393148,28.52414448,13.77192404,0,0.83,810.1230903,0,900,1,8.666997376,0,0.1,0.4,177.8,1,3.8,6.8,0.16862,7.72513,11.97959,17.86195,17.73098,-0.83,-0.72,0.72,19.55,0.04381,0.17844,0.27123,0.58155,0.86669,0.75,,0
0,0,0,0,0,0,0,1,0,0,0,0,0,3.00908,0,67.85163572,22.32775466,9.820609622,0,0.87,751.6779259,0,1000,1,8.101153998,0,0.1,0.4,177.8,1,3.8,6.8,0.01,0.01,0.49362,4.32793,8.14372,-1.16,-1.05,1.05,11.24,0.001,0.001,0.04381,0.12636,0.2656,0.8583,,0
0,0,0,0,0,1,0,0,0,0,0,0,0,4.3,0,27.18894009,12.67281106,9.907834101,50.23041475,1.227,686,0,900,2,5,0,0.1,0.5,177.8,0,1,6.8,70.6268,78.49412,80.78506,76.29198,65.35231,-0.7,-0.59,0.59,80.78506,0.298956182,0.54171147,0.858648246,1.323848954,1.692291532,0.858648246,,0
0,0,0,0,0,1,0,0,0,0,0,0,0,2.1,0,22.01834862,5.504587156,5.963302752,66.51376147,0.982,945,0,1000,2,5,0,0.1,0.5,177.8,0,1,6.8,84.56777,90.14416,91.13868,86.85871,82.47219,-0.7,-0.59,0.59,91.13868,0.381400643,0.643629302,0.975183876,1.450540457,2.070051969,0.975183876,,0
0,0,0,0,0,1,0,0,0,0,0,0,0,1.2,0,19.16666667,6.666666667,7.5,66.66666667,0.832,1188,0,1100,2,5,0,0.1,0.5,177.8,0,1,6.8,88.04858,95.11674,93.82032,91.63594,85.75764,-0.6,-0.49,0.49,95.11674,0.443764843,0.85605066,1.341630576,2.025154274,2.65848684,0.85605066,,0
0,0,0,0,0,0,1,0,0,0,0,0,0,5,0,37.2596312,13.93864977,48.80171903,0,0.89,85,1,800,4,3.844980394,0,0.5,0.649841032,177.8,0,1.301298096,7.3,38.01369,53.67841,69.18505,81.50179,60.15941,-0.8,-0.69,0.69,81.81,0.62047,1.66332,3.68195,6.84938,6.29289,6.856,,0
0,0,0,0,0,0,0,0,1,0,0,0,0,3.704928879,0,50,31.25,18.75,0,0.862585335,1332,0,800,0.5,30,0,0.1,2.5,177.8,1,1,6.8,1.75263,3.26051,4.4531,5.87677,8.798,-0.98,-0.87,0.87,11.3,0.001,0.001,0.014338982,0.027914658,0.0717037,0.133257179,,0
55.845,26,7.83,1.83,6,1,0,0,0,0,0,0,4.58,8.93,4,36.54,36.17,12.88,14.43,1,1164.6,0,900,3,5,0,0.5,0.4,127,1,1.177209872,7.3,86.25685,79.59718,65.04366,50.49014,35.93662,-0.47,-0.36,0.36,87.37,3.68165,6.11444,7.42694,8.73944,10.05194,2.86327,220,0
0,0,0,0,0,1,0,0,0,0,0,0,0,19.33701657,0,50,38.89,8.89,2.22,1.02,392,1,700,4,2,0,0.1,4,177.8,1,12.5,7.2,0.01,5.49555,12.58162,22.66783,33.71627,-0.93,-0.82,0.82,77.66,0.001,0.03808,0.06813,0.14935,0.2469,0.276,,0
0,0,0,0,0,1,0,0,0,0,0,0,0,18.72693727,0,53.44827586,33.33333333,9.770114943,3.448275862,1.04,488,1,700,4,2,0,0.1,4,177.8,1,12.5,7.2,0.01,13.96293,33.69062,46.31611,55.55399,-0.93,-0.82,0.82,57.49,0.001,0.10142,0.22222,0.35481,0.49121,0.52,,0
0,0,0,0,0,1,0,0,0,0,0,0,0,12.42350061,0,53.44827586,51.51515152,29.03225806,8.823529412,1.12,740,1,700,4,2,0,0.1,4,177.8,1,12.5,7.2,0.01,16.97102,41.29427,58.87088,74.02149,-0.93,-0.82,0.82,36.48,0.001,0.16079,0.34451,0.5591,0.78561,0.841,,0
0,0,0,0,0,1,0,0,0,0,0,0,0,8.875,0,56.2883398,20.42132514,13.54010897,9.750226081,1.065,650,0,800,3,4.383010265,0,0.5,1,177.8,1,1,7.3,25.35589,13.95441,1.93205,3.06091,2.10138,-0.5,-0.39,0.39,25.35589,0.01,0.02,0.03048,0.04091,0.07914,0.01,,0
0,0,0,0,0,1,0,0,0,0,0,0,0,6.608,0,38.67897437,31.14854384,17.93869202,12.23378977,1.01,650,0,900,3,4.364918119,0,0.5,1,177.8,1,1,7.3,46.40913,52.25098,28.20626,12.06357,11.13226,-0.6,-0.49,0.49,52.25098,0.43021,0.81083,1.3357,1.50255,1.80495,0.81083,,0
0,0,0,0,0,1,0,0,0,0,0,0,0,4.096,0,38.55167715,15.84777063,29.91324816,15.68730406,0.907,650,0,1000,3,5.305778778,0,0.5,1,177.8,1,1,7.3,87.24563,76.15458,72.03425,50.8399,39.43842,-0.5,-0.39,0.39,87.24563,0.36243,1.18102,2.1456,2.7591,3.22662,0.36243,,0
0,0,0,0,0,1,0,0,0,0,0,0,0,1.055,0,29.27740448,21.70107693,27.62158982,21.39992876,0.955,650,0,1100,3,4.743688186,0,0.5,1,177.8,1,1,7.3,95.14765,92.46661,82.16576,66.9826,51.46077,-0.5,-0.39,0.39,95.14765,0.9377,2.25335,3.56726,4.67956,5.42863,0.9377,,0
0,0,0,0,0,0,1,0,0,0,0,0,0,6.939267169,0,44.4,32.7,16.5,6.3,0.89,104,1,900,2,5,0,0.1,1,177.8,0,1.009611205,6.8,24.45497,38.36289,24.45497,20.86754,11.18642,-0.6,-0.49,0.49,38.36289,0.0253,0.05174,0.07818,0.06456,0.06456,0.05174,,0
0,0,0,0,0,0,1,0,0,0,0,0,0,9.499203168,0,48.1,27.5,17,7.4,0.89,957,1,900,2,5,0,0.1,1,177.8,0,0.850865847,6.8,55.25272,58.11562,55.25272,43.66678,31.57545,-0.6,-0.49,0.49,58.11562,0.26725,0.60854,0.77919,1.12528,1.10686,0.60854,,0
0,0,0,0,0,0,1,0,0,0,0,0,0,9.046276646,0,44.1,29.9,17.8,8.3,0.89,899,1,900,2,5,0,0.1,1,177.8,0,0.830921033,6.8,70.22563,77.42268,75.47426,55.68543,38.36289,-0.6,-0.49,0.49,77.42268,0.37941,0.77919,1.5563,1.85753,1.72214,0.77919,,0
0,0,0,0,0,0,1,0,0,0,0,0,0,7.554161916,0,44.4,29.8,18.2,7.6,0.89,655,1,900,2,5,0,0.1,1,177.8,0,1.067869937,6.8,62.21651,73.69701,56.42289,42.42827,26.57327,-0.5,-0.39,0.39,62.21651,0.12785,0.19034,0.34817,0.48677,0.65341,0.12785,,0
0,0,0,0,0,0,1,0,0,0,0,0,0,9.046276646,0,44.1,29.9,17.8,8.3,0.89,899,1,900,2,5,0,0.1,0.5,177.8,0,1.070942697,6.8,75.49548,77.11717,74.53858,53.14386,40.22679,-0.6,-0.49,0.49,77.11717,0.22094,0.50204,0.85163,1.24109,1.54468,0.50204,,0
0,0,0,0,0,0,1,0,0,0,0,0,0,9.046276646,0,44.1,29.9,17.8,8.3,0.89,899,1,900,2,5,0,0.1,1.5,177.8,0,0.857973429,6.8,67.72345,72.14562,69.81534,58.51063,44.71568,-0.6,-0.49,0.49,72.14562,0.59404,1.05198,1.66019,2.3011,2.77744,1.05198,,0
0,0,0,0,0,0,1,0,0,0,0,0,0,4.243117392,0,33.56643357,57.64235764,7.292707293,1.498501499,0.88,1004.7,1,900,2,5,0,0.1,0.5,177.8,1,1,6.8,18.31936,22.75756,27.19576,21.63145,10.86716,-0.7,-0.59,0.59,27.19576,0.03454,0.10247,0.1704,0.22378,0.1704,0.1704,,0
58.693,28,7.61,1.91,8,0,1,0,0,0,0,0,2.404145078,4.117975289,4,37.16283716,45.15484515,8.791208791,8.891108891,0.87,895.8,1,900,2,5,0,0.1,0.5,177.8,1,1,6.8,18.31936,22.75756,27.19576,21.63145,10.86716,-0.7,-0.59,0.59,27.19576,0.001,0.1704,0.40089,0.90311,1.31314,0.40089,,0
58.693,28,7.61,1.91,8,0,1,0,0,0,0,0,2.488518807,4.972270336,4,37.56243756,39.56043956,2.097902098,20.77922078,0.91,829,1,900,2,5,0,0.1,0.5,177.8,1,1,6.8,0.01,36.10528,99.26684,97.7764,80.32168,-0.7,-0.59,0.59,99.26684,0.001,0.10247,0.89098,2.27877,2.94597,0.89098,,0
58.693,28,7.61,1.91,8,0,1,0,0,0,0,0,2.502516899,5.268708951,4,27.47252747,33.66633367,7.292707293,31.56843157,0.88,665.1,1,900,2,5,0,0.1,0.5,177.8,1,1,6.8,0.01,9.74105,56.34215,49.2874,34.25051,-0.7,-0.59,0.59,56.34215,0.001,0.27958,1.50239,4.67343,7.36651,1.50239,,0
58.693,28,7.61,1.91,8,0,0,0,1,0,0,0,2.8,3.03,4,33.99339934,11.55115512,48.51485149,5.940594059,1.017,634,1,800,2.5,5,0,0.1,1,177.8,1,1,6.8,31.15248,66.81707,81.84856,86.26793,93.78367,-0.9,-0.79,0.79,93.78367,0.19976,0.96948,3.4654,6.17072,11.06635,11.06635,,1
58.693,28,7.61,1.91,8,0,0,0,1,0,0,0,3.01,2.58,4,31.78294574,10.07751938,50.7751938,7.364341085,0.992,628,1,800,2.5,5,0,0.1,1,177.8,1,1,6.8,30.39246,55.64198,78.78033,90.71544,93.33329,-1,-0.89,0.89,95.92298,0.10921,0.50539,2.72398,6.60086,10.94749,16.23929,,1
58.693,28,7.61,1.91,8,0,0,0,1,0,0,0,2.72,1.71,4,24.56140351,11.11111111,50.29239766,14.03508772,0.847,732,1,800,2.5,5,0,0.1,1,177.8,1,1,6.8,31.9125,63.777,86.57756,88.88577,92.23548,-0.9,-0.79,0.79,92.23548,0.26202,0.99778,3.58425,6.44805,10.23437,10.23437,,1
0,0,0,0,0,0,0,0,1,0,0,0,0,6.04,0,32.45033113,9.105960265,58.44370861,0,0.926,1286,1,800,2,5,0,0.1,0.5,177.8,1,1,6.8,22.7071,50.42693,41.03667,26.60645,12.17623,-0.6,-0.49,0.49,50.42693,0.39719,1.08023,1.19448,1.05835,0.92222,1.08023,,0
0,0,0,0,0,0,0,0,1,0,0,0,0,4.52,0,36.28318584,11.28318584,52.43362832,0,0.959,1511,1,900,2,5,0,0.1,0.5,177.8,1,1,6.8,44.93601,61.9658,67.88113,51.72671,35.57229,-0.7,-0.59,0.59,67.88113,0.94816,1.69278,2.39771,2.38879,2.37987,2.39771,,0
0,0,0,0,0,0,0,0,1,0,0,0,0,3.35,0,18.50746269,4.47761194,77.01492537,0,0.969,1013,1,1000,2,5,0,0.1,0.5,177.8,1,1,6.8,57.9073,72.33753,73.21289,60.2416,47.27031,-0.7,-0.59,0.59,73.21289,0.79826,1.2828,1.75436,1.94396,2.13356,1.75436,,0
0,0,0,0,0,0,0,0,1,0,0,0,0,4.54,0,32.37885463,6.167400881,61.45374449,0,0.979,1382,1,900,2,5,0,0.1,0.5,177.8,1,1,6.8,57.27876,70.95719,67.86851,58.26506,48.66161,-0.6,-0.49,0.49,70.95719,1.02258,1.87842,2.88201,3.35022,3.81843,1.87842,,0
0,0,0,0,0,0,0,0,1,0,0,0,0,2.56,0,34.765625,14.453125,50.78125,0,1.008,832,1,900,2,5,0,0.1,0.5,177.8,1,1,6.8,69.84111,80.56063,82.97447,78.87354,74.77261,-0.7,-0.59,0.59,82.97447,1.44091,2.81869,4.40563,5.26146,6.11729,4.40563,,0
0,0,0,0,0,0,0,1,0,0,0,0,0,3.247183565,0,21.95121951,8.710801394,61.32404181,8.013937282,1.05,75.6,1,1000,3,5,0,0.5,0.35,177.8,1,1,7.3,40.19909,34.15612,19.4918,8.91255,4.89518,-0.54,-0.43,0.43,41.57,0.16345,0.1958,0.21861,0.29247,0.35352,0.919,,0
0,0,0,0,0,0,0,1,0,0,0,0,0,2.965526163,0,25.19083969,6.488549618,50.76335878,17.55725191,1,487.5,1,1000,3,5,0,0.5,0.35,177.8,1,1,7.3,82.89031,78.56986,65.71232,54.69499,42.01504,-0.54,-0.43,0.43,86.34,1.65665,2.99823,3.93599,4.85615,5.37475,3.5388,,0
0,0,0,0,0,0,0,1,0,0,0,0,0,5,0,20.87067862,4.494238156,64.50704225,10.12804097,1.003142154,1510,1,900,2,5,0,0.1,0.900386034,177.8,1,2,6.8,74.55803,93.6064,86.39821,64.7476,41.37951,-0.6,-0.49,0.49,93.6064,1.158206805,2.760827162,4.493277148,4.991055796,4.629303716,2.760827162,,0
0,0,0,0,0,0,0,0,0,1,0,0,0,1.9,0,42.10499159,8.347522781,49.54748563,0,0.64,723.2472469,0,750,1.547704851,7.695328683,0,0.1,0.5,50,1,3.8,6.8,0.01,2.26237,20.8837,39.50503,58.12636,-0.98,-0.87,0.87,59.42,,,,0.20499,0.61759,0.8665,,0
0,0,0,0,0,0,0,0,0,1,0,0,0,4.9,0,22.51481752,6.498751939,70.98643055,0,0.78,749.30033,0,850,1.550922805,7.111327689,0,0.1,0.5,50,1,3.8,6.8,0.01,0.86183,14.00447,33.58036,64.68715,-1.1,-0.99,0.99,78.6,0.001,0.001,0.06729,0.28016,1.00208,3.345,,0
0,0,0,0,0,0,0,0,0,1,0,0,0,3.9,0,16.54620315,9.869425612,73.58437124,0,0.72,737.1886996,0,950,1.621032894,7.998993737,0,0.1,0.5,50,1,3.8,6.8,0.01,0.22157,4.17274,8.12391,12.07508,-0.98,-0.87,0.87,16.69,,,,,0.14585,0.222,,0
0,0,0,0,0,0,0,0,0,1,0,0,0,2.8,0,31.80551191,25.94593499,42.2485531,0,0.62,727.1162977,0,850,1.302028925,8.90381144,0,0.1,0.5,50,1,3.8,6.8,0.01,0.01,3.62825,23.71424,43.80023,-0.98,-0.87,0.87,44.61,,,,0.093,0.381,0.613,,0
0,0,0,0,0,0,0,0,0,1,0,0,0,2.4,0,14.51544803,53.2304148,32.25413717,0,0.65,758.2584324,0,850,1.653916755,7.731552465,0,0.1,0.5,50,1,3.8,6.8,0.01,0.01,0.01,0.01,0.41506,-1.13,-1.02,1.02,9.79,,,,,,0.3312,,0
0,0,0,0,0,0,0,1,0,0,0,0,0,3.13531,0,39.67709732,26.00125665,16.19457087,16.19457087,0.99,726,0,600,0.5,1,0,0.1,0.8,177.8,1,1,6.8,27.53108,26.26203,26.26203,25.18526,23.45473,-0.5,-0.39,0.39,27.53108,1.2775,2.43322,2.76343,3.85428,4.48521,1.2775,,0
0,0,0,0,0,0,0,1,0,0,0,0,0,3.44277,0,39.3680089,32.60978805,14.74829861,14.74829861,1.05,807,0,600,0.5,1,0,0.1,0.8,177.8,1,1,6.8,36.60672,34.22244,33.14567,33.37641,32.0689,-0.5,-0.39,0.39,36.60672,2.49808,3.4887,4.44983,5.70579,7.02661,2.49808,,0
0,0,0,0,0,0,0,1,0,0,0,0,0,4.30034,0,39.13085942,32.40627485,14.86045289,14.86045289,1.07,1118,0,600,0.5,1,0,0.1,0.8,177.8,1,1,6.8,52.75828,52.33526,50.83547,50.83547,49.98944,-0.5,-0.39,0.39,52.75828,2.82829,4.78004,7.06199,9.01374,10.66476,2.82829,,0
0,0,0,0,0,0,0,1,0,0,0,0,0,5.53019,0,45.42484074,33.94476501,9.692433714,9.692433714,1.11,1223,0,600,0.5,1,0,0.1,0.8,177.8,1,1,6.8,65.71798,65.06423,63.56444,62.25693,60.10339,-0.5,-0.39,0.39,65.71798,6.60206,9.70953,12.9821,16.05418,17.51062,6.60206,,0
0,0,0,0,0,0,0,1,0,0,0,0,0,5.53019,0,45.42484074,33.94476501,9.692433714,9.692433714,1.11,1223,0,600,0.5,1,0,0.1,1.2,177.8,1,1,6.8,33.96586983,38.87987995,39.54556337,29.9120781,14.78186771,-0.7,-0.59,0.59,39.54556337,0.08445,0.24092,0.43184,0.54521,0.51377,0.43184,,0
0,0,0,0,0,0,0,1,0,0,0,0,0,5.53019,0,45.42484074,33.94476501,9.692433714,9.692433714,1.11,1223,0,600,0.5,1,0,0.1,1.6,177.8,1,1,6.8,38.43329591,44.42733185,39.15675305,34.2942594,27.29233103,-0.7,-0.59,0.59,39.15675305,0.04798,0.15678,0.29297,0.39589,0.37362,0.29297,,0
0,0,0,0,0,0,0,1,0,0,0,0,0,5.53019,0,45.42484074,33.94476501,9.692433714,9.692433714,1.11,1223,0,600,0.5,1,0,0.1,2,177.8,1,1,6.8,16.21851324,28.53433514,29.5705544,24.10685641,12.47653007,-0.7,-0.59,0.59,29.5705544,0.054,0.19884,0.45428,0.58487,0.5497,0.45428,,0
0,0,0,0,0,0,0,0,0,0,0,1,0,4.55,0,23.73626374,38.68131868,34.28571429,3.076923077,1.33,802,0,1000,2,5,0,0.1,0.2,177.8,0,1,6.8,53.2961,77.88626,55.43659,31.7383,31.43252,-0.6,-0.49,0.49,77.88626,0.16729,0.42867,0.26535,0.46299,0.38209,0.42867,,0
0,0,0,0,0,0,0,0,0,0,0,1,0,3.9,0,24.35897436,28.97435897,32.56410256,14.1025641,1.23,974,0,1100,2,5,0,0.1,0.2,177.8,0,1,6.8,51.71621,92.58939,68.30502,50.44211,42.87395,-0.6,-0.49,0.49,92.58939,0.28588,0.83071,0.75502,0.79271,0.84787,0.83071,,0
0,0,0,0,0,0,0,0,0,0,0,1,0,1.65,0,18.78787879,15.75757576,30.3030303,35.15151515,1.13,148,0,1200,2,5,0,0.1,0.2,177.8,0,1,6.8,37.29339,38.59297,25.01105,24.73075,12.01521,-0.6,-0.49,0.49,38.59297,0.05054,0.07628,0.10049,0.12102,0.12102,0.07628,,0
0,0,0,0,0,0,0,0,0,0,0,1,0,1.16,0,5.172413793,0,70.68965517,24.13793103,0.97,15,0,1100,2,5,0,0.1,0.2,177.8,0,1,6.8,12.44841,16.29619,11.73491,9.28864,3.58066,-0.6,-0.49,0.49,16.29619,0.01959,0.03338,0.03675,0.01438,0.03001,0.03338,,0
