Repository: dravendr/CO2RR_Machine-Learning

# CO2RR_Machine-Learning
The machine learning code file was written in jupyter notebook and saved in the corresponding format of .ipynb. To run the code, we suggest users to install Anaconda 3 in windows 10 and install the following necessary python packages with the same or higher version to set up compatible environment: Python 3.7; jupyter 1.0.0; numpy 1.20.2; pandas 1.0.1; scikit-learn 0.22.1; matplotlib 3.1.3; shap 0.39.0；seaborn 0.10.0; tensorflow-gpu 2.4.1; tensorflow-estimator 2.4.0; Keras 2.4.3; keras-metrics 1.1.0; catboost 0.23.2; lightgbm 3.2.1; xgboost 1.0.2. For training the ANN models, two GPU of GTX 2080ti equipped with i9 9900k was used.

File: PCA Modelling/CD@MFE/database_filled_MFECD.csv (part 4 of 4)
Relative Atomic Mass,Atomic Number,Ionization Potential,Electronegativity,Number of d electrons,ZIF or MOF Derived,Hard or Soft Templated,Graphene/Carbon Nanosheets or other 2D Structures,Polymer Derived,Carbon Nanofiber/Nanotubes,Carbon Black Derived,Biomass or other Organic Derived,Main Transition Metal Content (wt. %),Nitrogen Cotent (wt. %),Metal-N Coordination Number (XAS),Pyridinic N Ratio,Pyrrolic N Ratio,Graphitic N Ratio,Oxidized N Ratio,Raman ID/IG Ratio,BET Surface Area (m2/g),Acid Wash,Pyrolysis Temperature (¡ãC),Pyrolysis Time (h),Rising Rate (¡ãC min-1),Flow Cell/H-type Cell,Electrolyte Concentration (M),Catalyst Loading (mg cm-2),Nafion Membrane Thickness (¦Ìm),Carbon Paper/Glassy Carbon,Electrode Area cm2,Electrolyte pH,FE of Product (CO) at -0.5V (vs.RHE),FE of Product (CO) at -0.6V (vs.RHE),FE of Product (CO) at -0.7V (vs.RHE),FE of Product (CO) at -0.8V (vs.RHE),FE of Product (CO) at -0.9V (vs.RHE),Potential for Maximum FE of Product (CO) (vs.RHE),"corresponding overpotential (eV) ¦Ç=E-Eo,CO£¬-0.11 eV£¬Formate£¬-0.011",Overpotential (V),Maximum FE,Partial Current Censity (CO) at -0.5V (vs.RHE),Partial Current Censity (CO) at -0.6V (vs.RHE),Partial Current Censity (CO) at -0.7V (vs.RHE),Partial Current Censity (CO) at -0.8V (vs.RHE),Partial Current Censity (CO) at -0.9V (vs.RHE),Partial Current Density at Maximum FE (mA/cm2),TOF Reported (h-1),CLCD@MFE
58.693,28,7.61,1.91,8,0,0,0,0,1,0,0,4.943806424,12.26278941,4,47.78,16.73,23.27,12.22,0.94,310.6,1,700,2,2,0,0.5,0.2,177.8,0,0.19625,7.3,26.49391,53.25968,71.04144,72.34257,49.19617,-0.77,-0.66,0.66,77.21,0.367025434,1.645202167,3.215896802,3.105478439,1.2819292,3.698359,,0
58.693,28,7.61,1.91,8,0,0,0,0,1,0,0,3.727039057,8.184439847,4,47.8,14.82,26.4,10.98,0.96,333.9,1,800,2,2,0,0.5,0.2,177.8,0,0.19625,7.3,48.95942,86.72303,95.79489,97.82047,96.80847,-0.77,-0.66,0.66,97.96,0.622993932,3.331525904,9.891483377,17.15477582,22.62757614,15.742172,,1
58.693,28,7.61,1.91,8,0,0,0,0,1,0,0,2.723524824,6.306607453,4,42.32,15.78,27.93,13.96,1.02,314.4,1,900,2,2,0,0.5,0.2,177.8,0,0.19625,7.3,73.88519,94.25006,98.13544,98.03437,97.71768,-0.67,-0.56,0.56,98.13,1.031725405,4.454380361,10.86227819,17.29120415,20.86315464,9.194781,,1
58.693,28,7.61,1.91,8,0,0,0,0,1,0,0,2.099893798,3.908537959,4,33.54,6.66,47.43,12.38,1.03,369.4,1,1000,2,2,0,0.5,0.2,177.8,0,0.19625,7.3,33.22784,74.08011,93.70822,99.40959,99.50316,-0.87,-0.76,0.76,99.78,0.199157705,1.994184705,7.187101866,13.8967847,19.2048064,18.189894,,1
0,0,0,0,0,0,0,0,0,0,0,1,0,4.071082391,0,26.7,61.4,9.2,2.7,0.99,1269,0,700,1.5,4,0,0.5,0.07,177.8,0,0.42,7.2,37.72735,53.53316,68.86283,81.39772,62.65353,-0.81,-0.7,0.7,83.77,0.58505,1.5411,3.41663,6.12082,6.319,6.61,,0
0,0,0,0,0,0,0,1,0,0,0,1,0,12.59,0,43,0,52,5,1.11,126,0,900,1,2.596581592,0,0.1,0.8,127,1,1,6.8,19.35314,48.93048,66.98798,73.95399,51.45537,-0.7,-0.59,0.59,66.98798,0.04696,0.18009,0.61424,1.95146,2.90421,0.61424,,0
0,0,0,0,0,0,0,1,0,0,0,1,0,20.02,0,55,0,39,6,1.28,90,0,800,1,2.09677988,0,0.1,0.8,127,1,1,6.8,65.61282,73.81873,63.71915,57.51963,42.21245,-0.6,-0.49,0.49,73.81873,0.36388,0.70365,0.81492,1.07124,1.14972,0.70365,,0
0,0,0,0,0,0,0,1,0,0,0,1,0,13.8,0,52,0,44,4,1.2,160,0,900,1,2.221962136,0,0.1,0.8,127,1,1,6.8,88.99064,90.77159,71.42909,47.64549,31.23367,-0.6,-0.49,0.49,90.77159,1.16065,2.66975,3.19431,3.32744,3.34432,2.66975,,0
0,0,0,0,0,0,0,1,0,0,0,1,0,7.22,0,45,0,50,5,1.17,119,0,1000,1,2.873079387,0,0.1,0.8,127,1,1,6.8,83.94085,85.94724,70.66261,47.53277,30.33192,-0.6,-0.49,0.49,85.94724,0.54271,1.33849,1.84615,1.99617,2.07962,1.33849,,0
58.693,28,7.61,1.91,8,0,0,0,1,0,0,0,2.9,3.953571223,3.6,31.28190584,25.68065797,26.53148043,16.50595576,1.01,265,1,900,2,3.982585154,0,0.5,1,177.8,1,1,7.3,68.26233,81.53216,94.80199,96.00834,82.7385,-0.8,-0.69,0.69,96.00834,0.001,1.56566,4.78921,8.0784,11.32511,8.0784,,1
0,0,0,0,0,0,0,0,0,0,1,0,0,4.465892361,0,33.33333333,33.33333333,22.30769231,11.02564103,1.181401152,1494,0,950,0.5,10,0,0.1,5,177.8,0,1,6.8,11.08922,16.68955,22.72823,18.96484,15.52028,-0.65,-0.54,0.54,23.91,0.068102227,0.172251177,0.358960573,0.40833197,0.429270768,0.3407175,,0
0,0,0,0,0,0,0,0,0,0,1,0,0,4.149895473,0,34.21052632,32.89473684,17.89473684,15,1.189310958,1440,1,950,0.5,10,0,0.1,5,177.8,0,1,6.8,11.91159,14.00289,18.5973,22.09164,15.72152,-0.75,-0.64,0.64,24.44,0.066532186,0.130763188,0.255407879,0.441313646,0.425318997,0.420368,,0
55.845,26,7.83,1.83,6,1,0,0,0,0,0,0,0.856793146,10.70991432,4.4,52.17496108,27.93663213,16.04675929,3.841647501,1.01,1050,1,900,4,2,0,0.1,4,177.8,1,12.5,6.8,54.55074,67.70694,81.17637,81.12273,76.12496,-0.73,-0.62,0.62,84.61,1.09419,2.06502,3.35947,4.38108,5.33936,3.69,,0
55.845,26,7.83,1.83,6,1,0,0,0,0,0,0,0.888072271,9.324758842,3.9,54.85955922,25.42427045,16.09110816,3.625062169,0.99,614,0,900,4,2,0,0.1,4,177.8,1,12.5,6.8,27.34273,40.18272,53.02271,53.75858,50.00259,-0.73,-0.62,0.62,56.49,0.30493,0.99204,1.67915,2.28709,2.87972,1.81,,0
0,0,0,0,0,1,0,0,0,0,0,0,0,11.2415071,0,54.4189648,21.24721642,18.77473834,5.55908045,1,1347,1,900,4,2,0,0.1,4,177.8,1,12.5,6.8,1.30839,13.75214,30.3438,48.17033,66.93045,-0.93,-0.82,0.82,71.62,0.07383,0.2694,0.5383,0.95741,1.43602,1.52,,0
0,0,0,0,0,1,0,0,0,0,0,0,0,9.471094711,0,60.25630676,16.30081848,17.65388496,5.788989797,0.98,732,0,900,4,2,0,0.1,4,177.8,1,12.5,6.8,0.85492,4.4728,9.187,19.09887,30.27286,-0.93,-0.82,0.82,33.18,0.001,0.07495,0.15257,0.30013,0.46938,0.524,,0
55.845,26,7.83,1.83,6,1,0,0,0,0,0,0,0.856793146,10.70991432,4.4,52.17496108,27.93663213,16.04675929,3.841647501,1.01,1050,1,900,4,2,0,0.5,4,177.8,1,12.5,7.3,51.54802,64.78445,78.02089,78.4425,73.68296,-0.73,-0.62,0.62,81.83,0.73411,2.06055,3.4517,4.56483,5.62745,3.83,,0
55.845,26,7.83,1.83,6,1,0,0,0,0,0,0,0.888072271,9.324758842,3.9,54.85955922,25.42427045,16.09110816,3.625062169,0.99,614,0,900,4,2,0,0.5,4,177.8,1,12.5,7.3,34.92395,45.35038,56.28542,53.66008,47.35202,-0.73,-0.62,0.62,56.28542,0.40732,1.14271,1.89604,2.59414,3.27173,2.05,,0
55.845,26,7.83,1.83,6,0,1,0,0,0,0,0,0.8,5.5,4,50.7,13.3,26.3,9.7,1.41,525.9,1,900,2,5,0,0.1,0.57,50.8,0,0.5,6.8,86.15128,77.77865,49.13925,18.65489,4.32931,-0.55,-0.44,0.44,86.63,2.39099,4.37997,4.18024,2.73455,1.47953,3.53,,0
55.845,26,7.83,1.83,6,0,1,0,0,0,0,0,0.3,4.03,4,39.6,8,35.9,16.5,1.16,732.7,1,900,2,5,0,0.1,0.57,50.8,0,0.5,6.8,97.47969,96.79489,87.815,64.44532,32.79827,-0.55,-0.44,0.44,98.78,2.3904,5.58735,9.09764,9.70681,8.03839,3.54,,0
0,0,0,0,0,0,0,0,0,0,0,1,0,9.046223958,0,23.42158859,18.73727088,57.84114053,0,1.05,497.7209627,0,900,2,5,0,0.1,0.4,177.8,0,0.785,6.8,11.6822,15.44728,13.68187,7.54053,1.39919,-0.58,-0.47,0.47,15.5,0.001,0.195,0.416,0.637,0.858,0.152,,0
55.845,26,7.83,1.83,6,0,0,0,0,0,0,1,1.215180107,11.54421102,4,25.80645161,24.78005865,49.41348974,0,1.04,493.8541556,0,900,2,5,0,0.1,0.4,177.8,0,0.785,6.8,68.42411,87.18801,72.15809,60.08072,48.00335,-0.58,-0.47,0.47,90.07,0.4568,1.02553,1.07742,1.12931,1.1812,0.91,,0
55.845,26,7.83,1.83,6,0,0,0,0,0,0,1,4.100807592,6.159067341,12,36.50793651,27.24867725,36.24338624,0,1.24,591.6938944,0,900,2,5,0,0.1,0.4,177.8,0,0.785,6.8,51.49279,59.79495,42.66758,21.57818,0.48878,-0.58,-0.47,0.47,62.05,0.12449,0.62653,0.96308,1.29963,1.63618,0.48,,0
0,0,0,0,0,0,0,1,0,0,0,0,0,4.788117651,0,49.52380952,8.333333333,20.71428571,21.42857143,0.836,160,1,800,2,2,0,0.1,2,177.8,1,1,6.8,38.90166,43.95732,26.16006,10.66191,7.23787,-0.56,-0.45,0.45,48.75,0.56309,0.92496,0.95947,0.85698,0.98695,0.796,,0
55.845,26,7.83,1.83,6,0,0,1,0,0,0,0,1.488689824,2.650319005,4,65.38461538,14.52991453,6.837606838,13.24786325,0.911,160,1,800,2,2,0,0.1,2,177.8,1,1,6.8,68.59444,69.16311,52.80818,34.28698,25.05613,-0.56,-0.45,0.45,73.8,0.85502,1.65179,2.30662,2.77887,3.33166,1.337,,0
55.845,26,7.83,1.83,6,0,0,1,0,0,0,0,1.704145045,3.161637517,4,68.68327402,7.829181495,11.03202847,12.45551601,0.94,169,1,800,2,2,0,0.1,2,177.8,1,1,6.8,61.49866,58.47828,47.42301,30.01406,21.97999,-0.46,-0.35,0.35,62.15,1.16596,2.27664,3.15982,3.24113,3.80596,0.7959,,0
55.845,26,7.83,1.83,6,0,0,1,0,0,0,0,2.349903163,2.598450613,4,79.03930131,6.113537118,6.550218341,8.296943231,0.931,153,1,800,2,2,0,0.1,2,177.8,1,1,6.8,72.237,89.00712,93.32182,89.21277,77.574,-0.66,-0.55,0.55,95.8,0.72562,1.78125,4.22469,7.9747,11.88103,2.727,,0
55.845,26,7.83,1.83,6,0,0,0,0,1,0,0,2.364327238,3.86,4,47.66839378,8.29015544,37.56476684,6.476683938,1.37,868.5081209,1,850,3,2,0,0.1,0.3,127,1,1,6.8,15.81286,46.54305,32.18882,16.44184,8.62452,-0.6,-0.49,0.49,46.54305,0.02031,0.15151,0.2421,0.29156,0.36758,0.15151,,0
55.845,26,7.83,1.83,6,0,0,0,0,1,0,0,2.981510761,4.64,4,48.81209503,20.95032397,25.05399568,5.183585313,1.45,867.3964733,1,850,3,2,0,0.1,0.3,127,1,1,6.8,61.90814,68.46751,54.85458,33.0649,20.73239,-0.6,-0.49,0.49,68.46751,0.25928,0.82886,1.33961,1.39219,1.62856,0.82886,,0
55.845,26,7.83,1.83,6,0,0,0,0,1,0,0,16.37848842,12.41013219,12,54.82,43.18,0,0,1.34,22.5,0,650,2,3,0,0.5,0.3,177.8,0,0.5,7.3,0.01,0.85303,1.98494,1.95435,1.12571,-0.74,-0.63,0.63,2.91,0.001,0.010275514,0.041372898,0.063839038,0.065656585,0.0723717,,0
55.845,26,7.83,1.83,6,0,0,0,0,1,0,0,1.663482073,4.540856468,12,46.83,9.04,26.98,17.08,1.21,545.5,0,750,2,3,0,0.5,0.3,177.8,0,0.5,7.3,0.01,26.97215,42.53717,39.48326,27.47437,-0.74,-0.63,0.63,44.68,0.455414818,2.045246887,4.18445798,5.002090778,6.076533887,4.785228,,0
55.845,26,7.83,1.83,6,0,0,0,0,1,0,0,0.98339719,3.173690932,12,48.24,15.14,28.17,8.45,1.23,469.6,0,850,2,3,0,0.5,0.3,177.8,0,0.5,7.3,0.01,16.63423,29.47838,26.02954,16.96935,-0.65,-0.54,0.54,30,0.02032685,0.653114763,1.794956245,2.186070093,2.036306728,1.473,,0
0,0,0,0,0,0,0,0,0,1,0,0,0,7.218857423,0,19.2,22.1,40.5,18.2,0.54,456.6164371,0,1060,1.39573702,8.389331113,0,0.1,1.562001189,177.8,1,2.636190344,6.8,56.02718,65.26646,45.81403,34.47719,17.39701,-0.6,-0.49,0.49,65.26646,0.05602718,0.204075167,0.456871251,0.73123017,0.784666041,0.204075167,,0
0,0,0,0,0,0,0,0,0,1,0,0,0,7.852381727,0,9.8,55.9,24.9,9.4,0.63,473.9422623,0,1060,1.730116869,7.920847189,0,0.1,1.41035047,177.8,1,2.389628174,6.8,88.14243,81.92488,45.07911,30.99499,16.74868,-0.5,-0.39,0.39,88.14243,0.17628486,0.507934256,0.776713065,1.187108117,1.1724076,0.17628486,,0
0,0,0,0,0,0,0,0,1,0,1,0,0,4.198005368,0,41,14,40,5,2.74,1055.836909,1,800,3,5,0,0.5,1.239311071,177.8,0,0.503,7.2,12.5908,23.74617,30.0615,32.56199,32.40602,-0.86,-0.75,0.75,34.72,0.05154,0.09553,0.17781,0.37063,0.73291,0.561,,0
55.845,26,7.83,1.83,6,0,0,0,1,0,1,0,2.896536118,4.469264713,4,46,6,46,2,3.32,1123.035709,1,800,3,5,0,0.5,0.931975985,177.8,0,0.503,7.2,78.66333,64.95915,41.88723,17.83053,2.39624,-0.46,-0.35,0.35,81.74,1.65448,3.05912,3.9572,3.20239,1.83629,0.893,,0
58.93,27,7.81,1.88,7,0,0,0,1,0,1,0,7.381115826,3.036070894,4,48,10,39,3,3.01,1056.73628,1,800,3,5,0,0.5,1.291540442,177.8,0,0.503,7.2,53.96864,46.00493,37.54816,29.02949,22.51169,-0.46,-0.35,0.35,80.59,0.39168,0.76673,1.30148,2.00257,2.53526,0.2919,,0
63.546,29,7.69,1.9,10,0,0,0,1,0,1,0,1.055565635,1.974237601,4,55,19,23,3,2.92,1213.553672,1,800,3,5,0,0.5,1.771739035,177.8,0,0.503,7.2,8.30534,10.63444,11.61049,9.62866,6.93821,-0.66,-0.55,0.55,12.27,0.04194,0.08337,0.16472,0.26189,0.3744,0.164,,0
0,0,0,0,0,0,1,0,0,0,0,0,0,5.163621961,0,33.23,32.31,22.15,12.31,1.03,1000,1,910,3,2,0,0.5,1,177.8,1,1,7.3,58.29672,79.99908,69.43616,57.98493,38.12518,-0.56,-0.45,0.45,84.92,1.609502483,7.162749627,13.0934031,17.76269176,17.16348328,4.386126055,,0
58.93,27,7.81,1.88,7,0,1,0,0,0,0,0,0.61,4.409684529,3.3,55.23,2.6,42.17,0,1.05,1094,1,910,3,2,0,0.5,1,177.8,1,1,7.3,17.00369,15.58416,9.56789,5.09889,2.3906,-0.56,-0.45,0.45,18.93,2.720993387,5.970664157,6.104104283,5.13439765,3.692559488,4.345828772,,0
58.693,28,7.61,1.91,8,0,0,0,0,0,1,0,1,0.25,4,35.93206,10.67799,28.32936,25.06059,1.754061917,947.8462306,0,850,2,7.011123953,0,0.1,1.414,177.8,0,0.70685,6.8,-1.91267,6.50602,14.92471,65.94306,32.74783,-0.8,-0.69,0.69,65.94306,0.01632,0.03194,0.04756,0.37264,0.31018,0.37264,37.24,0
58.693,28,7.61,1.91,8,0,0,0,0,0,1,0,1,0.54,4,40.1734,7.66749,23.10336,29.05575,1.644115078,926.6043544,0,900,2,6.913061896,0,0.1,1.414,177.8,0,0.70685,6.8,-14.48743,18.54795,51.58333,87.81568,64.05152,-0.8,-0.69,0.69,87.81568,0.001,0.06317,0.20939,0.64236,1.69286,0.64236,68.55,0
58.693,28,7.61,1.91,8,0,0,0,0,0,1,0,1,1.45,4,54.23719,15.32941,15.32941,15.10398,1.534502868,953.8692465,0,950,2,6.003049765,0,0.1,1.414,177.8,0,0.70685,6.8,14.4718,43.32448,72.17716,91.01265,85.07161,-0.8,-0.69,0.69,91.01265,0.001,0.24772,0.85814,2.55739,4.41847,2.55739,284,0
58.693,28,7.61,1.91,8,0,0,0,0,0,1,0,1,1.79,4,7.11087,70.70166,11.93071,10.25676,1.269007201,993.5920172,0,1100,2,9.500001059,0,0.1,1.414,177.8,0,0.70685,6.8,-6.70813,17.08267,40.87347,71.16478,60.29508,-0.8,-0.69,0.69,71.16478,0.001,0.06317,0.15544,0.63385,0.95041,0.63385,68.55,0
58.693,28,7.61,1.91,8,1,0,0,0,0,0,0,0.764919222,3.369601055,4,51.29750544,0,42.13962833,6.562866231,0.93,543.4726916,0,1100,1,8.071520373,0,0.1,0.6,127,1,1,6.8,61.88035,90.53732,95.99175,94.94608,91.15907,-0.75,-0.64,0.64,97.85,0.34561,1.82529,5.10935,9.21841,13.57231,7.04,,0
0,0,0,0,0,1,0,0,0,0,0,0,0,2.962409759,0,45.90626765,0,45.68040655,8.413325805,0.94,767.497302,0,1100,1,7.559285436,0,0.1,0.6,127,1,1,6.8,8.55126,14.40135,20.25144,27.57112,18.78185,-0.8,-0.69,0.69,27.57112,0.13803,0.18061,0.22319,0.34561,0.30303,0.265,,0
0,0,0,0,0,0,0,0,1,0,1,0,0,2.791315906,0,37.56445,22.67203,39.76352,0,1.1,826.5565936,0,1000,2,5,0,0.5,0.912054741,177.8,1,1.5,6.8,59.30368,72.50656,28.95967,10.04309,0.01,-0.55,-0.44,0.44,94.16,0.44381,1.30689,0.78213,0.46903,0.15593,1.158,,0
0,0,0,0,0,0,0,0,1,0,1,0,0,5.66286569,0,29.35004372,27.48469834,43.16525794,0,0.96,548.7468343,0,1000,2,5,0,0.5,0.682607985,177.8,1,1.5,6.8,11.78625,13.75539,2.06971,0.84304,0.01,-0.55,-0.44,0.44,15.27,0.0375,0.05066,0.0375,0.02927,0.02104,0.04,,0
0,0,0,0,0,0,1,0,0,0,0,0,0,2.36,0,16.1,5.1,43.2,36.6,1,1043.3,1,1000,2,5,0,0.1,1.2,177.8,1,4,6.8,72.83085,87.51604,71.78388,37.31637,2.84886,-0.6,-0.49,0.49,87.51604,0.59948,2.73233,6.69333,8.98027,11.26721,2.73233,,0
0,0,0,0,0,0,1,0,0,0,0,0,0,2.85,0,5.6,10.6,71.9,11.9,0.98,828.1,1,1000,2,5,0,0.1,1.2,177.8,1,4,6.8,46.35705,48.05999,38.01266,23.05519,8.09772,-0.55,-0.44,0.44,54.43,0.6388,1.68177,2.45316,2.94839,3.44362,1.17,,0
0,0,0,0,0,0,1,0,0,0,0,0,0,1.11,0,19.8,1.8,40.5,37.9,1,925.1,1,1000,2,5,0,0.1,1.2,177.8,1,4,6.8,49.13851,57.00041,58.07894,50.67116,43.26338,-0.65,-0.54,0.54,59.46,0.18008,0.55208,1.0496,1.78219,2.51478,0.39,,0
0,0,0,0,0,0,0,1,0,0,0,0,0,7.83,0,43.8,20.6,28.1,7.6,1.25,353.4824857,0,100,2,3.077539008,0,0.1,0.685767035,177.8,1,1.125829336,6.8,61.31669,51.21528,23.80128,11.03861,0.01,-0.5,-0.39,0.39,61.31669,0.52337,0.52337,0.69627,0.86917,1.04207,0.52337,,0
0,0,0,0,0,0,0,1,0,0,0,0,0,7.87,0,44.8,19.6,27.5,7.9,1.26,392.5035888,0,100,2,2.966364132,0,0.1,0.705314869,177.8,1,1.144353156,6.8,58.68403,48.23923,23.97298,11.66816,0.01,-0.5,-0.39,0.39,58.68403,0.67124,0.78272,1.09213,1.40154,1.71095,0.67124,,0
55.845,26,7.83,1.83,6,0,0,1,0,0,0,0,0.44,7.97,4.14,52.9,14.8,23.8,8.5,1.26,533.9821684,0,900,2,3.300419657,0,0.1,0.742135859,177.8,1,1.336087739,6.8,79.68807,82.03457,46.23612,25.06038,3.88464,-0.6,-0.49,0.49,82.03457,1.95891,2.15684,2.07039,1.98394,1.89749,2.15684,503,0
55.845,26,7.83,1.83,6,0,0,1,0,0,0,0,0.36,7.89,3.95,53.3,15.1,23.8,7.7,1.28,469.3659072,0,900,2,3.230077741,0,0.1,0.746364288,177.8,1,1.045571552,6.8,89.18854,94.94033,72.36241,40.77049,9.17857,-0.6,-0.49,0.49,94.94033,5.16444,6.57496,7.00722,7.43948,7.87174,6.57496,1737,0
58.693,28,7.61,1.91,8,0,0,0,0,1,0,0,0.17,2.3,3.2,57.72292994,28.125,14.15207006,0,1.435293653,971.9094346,1,850,3,2.2,0,0.5,2,177.8,0,0.5,7.2,48.85651,71.52561,94.19471,96.34967,93.13122,-0.77,-0.66,0.66,96.79,0.001,0.75122,4.15573,10.90437,15.77502,9.35,7533,1
0,0,0,0,0,0,0,1,0,0,0,0,0,5.06,0,25.81568403,57.81339439,0,16.37092158,0.97,1081.1,0,1000,1,6.357546385,0,0.1,0.833,177.8,1,0.3,6.8,45.95,56.32,45.95,34.4,27.94,-0.56,-0.45,0.45,59.31393,1.04,1.6,2.16,2.87,3.58,1,,0
58.693,28,7.61,1.91,8,0,0,1,0,0,0,0,0.5,2.82,3.4,25.18703242,54.76309227,0,20.04987531,0.97,1309.3,0,1000,1,7.142728997,0,0.1,0.833,177.8,1,0.3,6.8,58.88,73.27,87.66,92.23,91.78,-0.86,-0.75,0.75,92.74,0.02,4.6,9.18,11.3,13.42,11.94,707,1
58.693,28,7.61,1.91,8,0,0,1,0,0,0,0,0.86,5.03,3.4,30.59753546,46.43106254,0,22.971402,0.97,1009.2,0,1000,1,7.677760104,0,0.1,0.833,177.8,1,0.3,6.8,74.69,82.66,90.63,93.66,94.86,-0.86,-0.75,0.75,95.95,2.22,8.03,13.84,19.65,25.46,23.136,8447,2
58.693,28,7.61,1.91,8,0,0,1,0,0,0,0,4.26,3.49,3.4,33.12115891,44.35908692,0,22.51975417,0.97,912.8,0,1000,1,7.628880694,0,0.1,0.833,177.8,1,0.3,6.8,81.99,87.04,92.09,93,92.72,-1.06,-0.95,0.95,93.75,1.86,7.02,12.18,17.34,22.5,30.756,4226,2
0,0,0,0,0,0,0,1,0,0,0,0,0,17.8,0,52.00232,22.44999,23.91557,1.63212,1.154804692,406,0,900,2,2,0,0.1,1,177.8,1,1,6.8,30,31.59,25.83,21.29,18,-0.66,-0.55,0.55,34.71,0.132,0.228,0.279,0.367,0.533,0.26,,0
0,0,0,0,0,0,0,1,0,0,0,0,0,10.8,0,38.54599,11.12816,44.568,5.75785,1.176213884,258,0,900,2,2,0,0.1,1,177.8,1,1,6.8,45.6,37.62,26.7,24.29,14.94,-0.66,-0.55,0.55,45.62,0.42,0.575,0.83,1.1755,1.445,0.578,,0
55.845,26,7.83,1.83,6,0,0,1,0,0,0,0,0.74,20.4,4.2,50.62483,13.84702,30.35359,5.17456,1.28,382,0,900,2,2,0,0.1,1,177.8,1,1,6.8,71.13,60.88,47.74,36.31,30.53,-0.46,-0.35,0.35,71.86,1.87,2.34,2.58,2.65,2.71,1.8,,0
55.845,26,7.83,1.83,6,0,0,1,0,0,0,0,0.71,10.6,3.8,40.14181,11.84868,44.99145,3.01806,1.28,279,0,900,2,2,0,0.1,1,177.8,1,1,6.8,70.39,76.7,87.17,91.4,88.85,-0.76,-0.65,0.65,91.58,1.57,5.58,12.54,21.48,29.82,17.52,,1
55.845,26,7.83,1.83,6,0,0,1,0,0,0,0,0.74,20.4,4.2,50.62483,13.84702,30.35359,5.17456,1.28,382,0,900,2,2,0,1,1,177.8,1,1,8.8,32.06,16.5,9.87,6.99,4.11,-0.43,-0.32,0.32,42.67,0.524,0.524,0.452,0.611,0.132,0.45183,,0
55.845,26,7.83,1.83,6,0,0,1,0,0,0,0,0.71,10.6,3.8,40.14181,11.84868,44.99145,3.01806,1.28,279,0,900,2,2,0,1,1,177.8,1,1,8.8,82.98,90.25,88.53,79.71,70.89,-0.58,-0.47,0.47,90.34,10.5,23.31,35.66,44.59,44.84,21.01,,2
55.845,26,7.83,1.83,6,0,0,1,0,0,0,0,1.64,8.390841711,4,45.97,26.01,28.02,0,0.912,472.7010242,1,600,2,5,0,0.5,1,177.8,1,1,7.2,97.75789,92.99342,80.47983,53.07041,31.02787,-0.5,-0.39,0.39,97.75789,2.24831,4.17828,5.56082,6.24511,6.94336,2.24831,,0
55.845,26,7.83,1.83,6,0,0,1,0,0,0,0,1.64,7.59719352,4,38.57,20.97,40.46,0,1.022,483.9650926,1,800,2,5,0,0.5,1,177.8,1,1,7.2,83.16327,82.25966,72.5938,60.38142,43.24026,-0.4,-0.29,0.29,83.90258,2.75105,4.98266,6.88191,7.61089,7.42934,0.9719,,0
55.845,26,7.83,1.83,6,0,0,1,0,0,0,0,1.64,4.404474377,4,26.98,18.46,54.56,0,1.034,808.3604164,1,1000,2,5,0,0.5,1,177.8,1,1,7.2,82.42395,84.20379,74.53793,41.76163,24.18236,-0.6,-0.49,0.49,84.20379,2.08072,4.45199,6.4881,6.76181,7.2478,4.45199,,0
58.693,28,7.61,1.91,8,0,0,0,0,1,0,0,43.81577576,15.31728665,4,64.49250153,24.25824507,10.50175215,2.151254606,0.4,130,0,800,1,10,1,0.5,0.5,177.8,1,1,7.2,58.99541,85.90237,91.18348,85.73524,80.287,-0.63,-0.52,0.52,93.72,2.572701337,10.99419764,27.63201382,46.96931391,66.306614,14.751528,,1
58.693,28,7.61,1.91,8,0,0,1,0,0,0,0,17.62886598,15.395189,4,62.77311618,23.5883447,12.37702343,3.348183108,0.7,308,0,800,1,10,1,0.5,0.5,177.8,1,1,7.2,76.81082,93.89089,96.9994,93.89089,90.78238,-0.63,-0.52,0.52,97.9,4.386566076,14.42494566,33.54124793,58.68345873,83.82566953,18.03318,,1
63.546,29,7.69,1.9,10,1,0,0,0,0,0,0,1.02,7.888918341,3.9,55.34003831,0,27.53831418,17.12164751,1.09,887.8015291,0,900,3,5,0,0.1,1,177.8,1,2,6.8,58.49635,50.34276,57.42088,62.17297,64.499,-0.9,-0.79,0.79,64.499,0.05535,0.92746,1.35925,1.69484,1.77607,1.77607,,0
55.845,26,7.83,1.83,6,1,0,0,0,0,0,0,0.9,7.430009163,4,57.40977324,0,29.1280741,13.46215267,1.13,952.026951,0,900,3,5,0,0.1,1,177.8,1,2,6.8,1.09606,20.95481,21.07987,17.95349,14.00175,-0.7,-0.59,0.59,21.07987,0.7415,1.17328,2.04326,3.32364,4.55486,2.04326,,0
63.546,29,7.69,1.9,10,1,0,0,0,0,0,0,0.91,7.795784451,4.2,63.15874818,0,24.12842549,12.71282633,1.02,840.6499871,0,900,3,5,0,0.1,1,177.8,1,2,6.8,81.7566,92.66141,97.53856,95.11249,91.16075,-0.7,-0.59,0.59,97.53856,1.45116,2.61398,3.80031,5.92716,6.86981,3.80031,,0
58.693,28,7.61,1.91,8,0,0,0,0,1,0,0,10.86985168,13.66198627,4,59.06151003,25.05279831,11.13384372,4.751847941,0.98,367.7219509,1,800,2,5,0,0.5,0.8,177.8,0,1.131,7.2,53.35047,56.18902,59.02757,55.24284,51.45811,-0.7,-0.59,0.59,59.02757,0.001,2.797370361,6.376866442,8.677114413,10.97736238,6.376866442,,0
58.693,28,7.61,1.91,8,0,0,0,0,1,0,0,11.06156672,9.706091491,4,53.03882666,24.26289618,18.0220001,4.676277061,0.99,427.3234394,1,900,2,5,0,0.5,0.8,177.8,0,1.131,7.2,60.56284,63.90121,67.23958,66.49179,65.744,-0.7,-0.59,0.59,67.23958,0.001,5.726730588,11.95962169,16.10768267,20.25574365,11.95962169,,1
58.693,28,7.61,1.91,8,0,0,0,0,1,0,0,6.107048027,8.641170168,4,44.69627902,30.98060002,22.0205661,2.302554861,1,537.1664723,1,1000,2,5,0,0.5,0.8,177.8,0,1.131,7.2,79.07846,81.4544,83.83034,82.90906,81.98778,-0.7,-0.59,0.59,83.83034,0.001,4.861263756,11.08301644,14.94400985,18.80500326,11.08301644,,1
55.845,26,7.83,1.83,6,0,1,0,0,0,0,0,1.33,7.46479067,4,44.97,10.46,43.13,1.44,1.076426567,364.5,1,900,1,5.852921608,0,0.5,1,127,0,0.785,7.2,86.89098,78.26116,69.16168,60.0622,50.96272,-0.45,-0.34,0.34,65.16,3.600988128,5.063770966,5.404597987,5.745425008,6.086252029,1.5423372,324,0
55.845,26,7.83,1.83,6,0,1,0,0,0,0,0,1.45,6.916123425,4,41.39,15.22,40.78,2.62,1.039780453,324.8,1,900,1,6.499653248,0,0.5,1,127,0,0.785,7.2,90.59758,80.96262,71.09073,61.21884,51.34695,-0.49,-0.38,0.38,90.83,3.918580889,5.657319746,5.844788349,6.032256952,6.219725555,3.660449,534,0
55.845,26,7.83,1.83,6,0,1,0,0,0,0,0,1.75,7.556611419,4,45.39,11.35,40.43,2.84,1.055266294,367,1,900,1,6.246802621,0,0.5,1,127,0,0.785,7.2,94.63016,85.50853,77.46711,69.42569,61.38427,-0.49,-0.38,0.38,95.07,4.733466844,6.465120385,7.110349678,7.755578971,8.400808264,4.344699,564,0
55.845,26,7.83,1.83,6,0,1,0,0,0,0,0,1.55,7.47844202,4,40.97,12.5,43.87,2.66,1.058035152,344,1,900,1,6.409257634,0,0.5,1,127,0,0.785,7.2,95.19792,87.53675,79.69946,71.86217,64.02488,-0.49,-0.38,0.38,96.31,5.394523414,7.010984627,7.952962045,8.894939463,9.836916881,5.1400647,660,0
55.845,26,7.83,1.83,6,0,1,0,0,0,0,0,1.35,8.678522853,12,34.19630615,16.82393741,42.32599403,6.6537624,1.07287687,286.3,1,900,1,6.536066084,0,0.5,1,127,0,0.785,7.2,56.71595,43.62445,31.47226,19.32007,7.16788,-0.54,-0.43,0.43,87.53,2.205774041,2.634785907,2.449882546,2.264979185,2.080075824,3.9799891,370,0
0,0,0,0,0,0,1,0,0,0,0,0,0,4.066009513,0,25.5,18,42.4,14.1,1.065750053,819.8273613,1,900,2,5,0,0.5,1,127,0,1,7.2,39.32117,26.63263,15.91539,5.19815,0.01,-0.5,-0.39,0.39,39.93,0.53227,0.89569,1.53801,2.18033,2.82265,0.574,,0
55.845,26,7.83,1.83,6,0,1,0,0,0,0,0,2.3,2.3,4,44.4,4.7,38.8,12.1,1.120989563,601.5032528,1,900,2,5,0,0.5,1,127,0,1,7.2,79.10441,69.4152,57.88838,46.36156,34.83474,-0.44,-0.33,0.33,81.22,4.86536,9.67188,15.75811,21.84434,27.93057,1.711,,0
55.845,26,7.83,1.83,6,0,1,0,0,0,0,0,2.7,2.7,4,44.4,4.7,38.8,12.1,1.11747328,561.273538,1,900,2,5,0,0.5,1,127,0,1,7.2,80.16243,70.9187,62.90004,54.88138,46.86272,-0.44,-0.33,0.33,82.58,6.7316,12.52837,17.67005,22.81173,27.95341,2.79,,0
55.845,26,7.83,1.83,6,0,1,0,0,0,0,0,3.4,3.4,4,44.4,4.7,38.8,12.1,1.119818719,547.6286857,1,900,2,5,0,0.5,1,127,0,1,7.2,83.78197,78.79815,69.55441,60.31067,51.06693,-0.49,-0.38,0.38,84.09,10.08321,16.96164,22.84982,28.738,34.62618,9.42,,1
55.845,26,7.83,1.83,6,0,1,0,0,0,0,0,3.9,3.9,4,44.4,4.7,38.8,12.1,1.117339337,579.5,1,900,2,5,0,0.5,1,127,0,1,7.2,87.79861,81.77363,75.58207,69.39051,63.19895,-0.49,-0.38,0.38,88.71,12.52506,19.42156,30.59455,41.76754,52.94053,11.52,,1
55.845,26,7.83,1.83,6,0,1,0,0,0,0,0,3,3,4,38.7,8,40.9,12.3,1.118621251,430.1,1,900,2,5,0,0.5,1,127,0,1,7.2,67.55803,49.59416,25.43874,1.28332,0.01,-0.44,-0.33,0.33,70.58,6.18638,9.63462,11.56158,13.48854,15.4155,3.422,,0
55.845,26,7.83,1.83,6,0,1,0,0,0,0,0,3.2,3.2,4,43.6,6.4,41.8,8.2,1.127423904,594.8489072,1,900,2,5,0,0.5,1,127,0,1,7.2,77.24392,67.86252,66.21666,64.5708,62.92494,-0.44,-0.33,0.33,70,7.53923,11.8439,14.96624,18.08858,21.21092,3.38,,0
58.693,28,7.61,1.91,8,0,0,1,0,0,0,0,5.92,16.88,4.3,19.21556704,23.90290869,35.1930678,21.68845647,1.01,298,0,900,1,2.5,0,0.5,0.5,177.8,1,1,7.3,67.91,87.44,92.79,96.2,95.33,-0.77,-0.66,0.66,96.43,0.96,5.52,15.59,22.7,29.19,20.95,,2
58.693,28,7.61,1.91,8,0,0,1,0,0,0,0,1.5,4.957115045,4,39.16993831,20.39259675,33.35950645,7.077958497,1.096410213,398.4671967,0,1000,2,5,0,0.5,0.5,177.8,0,1.186251652,7.3,59.51249,82.86004,89.82734,94.32054,37.38777,-0.8,-0.69,0.69,94.32054,1.00101,6.42787,16.84597,27.89933,27.75413,27.9,,2
58.693,28,7.61,1.91,8,0,0,0,0,0,0,1,2.7,11,3,55.4,28,10.7,5.97,0.996860161,383.5084337,0,700,1,5.431494146,0,0.5,0.368741556,177.8,0,1,7.3,1.66129,5.56977,9.30583,26.03185,32.75675,-0.9,-0.79,0.79,32.75675,0.05706,0.07985,0.14821,0.67647,1.18401,1.18401,,0
58.693,28,7.61,1.91,8,0,0,0,0,0,0,1,2.7,5.6,3,54.7,28.7,12.1,4.4,1.005647917,454.422902,0,800,1,5.676494715,0,0.5,0.425002936,177.8,0,1,7.3,8.21375,19.47939,31.20485,35.11334,36.66524,-0.9,-0.79,0.79,36.66524,0.0467,0.2145,0.80077,1.59004,2.69421,2.69421,,0
58.693,28,7.61,1.91,8,0,0,0,0,0,0,1,2.6,3.9,3,52.4,35.1,10.4,2.2,1.18,901.574345,0,900,1,4.811418443,0,0.5,0.603540682,177.8,0,1,7.3,12.12224,43.70626,67.61701,90.14828,86.84331,-0.8,-0.69,0.69,90.14828,0.13578,0.79041,2.62584,5.76017,7.90013,5.76017,,0
58.693,28,7.61,1.91,8,0,0,0,0,0,0,1,3,5.3,3,51.2,37.3,8.2,3.4,1.029924006,531.4776239,0,1000,1,5.813577936,0,0.5,0.405760796,177.8,0,1,7.3,2.43724,8.9897,28.70457,51.66693,53.07513,-0.9,-0.79,0.79,53.07513,0.01149,0.09228,0.61018,1.42017,2.78536,2.78536,,0
0,0,0,0,0,0,0,0,0,0,0,1,0,10.2,0,54,20,21,5,1.1,655.2118618,0,900,2.352546641,4.372925398,0,0.5,1,127,1,1,7.2,14.26891,24.41526,42.52424,52.96353,42.39108,-0.8,-0.69,0.69,52.96353,0.14326,0.19873,0.29117,0.74417,1.25263,0.74417,,0
58.693,28,7.61,1.91,8,0,0,0,0,0,0,1,5,8.4,4,49,19,23,9,1.12,724.774937,0,900,2.174619654,4.943338371,0,0.5,1,127,1,1,7.2,48.88901,85.69285,95.8392,96.71802,94.24135,-0.8,-0.69,0.69,96.71802,0.44833,3.0646,10.70077,17.99489,22.92234,17.99489,,1
55.845,26,7.83,1.83,6,0,0,0,0,0,0,1,4.7,6.7,4,56,20,18,6,1.1,825.7289563,0,900,1.967713969,4.933231485,0,0.5,1,127,1,1,7.2,62.36422,50.19392,31.95179,17.8907,10.22102,-0.5,-0.39,0.39,62.36422,3.31421,5.2741,5.72709,4.77488,4.26642,3.31421,,0
58.693,28,7.61,1.91,8,0,0,0,0,0,0,1,4.8,7.9,4,54,20,21,5,1.12,709.5907472,0,900,2.132033779,4.94539236,0,0.5,1,127,1,1,7.2,56.71848,83.24281,90.77934,89.47443,87.42385,-0.7,-0.59,0.59,90.77934,0.90133,4.36811,12.36483,19.55725,26.24121,12.36483,,1
0,0,0,0,0,1,0,0,0,0,0,0,0,2.17,0,30.59639,20.66434,38.29846,10.44081,1.237721561,993.7527585,0,900,5,4.267036846,0,0.5,0.6,177.8,1,1,7.65,87.39,93.68,70.38,53.76,35.73,-0.55,-0.44,0.44,87.82384,1.390051557,2.711961056,3.13145253,3.510028032,3.269988162,2.051006307,,0
0,0,0,0,0,1,0,0,0,0,0,0,0,2.07,0,25.5336,23.72945,42.83794,7.80248,1.16,960.9972491,0,1000,5,4.609766868,0,0.5,0.6,177.8,1,1,7.65,94.89,95.58,84.54,68.12,51.49,-0.55,-0.44,0.44,98.15,1.899299262,3.7711089,5.305189344,6.168579352,6.213730816,2.835204081,,0
0,0,0,0,0,1,0,0,0,0,0,0,0,1.63,0,18.35533,24.15624,40.82039,16.66804,1.143549843,652.8723751,0,1100,5,4.628676615,0,0.5,0.6,177.8,1,1,7.65,72.9,64.91,49.56,35.13,26.68,-0.45,-0.34,0.34,74.83894,0.59428809,0.89562818,1.2133527,1.453844511,1.803925512,0.458552974,,0
0,0,0,0,0,1,0,0,0,0,0,0,0,2.11,0,28.48,40.19,18.97,12.34,1.126126498,975.5559019,0,1000,3,4.871575709,0,0.5,0.6,177.8,1,1,7.65,89.8,87.91,77.57,60.3,44.26,-0.55,-0.44,0.44,90.44368,1.75010322,3.153929488,4.340336266,4.73437611,4.526899522,2.452016354,,0
0,0,0,0,0,1,0,0,0,0,0,0,0,2.03,0,16.55,35.44,33.33,15.29,1.188026372,779.3888711,0,1000,7,4.458864972,0,0.5,0.6,177.8,1,1,7.65,91.57,88.39,76.78,60.62,42.75,-0.55,-0.44,0.44,92.94063,1.836573705,3.37808902,4.666527162,5.122899208,4.7758248,2.607331363,,0
0,0,0,0,0,0,0,0,0,1,0,0,0,24.65026532,0,38.11,52.4,9.49,0,1,475.65,1,800,2,5.381331393,0,0.5,1,177.8,0,0.2,7.2,0.01,0.25746,0.54504,0.41432,0.12674,-0.73,-0.62,0.62,1.25,0.001,0.001,0.05058,0.0144,0.001,0.1,,0
55.845,26,7.83,1.83,6,0,0,0,0,1,0,0,6.665028564,16.67332146,4,33.9,58.9,7.21,0,1.01,635.15,1,800,2,6.011199938,0,0.5,1,177.8,0,0.2,7.2,14.34921,91.71004,14.34921,5.09414,1.4078,-0.57,-0.46,0.46,95,0.76856,0.59268,0.4168,0.18415,0.04445,0.2476,173.96,0
55.845,26,7.83,1.83,6,0,0,0,0,1,0,0,11.9199485,17.02996079,4,42.07,50.81,7.12,0,1.02,720.81,1,800,2,5.97572396,0,0.5,1,177.8,0,0.2,7.2,37.95746,97.40948,37.95746,13.9309,5.38173,-0.57,-0.46,0.46,95,0.95334,1.20435,1.45536,1.11919,0.79527,0.6533,323,0
55.845,26,7.83,1.83,6,0,0,0,0,1,0,0,7.207207207,15.05791506,4,36.22,56.65,7.14,0,1.04,612.94,1,800,2,5.950476851,0,0.5,1,177.8,0,0.2,7.2,19.47348,49.19949,19.47348,8.51904,3.52549,-0.53,-0.42,0.42,95,1.03794,1.20435,1.37076,1.28616,0.89211,0.3965,664,0
0,0,0,0,0,0,0,1,0,0,0,0,0,8.553881483,0,51.8317692,36.44768856,11.72054223,0,1.167390528,493.8120933,1,900,1,3,0,0.1,0.380964268,177.8,0,1,6.8,4.48,6.87,4.48,4.69,4.99,-0.59,-0.48,0.48,7.53,0.08337,0.11151,0.14331,0.18163,0.24194,0.11151,,0
63.546,29,7.69,1.9,10,0,0,1,0,0,0,0,4.7,6.24011097,4,44.78981241,39.10036971,16.10981788,0,1.267342709,530.2670537,1,900,1,3,0,0.1,0.346793441,177.8,0,1,6.8,26.03365,50.57522,66.86241,75.44919,80.40736,-0.89,-0.78,0.78,80.71,0.34045,0.64278,0.9687,1.24266,1.55109,1.55109,,0
58.693,28,7.61,1.91,8,0,0,0,0,1,0,0,2.575564413,3.682605258,4,49.87206,38.70668,11.42126,0,1.400152352,926.5577653,1,700,0.5,2,0,0.5,0.634673102,127,1,1.070833468,7.2,41.58,42.28,42.98,42.28,31.19,-0.76,-0.65,0.65,46.13,0.001,0.609850533,1.709941248,2.810031963,3.238947383,2.4393544,,0
58.693,28,7.61,1.91,8,0,0,0,0,1,0,0,4.468391032,4.86656449,4,45.18061,42.3732,12.44619,0,1.372018598,896.4966161,1,700,0.5,2,0,0.5,0.746746139,127,1,1.060481831,7.2,21.16,31.57,41.98,52.39,43.21,-0.76,-0.65,0.65,57.22,0.001,0.001,2.844021579,6.18304894,6.557683551,6.156872,,0
58.693,28,7.61,1.91,8,0,0,0,0,1,0,0,3.531120796,5.609565315,4,46.95443,41.72056,11.32501,0,1.372962626,826.700258,1,700,0.5,2,0,0.5,0.757590188,127,1,1.077087369,7.2,11.718472,21.590498,31.462524,41.33455,31.706278,-0.76,-0.65,0.65,50,0.001,0.001,1.652433784,3.47718883,3.99235687,3.605,,0
58.693,28,7.61,1.91,8,0,0,0,0,1,0,0,5.744624203,5.349955365,4,56.65582,33.72075,9.62343,0,1.169174915,695.8306577,1,600,0.5,2,0,0.5,0.618533518,127,1,1.087127667,7.2,33.631934,34.643512,35.65509,34.643512,25.295552,-0.76,-0.65,0.65,39.84,0.001,0.540352482,1.457339764,2.374327046,2.395488774,2.685216,,0
58.693,28,7.61,1.91,8,0,0,0,0,1,0,0,5.298932328,3.587818764,4,45.18673,41.38251,13.43076,0,1.413324214,981.8255821,1,800,0.5,2,0,0.5,0.882551619,127,1,0.966023496,7.2,24.018978,28.953692,33.888406,38.82312,29.285956,-0.76,-0.65,0.65,42.19,0.001,0.848704625,2.977302915,5.105901205,5.027921987,1.345861,,0
58.693,28,7.61,1.91,8,0,0,1,0,0,0,0,0.244,2.27,3.9,61.23348018,26.43171806,12.33480176,0,1,1515,0,1000,1,5,0,0.1,1,25,1,1.155350545,8,43.74587,64.78069,85.1621,81.59347,63.54926,-0.75,-0.64,0.64,90.77,1.05873,1.53797,2.88055,4.45218,6.02381,3.7,3909,0
58.93,27,7.81,1.88,7,0,0,1,0,0,0,0,0.251,2.29,4,54.14847162,27.94759825,17.90393013,0,1,1575,0,1000,1,5,0,0.1,1,25,1,1.165743827,8,61.91573,64.25294,60.40786,42.36366,24.31946,-0.58,-0.47,0.47,66.28,1.93968,2.95455,4.56494,6.44314,8.32134,2.8,1774,0
58.693,28,7.61,1.91,8,0,0,1,0,0,0,0,0.121,3.03,4.2,57.42574257,27.06270627,15.51155116,0,1.04,1585,0,1000,1,5,0,0.1,1,25,1,1.142379513,8,96.37062,95.54129,88.98204,76.81854,64.65504,-0.48,-0.37,0.37,96.64,3.55008,5.82999,10.37221,14.91443,19.45665,3.22,2031,0
58.693,28,7.61,1.91,8,0,0,0,1,0,1,0,0.237,2.4,3,25,8.75,45,21.2,1.052090121,215,1,1000,1,5,0,0.5,0.3,177.8,1,1,7.2,93.96553,96.04346,98.12139,98.46508,97.563,-0.8,-0.69,0.69,98.46508,0.001,1.54817,5.91165,12.24031,18.39251,12.24031,,1
58.693,28,7.61,1.91,8,0,0,0,1,0,1,0,0.199,2.81,3.5,25.5,2.83,50.9,20.8,1.019782918,57,1,1000,1,5,0,0.5,0.3,177.8,1,1,7.2,57.26274,74.17949,91.09624,92.4044,87.17828,-0.8,-0.69,0.69,92.4044,0.001,0.32896,1.6765,5.30205,7.5239,5.30205,,0
58.693,28,7.61,1.91,8,0,0,0,1,0,1,0,0.085,3.2,4,21.7,4.2,50.3,23.8,1.019350133,20,1,1000,1,5,0,0.5,0.3,177.8,1,1,7.2,0.01,29.35955,78.98297,87.20602,81.54915,-0.8,-0.69,0.69,87.20602,0.001,0.10437,0.4974,1.58827,2.98395,1.58827,,0
0,0,0,0,0,0,0,0,1,0,1,0,0,2.33,0,25.4,3.39,52.5,18.6,1.018004948,373,1,1000,1,5,0,0.5,0.3,177.8,1,1,7.2,0.22274,0.32825,0.43376,4.41747,2.30757,-0.8,-0.69,0.69,4.41747,0.001,0.06426,0.15249,0.24073,0.1926,0.24073,,0
58.693,28,7.61,1.91,8,0,0,0,0,0,0,1,3.77,18.01518053,4.1,59.47159385,32.72319116,7.805214989,0,1.037799047,434.761263,0,700,2,5,0,0.5,1,177.8,1,1,7.3,69.00245,83.34267,98.48817,97.65191,77.27208,-0.7,-0.59,0.59,98.48817,0.4665,1.56921,4.11904,7.158,8.60801,4.11904,,0
55.845,26,7.83,1.83,6,0,0,0,0,0,0,1,5.49,19.35840708,4.1,50.44396448,34.38924886,15.16678666,0,1.032048126,472.9299384,0,700,2,5,0,0.5,1,177.8,1,1,7.3,81.29849,92.41758,85.01518,59.24615,41.87064,-0.6,-0.49,0.49,92.41758,0.49834,1.41292,2.87452,3.58361,4.24639,1.41292,,0
63.546,29,7.69,1.9,10,0,0,0,0,0,0,1,5.05,13.84875211,4.1,52.20078666,24.55516014,18.14946619,5.094587001,1.068665599,601.6931657,0,700,2,5,0,0.5,1,177.8,1,1,7.3,19.13691,37.3177,28.73835,23.68985,18.79621,-0.6,-0.49,0.49,37.3177,0.24654,0.4202,0.45203,0.64016,0.89196,0.4202,,0
58.93,27,7.81,1.88,7,0,0,0,0,0,0,1,3.69,12.47168957,3.8,40.82882883,33.94594595,17.98198198,7.243243243,1.048932249,665.9105978,0,700,2,5,0,0.5,1,177.8,1,1,7.3,14.7698,23.19429,21.98637,18.79621,7.52226,-0.6,-0.49,0.49,23.19429,0.20023,0.56201,0.64016,0.79645,0.43467,0.56201,,0
58.693,28,7.61,1.91,8,0,0,0,0,0,1,0,3.27626261,5.223880597,12,46.5,25.6,17.6,10.3,1.03,156.6,0,800,2,6.241879871,0,0.5,0.25,177.8,0,1,7.4,10.09915,34.85625,57.84109,74.74571,84.83396,-0.9,-0.79,0.79,84.83396,0.2243,0.46146,1.76017,6.24356,11.89015,11.89015,,1
58.693,28,7.61,1.91,8,0,0,0,0,0,1,0,2.4,6.691455747,4,48.1,15.2,27.9,8.8,1.01,210,0,800,2,5.977766973,0,0.5,0.25,177.8,0,1,7.4,39.73678,89.57816,97.73055,98.19407,98.03047,-0.8,-0.69,0.69,98.19407,0.70991,3.42027,10.6592,19.44529,27.24888,19.44529,,1
65.38,30,9.35,1.65,10,0,0,0,1,0,0,0,0.13,4.996471875,4,38.4,38.3,16.33,6.97,0.99,25.39,0,1000,1,1,0,0.5,4,177.8,1,1,7.3,88.67273,80.89949,58.14104,35.38259,12.62414,-0.44,-0.33,0.33,92.48,2.1081,2.94619,,,,10.44,6494,1
0,0,0,0,0,0,0,0,1,0,0,0,0,4.506810252,0,16.5,3.94,48.62,30.94,1.02,160,0,1000,1,1,0,0.5,4,177.8,1,1,7.3,41.66852,26.99198,9.5934,0.01,0.01,-0.54,-0.43,0.43,43.63,11.11556,12.48661,,,,2.1,,0
58.693,28,7.61,1.91,8,0,0,1,0,0,0,0,1.410734555,1.362088536,4,62.47765463,20.96889524,12.93350018,3.619949946,0.944578467,513.8919597,0,800,1,10,0,0.5,1,177.8,1,1,7.3,,76.81196,87.83927,90.16221,81.45785,-0.77,-0.66,0.66,91.47,0.001,0.84512,2.12408,3.17874,3.72009,3.413,158.4,0
55.845,26,7.83,1.83,6,1,0,0,0,0,0,0,0.2,2.5,4,45.13388569,21.55679635,25.67543228,7.633885687,1.02,1156.6,1,1000,3,4.16721831,0,1,1,177.8,1,1,8.8,94.65111,99.145598,94.819444,79.652656,64.485868,-0.58,-0.47,0.47,99.56643,2.66796,6.34645,9.46789,9.54262,9.61735,5.66,,0
55.845,26,7.83,1.83,6,1,0,0,0,0,0,0,0.2,2.9,4,44.40184049,18.70398773,14.04141104,22.85276074,1.024,360.1,0,1000,3,3.538486409,0,1,1,177.8,1,1,8.8,54.773072,74.316512,73.143792,58.981388,44.818984,-0.68,-0.57,0.57,75.99984,0.41604,1.15309,1.94789,2.4302,2.91251,1.8,,0
78.69,34,9.5,2.55,0,0,0,1,0,0,0,0,1.31,3.8,4.2,26.65463297,0,57.85198556,15.49338147,1.01280346,645,0,1000,1,5,0,0.1,1,177.8,1,1.048851531,6.8,87.77463,89.70803,86.00462,80.36781,64.5194,-0.6,-0.49,0.49,89.70803,3.76557,9.29539,13.613,15.2647,17.69396,9.29539,,1
58.93,27,7.81,1.88,7,0,1,0,0,0,0,0,1.6,10.94354096,4,47.79195289,24.4357213,18.05691855,9.715407262,1.08,356,1,700,3,3,0,0.1,0.2,177.8,1,1,6.8,1.32268,6.88928,8.75051,6.42824,4.0206,-0.7,-0.59,0.59,8.75051,0.03698,0.075,0.14067,0.20634,0.20634,0.14067,,0
58.93,27,7.81,1.88,7,0,1,0,0,0,0,0,1.6,7.785499333,4,51.32496513,15.34170153,26.08089261,7.252440725,1.06,626,1,800,3,3,0,0.1,0.2,177.8,1,1,6.8,26.7822,43.03804,47.3069,43.6869,34.56861,-0.7,-0.59,0.59,47.3069,0.25299,0.88375,1.75817,2.48225,2.89527,1.75817,,0
58.93,27,7.81,1.88,7,0,1,0,0,0,0,0,1.6,5.051205294,4,42.3580786,10.91703057,39.30131004,7.423580786,1.02,779,1,900,3,3,0,0.1,0.2,177.8,1,1,6.8,36.15662,50.73907,54.35907,48.69001,43.96011,-0.7,-0.59,0.59,54.35907,0.41371,1.34343,2.52891,3.50702,4.4281,2.52891,,0
58.93,27,7.81,1.88,7,0,1,0,0,0,0,0,1.6,3.012057865,4,32.8358209,8.208955224,49.25373134,9.701492537,1,1036,1,1000,3,3,0,0.1,0.2,177.8,1,1,6.8,44.5236,55.57142,61.97472,55.00793,48.04115,-0.7,-0.59,0.59,61.97472,0.51739,1.48513,3.04561,4.20172,5.24549,3.04561,,0
55.845,26,7.83,1.83,6,0,0,0,0,0,0,1,0.85,4.880280135,4,62.40485252,31.76736441,5.827783064,0,0.955374521,819,0,800,1,10,0,0.5,1,177.8,1,1,7.2,51.16953,51.7647,53.77693,49.92252,41.90196,-0.6,-0.49,0.49,51.7647,2.43427,4.09613,8.2937,14.19213,17.96838,4.09613,,0
58.693,28,7.61,1.91,8,0,0,0,0,0,0,1,1.84,5.863920513,4,32.10984231,48.54540511,19.34475258,0,1.005945963,819,0,800,1,10,0,0.5,1,177.8,1,1,7.2,61.03719,71.23878,70.24505,61.70622,48.17275,-0.6,-0.49,0.49,71.23878,0.91477,2.52442,5.151,8.2134,9.00369,2.52442,,0
55.845,26,7.83,1.83,6,0,0,0,0,0,0,1,1.68,6.008965758,4,42.58216577,46.53659814,10.88123609,0,0.992404929,819,0,800,1,10,0,0.5,1,177.8,1,1,7.2,59.24121,49.33421,19.24404,8.62405,7.14285,-0.5,-0.39,0.39,59.24121,0.47313,0.56611,0.001,0.43827,0.63003,0.47313,,0
55.845,26,7.83,1.83,6,0,0,0,1,0,0,0,3.796292065,9.106835458,4,55.4,23.6,15.8,5.2,1.04,514.4677186,1,700,2,2,0,0.5,2.5,177.8,1,1,7.2,84.42597,77.22195,70.3651,56.32594,38.14229,-0.45,-0.34,0.34,86.31,2.533403852,4.078060291,5.631501902,6.395123311,5.68399457,1.688832919,,0
55.845,26,7.83,1.83,6,0,0,0,1,0,0,0,2.025858001,4.954544025,4,37.2,21.4,32.2,9.1,0.99,632.92808,1,800,2,2,0,0.5,2.5,177.8,1,1,7.2,77.46063,70.84248,63.39977,50.31535,33.67232,-0.45,-0.34,0.34,80.52,1.594449608,2.752159506,3.95292494,4.787832602,4.250073089,1.192381796,,0
55.845,26,7.83,1.83,6,0,0,0,1,0,0,0,0.045597407,6.634422786,4,38,18.9,31.7,11.4,0.97,624.1757222,1,900,2,2,0,0.5,2.5,177.8,1,1,7.2,78.76257,67.30556,50.77103,33.78081,22.69269,-0.45,-0.34,0.34,83.36,0.915693639,1.933533936,2.616221022,2.703566054,2.476158255,0.664176148,,0
65.38,30,9.35,1.65,10,0,0,0,0,0,0,1,0.34,1.671331215,4.2,58.91,23.11,17.98,0,2.49,2176.56,1,900,2,5,0,0.5,1,127,1,1,7.2,94.94135,88.80344,80.34131,74.38344,68.42557,-0.44,-0.33,0.33,96.02,5.29943,10.25314,14.78413,19.20284,23.62155,2.6,1501,0
58.693,28,7.61,1.91,8,0,0,0,0,0,0,1,4.05,9.6,4,63.87902162,15.5384147,7.134882777,13.44768091,1.032877833,648,1,800,1,3,1,1,0.25,177.8,1,1.0195307,13.8,97.48132,96.58877,95.69622,94.80367,93.91112,-0.3,-0.19,0.19,99.10414,374.1658,,,,,140.20478,,2
0,0,0,0,0,0,0,0,0,0,0,1,0,1.23,0,27.99,51.79,10.93,9.29,1.359341797,2801,1,900,2,5,0,0.5,0.857069373,177.8,1,1,7.2,0.926339,1.658398,3.2942,4.18602,2.838751,-0.77,-0.66,0.66,4.58,,,,,,0.32,,0
58.693,28,7.61,1.91,8,0,0,0,0,0,0,1,2.62,6.72,4,42.68,35.41,14.67,7.24,1.492415018,1535,1,900,2,5,0,0.5,1.06507923,177.8,1,1,7.2,74.718571,92.383302,96.868634,96.546718,86.452928,-0.77,-0.66,0.66,98.1,,,,,,20.9,1900,2
58.693,28,7.61,1.91,8,0,0,0,0,0,0,1,2.63,4.67,4,48.72,34.7,10.26,6.32,1.063060347,103,1,900,2,5,0,0.5,0.701392981,177.8,1,1,7.2,60.027361,61.152868,38.463895,29.183239,22.644809,-0.57,-0.46,0.46,69.8,,,,,,1.08,103,0
58.693,28,7.61,1.91,8,0,1,0,0,0,0,0,0.15,4.631660988,4,27.28388567,0,62.07259337,10.64352095,0.99,836.0900211,1,800,2.800065296,4.546046089,0,0.1,0.5,177.8,1,0.5,6.8,5.18037,15.679,46.14134,71.00078,78.69797,-0.9,-0.79,0.79,78.69797,0.55897,1.68954,4.3307,10.11654,17.14696,17.14696,,1
58.693,28,7.61,1.91,8,0,1,0,0,0,0,0,0.15,5.005154666,2.552,42.39715965,0,46.54750245,11.0553379,1.01,549.520729,1,900,1.725938974,4.935307124,0,0.1,0.5,177.8,1,0.5,6.8,13.33009,40.97918,69.66114,79.16882,84.35964,-0.9,-0.79,0.79,84.35964,1.38552,2.98162,6.76284,15.54137,20.19665,20.19665,,2
58.93,27,7.81,1.88,7,0,0,0,0,0,1,0,2.2,1.11,8,25.43142598,3.633060854,61.21707539,9.718437784,1.02,318.0000421,1,800,2.5,5,0,0.1,0.675492526,177.8,1,1,6.8,28.29689,35.98599,33.04681,35.98599,33.04681,-0.6,-0.49,0.49,35.98599,0.310694193,0.893762442,1.574511958,2.842061934,4.10961191,0.893762442,,0
58.93,27,7.81,1.88,7,0,0,0,0,0,1,0,2.15,1.03,8,26.11650485,3.203883495,58.54368932,12.13592233,1.07,308.4339694,1,900,2.5,5,0,0.1,0.729393284,177.8,1,1,6.8,33.7816,40.7359,45.11843,45.48582,45.11843,-0.8,-0.69,0.69,45.48582,0.327482209,0.895346567,1.979941087,3.368161291,4.756381495,3.368161291,,0
58.93,27,7.81,1.88,7,0,0,0,0,0,1,0,2.25,0.83,8,22.27848101,0,64.6835443,13.03797468,1.14,554.9701951,1,1000,2.5,5,0,0.1,0.850949434,177.8,1,1,6.8,48.7924,60.49662,61.23141,59.39443,57.55745,-0.7,-0.59,0.59,61.23141,0.359155977,1.094904127,2.417330343,4.082731542,5.748132741,2.417330343,,0
55.845,26,7.83,1.83,6,1,0,0,0,0,0,0,0.58,8.905813337,6,50.62,35.84,13.54,0,1.02,622.677809,0,800,6,5,0,1,0.75,127,1,4,13.8,90.259415,79.08205,64.305655,51.987465,44.028855,-0.35,-0.24,0.24,96.05,6.04996,6.869395,6.84934,6.49406,6.029905,3.07,748,0
55.845,26,7.83,1.83,6,1,0,0,0,0,0,0,0.57,9.451166446,5,63.87,27.05,9.08,0,0.99,730.236858,0,900,6,5,0,1,0.75,127,1,4,13.8,97.25375,93.464585,85.139285,74.342195,62.784555,-0.35,-0.24,0.24,98.28,11.00382,15.691225,18.100825,19.229695,20.35857,3.33,796,0
58.93,27,7.81,1.88,7,0,0,0,0,0,1,0,0.011,4.709943213,3.6,44.74,34.78,12.01,8.47,1.027155236,24,1,500,1,5,1,0.5,0.7,177.8,0,5,3.9,41.59163,71.10524,97.55488,98.18338,97.37156,-0.8,-0.69,0.69,98.18338,0.10405,0.92725,2.4555,6.22088,9.42603,6.22088,53207,0
58.93,27,7.81,1.88,7,0,0,0,0,0,1,0,0.011,4.709943213,3.6,44.74,34.78,12.01,8.47,1.024677865,24,1,500,1,5,1,0.5,0.7,177.8,0,5,7.2,88.89656,89.90464,79.12602,73.74963,64.3668,-0.6,-0.49,0.49,89.90464,0.36483,1.2432,2.0147,3.66456,4.33253,1.2432,42103,0
0,0,0,0,0,0,1,0,1,0,0,0,0,4.09,0,29,28,43,0,0.96,368,1,1000,2,2,0,0.5,1,127,1,1,7.3,38.60232,52.69065,73.70526,70.96422,54.78327,-0.7,-0.59,0.59,73.70526,0.001,0.02323,0.05403,0.10023,0.17584,0.05403,,0
58.693,28,7.61,1.91,8,0,1,0,1,0,0,0,0.44,4.42,4,50,21,22,7,0.91,274,1,800,2,2,0,0.5,1,127,1,1,7.3,38.10127,73.38105,86.05465,90.21042,92.15567,-0.9,-0.79,0.79,92.15567,0.06943,0.16884,0.45726,0.76249,1.10551,1.10551,,0
58.693,28,7.61,1.91,8,0,1,0,1,0,0,0,0.75,3.96,4,49,18,27,6,0.94,263,1,900,2,2,0,0.5,1,127,1,1,7.3,50.62751,86.52623,92.30304,94.86723,94.54302,-0.8,-0.69,0.69,94.86723,0.07043,0.16984,0.45826,0.76349,1.10651,0.76349,,0
58.693,28,7.61,1.91,8,0,1,0,1,0,0,0,1.03,2.91,4,41,24,35,0,0.87,91,1,100,2,2,0,0.5,1,127,1,1,7.3,70.96422,92.15567,95.98722,98.07984,96.78301,-0.8,-0.69,0.69,98.07984,0.12964,0.45026,1.37993,2.38521,3.24488,2.38521,,0
107.868,47,7.54,1.93,10,1,1,0,0,0,0,0,0.088,10.24527815,2,53.84,26.37,19.78,0,1.02,945.7,1,1000,1,4.627639628,0,0.1,0.797946442,25,1,0.710558979,6.8,72.76348,66.87029,60.9771,55.08391,49.19072,-0.37,-0.26,0.26,94.14,3.98433,6.60101,9.21769,11.83437,14.45105,1.84868,,0
107.868,47,7.54,1.93,10,1,1,0,0,0,0,0,0.096,9.496574089,3,51.16,30.23,18.6,0,1.04,1226,1,1000,1,4.458093109,0,0.1,0.858399521,25,1,0.743583123,6.8,84.6758,69.06,53.4442,37.8284,22.2126,-0.41,-0.3,0.3,85.1,6.45242,9.0691,11.68578,14.30246,16.91914,2.42,,0
0,0,0,0,0,0,0,0,1,0,0,0,0,2.74,0,25.19962667,13.87534999,47.81706938,13.10795396,1.02,1044,0,1000,4,3.975335503,0,0.5,1,177.8,1,1,7.3,0.01,0.01,23.83068,56.63338,23.83068,-0.8,-0.69,0.69,56.63338,,,,1.3565,0.86107,1.3565,,0
58.693,28,7.61,1.91,8,0,0,0,1,0,0,0,0.46,3.05,4.13,29.47316941,10.28352081,54.66582749,5.383555279,1.03,614,0,1000,4,3.69362502,0,0.5,0.217391304,177.8,1,1,7.3,92.62949,94,92.62949,91.22439,94.16233,-0.9,-0.79,0.79,94.16233,0.001,2.73455,5.6278,9.50786,14.33855,14.33855,15767,1
58.693,28,7.61,1.91,8,0,0,0,1,0,0,0,1.23,3.23,6,28.82242686,13.22961927,48.81006802,9.046181589,1.02,612,0,1000,4,3.524884611,0,0.5,0.081300813,177.8,1,1,7.3,58.60051,69.15154,79.70257,90.2536,79.70257,-0.8,-0.69,0.69,90.2536,,,,4.00705,5.26489,4.00705,,0
58.693,28,7.61,1.91,8,0,0,0,1,0,0,0,3.49,2.16,10.36,31.58754345,23.41411902,30.19736157,12.26197513,1,352,0,1000,4,3.87016356,0,0.5,0.028653295,177.8,1,1,7.3,0.01,0.01,0.01,2.70309,7.02058,-0.9,-0.79,0.79,7.02058,,,,,0.06838,0.06838,,0
118.71,50,7.37,1.96,10,1,1,0,0,0,0,0,1.8,5.337353956,4.3,26.31,8.65,56.71,8.31,1.05079626,581.3,0,950,2,4.93563137,0,0.1,1,177.8,1,1,6.8,84.18591,92.89862,93.67807,92.40932,84.95267,-0.75,-0.64,0.64,95.2,0.942890611,3.396903069,6.288580736,9.572053075,13.64689036,7.85955016,,0
118.71,50,7.37,1.96,10,1,1,0,0,0,0,0,1.8,6.024113819,4.3,26.31,8.65,56.71,8.31,1.074370558,581.3,0,950,2,4.530246928,1,1,1,177.8,1,0.5,8.8,91.38459,93.21487,91.2557,91.66816,91.2557,-0.55,-0.44,0.44,93.5,26.32333115,71.71043253,98.69633388,137.7582967,176.8202595,51.2754,,2
118.71,50,7.37,1.96,10,1,1,0,0,0,0,0,1.8,6.01915629,4.3,26.31,8.65,56.71,8.31,1.086302326,581.3,0,950,2,4.586115784,1,1,1,177.8,1,0.5,13.8,93.36954,92.51885,91.66816,90.81747,89.96678,-0.3,-0.19,0.19,93.62732,103.2714077,171.1471789,239.0229501,306.8987213,374.7744925,39.47214522,,2
0,0,0,0,0,0,0,1,0,0,0,0,0,13.86921215,4,38.6,3.1,58.2,0,0.99,438.8,0,850,2,1,0,0.5,1.5,177.8,1,1,7.2,46.08985,60.31424,46.08985,34.34739,24.90005,-0.6,-0.49,0.49,60.31424,1.51741,2.11451,2.71161,3.1583,3.52749,2.114,,0
112.411,48,8.95,1.69,10,0,0,1,0,0,0,0,18.4,14.72554628,4,64,4.8,31.2,0,1.07,303,0,850,0.0833,1,0,0.5,1.5,177.8,1,1,7.2,90.19405,90.86031,91.52657,88.92399,84.73904,-0.73,-0.62,0.62,91.42247,0.76439,2.59437,4.42435,7.00083,10.36646,5.00449,,0
112.411,48,8.95,1.69,10,0,0,1,0,0,0,0,6.7,11.03143536,4,57.3,5.1,37.6,0,0.98,510.5,0,850,1,1,0,0.5,1.5,177.8,1,1,7.2,70.60183,71.26809,71.93435,69.33177,66.06293,-0.73,-0.62,0.62,72.05928,0.8497,2.40668,3.96366,5.95574,9.09102,4.56512,,0
112.411,48,8.95,1.69,10,0,0,1,0,0,0,0,3.5,9.442286651,4,49.2,4.9,45.9,0,0.93,615.9,0,850,2,1,0,0.5,1.5,177.8,1,1,7.2,61.85716,62.08619,62.31522,60.17069,56.31887,-0.73,-0.62,0.62,62.77327,0.83263,2.17633,3.52003,5.42253,8.3232,3.93806,,0
58.693,28,7.61,1.91,8,0,1,1,1,0,0,0,0.5,2.82,3,18.70089052,53.61445783,14.33996857,13.34468308,1.115415125,458,1,1000,2,5,0,0.5,1,177.8,1,1,7.2,36.39653,84.08442,92.90485,94.34439,90.07813,-0.8,-0.69,0.69,94.34439,0.6192,2.04571,4.26889,7.7892,10.86352,7.7892,1083,0
