Repository: dravendr/CO2RR_Machine-Learning

# CO2RR_Machine-Learning
The machine learning code file was written in jupyter notebook and saved in the corresponding format of .ipynb. To run the code, we suggest users to install Anaconda 3 in windows 10 and install the following necessary python packages with the same or higher version to set up compatible environment: Python 3.7; jupyter 1.0.0; numpy 1.20.2; pandas 1.0.1; scikit-learn 0.22.1; matplotlib 3.1.3; shap 0.39.0；seaborn 0.10.0; tensorflow-gpu 2.4.1; tensorflow-estimator 2.4.0; Keras 2.4.3; keras-metrics 1.1.0; catboost 0.23.2; lightgbm 3.2.1; xgboost 1.0.2. For training the ANN models, two GPU of GTX 2080ti equipped with i9 9900k was used. For other 8 machine learning algorithms, the models were trained on a computing cluster which has been clarified in the “Funding Source” part.

File: Selected Feature Modelling/OVP/database_filled_GB.csv (part 1 of 4)
Element,Relative Atomic Mass,Atomic Number,Ionization Potential,Electronegativity,Number of d electrons,ZIF or MOF Derived,Hard or Soft Templated,Graphene/Carbon Nanosheets or other 2D Structures,Polymer Derived,Carbon Nanofiber/Nanotubes,Carbon Black Derived,Biomass or other Organic Derived,Main Transition Metal Content (wt. %),Nitrogen Cotent (wt. %),Metal-N Coordination Number (XAS),Pyridinic N Ratio,Pyrrolic N Ratio,Graphitic N Ratio,Oxidized N Ratio,Raman ID/IG Ratio,BET Surface Area (m2/g),Acid Wash,Pyrolysis Temperature (¡ãC),Pyrolysis Time (h),Rising Rate (¡ãC min-1),Flow Cell/H-type Cell,Electrolyte Concentration (M),Catalyst Loading (mg cm-2),Nafion Membrane Thickness (¦Ìm),Carbon Paper/Glassy Carbon,Electrode Area cm2,Electrolyte pH,FE of Product (CO) at -0.5V (vs.RHE),FE of Product (CO) at -0.6V (vs.RHE),FE of Product (CO) at -0.7V (vs.RHE),FE of Product (CO) at -0.8V (vs.RHE),FE of Product (CO) at -0.9V (vs.RHE),Potential for Maximum FE of Product (CO) (vs.RHE),"corresponding overpotential (eV) ¦Ç=E-Eo,CO£¬-0.11 eV£¬Formate£¬-0.011",Overpotential (V),Maximum FE,FE90,FE95,ovpCL
Fe,55.845,26,7.83,1.83,6,0,0,1,0,0,0,0,5.9,13.9,5,47.74,31.34,17.88,3.04,1.07,118,1,800,2,2,0,0.1,2,177.8,1,1,6.8,91.61,82.35,72.59,57.77,43.86,-0.46,-0.35,0.35,96.6,1,1,0
Fe,55.845,26,7.83,1.83,6,0,0,1,0,0,0,0,9.9,23.9,4,58.52,23.15,12.44,5.88,1.13,23,1,800,2,2,0,0.1,2,177.8,1,1,6.8,60.63,65.56,59.85,50.29,42.19,-0.56,-0.45,0.45,66,0,0,0
Fe,55.845,26,7.83,1.83,6,1,0,0,0,0,0,0,1.78,4.72,4,49.17,15.13,28.89,6.8,0.94,461,0,800,2,5.333,0,0.5,0.3,127,1,1,7.2,87.32553,81.04055,57.21845,33.39635,9.57425,-0.5,-0.39,0.39,87.32,0,0,0
Co,58.93,27,7.81,1.88,7,1,0,0,0,0,0,0,1.57,4.76,4,41.58,17.59,25.91,14.9,0.93,448,0,800,2,5.333,0,0.5,0.3,127,1,1,7.2,12.28592,17.17705,17.32911,15.50443,13.12223,-0.7,-0.59,0.59,17.33,0,0,1
Ni,58.693,28,7.61,1.91,8,1,0,0,0,0,0,0,1.75,4.94,4,46.79,16.83,24.89,11.49,0.92,451,0,800,2,5.333,0,0.5,0.3,127,1,1,7.2,55.95132,85.09537,94.47216,96.5756,94.04133,-0.8,-0.69,0.69,96.8,1,1,1
Cu,63.546,29,7.69,1.9,10,1,0,0,0,0,0,0,1.43,4.82,4,49.51,17.07,24.56,8.84,0.94,459,0,800,2,5.333,0,0.5,0.3,127,1,1,7.2,11.42427,13.80648,12.6914,10.30919,6.96396,-0.6,-0.49,0.49,13.8,0,0,0
Fe,55.845,26,7.83,1.83,6,0,0,1,0,0,0,0,5.044,4.884,4,61.92,21.76,13.81,2.51,1.03,651.9364056,0,25,24,0,0,0.1,0.2,177.8,1,1,6.8,91.8,89.7,82.1,76.5,70.9,-0.5,-0.39,0.39,91.8,1,0,0
Co,58.93,27,7.81,1.88,7,0,1,0,0,0,0,0,3.54,5.382165047,5,20.901,41.239,37.86,0,1.279560547,568,0,25,24,2,0,0.2,0.3,177.8,1,1.437227069,7,83.6,91.98,97.11,98.66,88.99,-0.73,-0.62,0.62,99.2,1,1,1
Fe,55.845,26,7.83,1.83,6,0,1,0,0,0,0,0,3.03,6.216885976,5,45.44372138,22.08075383,26.10742407,4.793409562,1.128950691,693.1074976,0,25,24,2,0,0.2,0.3,177.8,1,1.159404987,7,62.36,81.45,62.36,25.4,7.31,-0.6,-0.49,0.49,81.45,0,0,0
Ni,58.693,28,7.61,1.91,8,0,1,0,0,0,0,0,3.32,5.670090774,5,48.50708628,21.58439382,24.69341976,3.916257473,1.090291443,612.8703852,0,25,24,2,0,0.2,0.3,177.8,1,1.076769905,7,32.29,32.9,33.51,44.45,8.4,-0.8,-0.69,0.69,44.45,0,0,1
Co,58.93,27,7.81,1.88,7,0,1,0,0,0,0,0,3.82,8.900250026,5,40.73171633,18.40244602,32.14477425,8.664845894,1.155020745,529.4640969,0,400,2,2,0,0.2,0.3,177.8,1,0.897708239,7,76.08,89.59,93.15,91.54,74.22,-0.7,-0.59,0.59,93.15,1,0,1
Co,58.93,27,7.81,1.88,7,0,1,0,0,0,0,0,3.18,8.724496581,5,41.55130663,18.97100134,30.44229886,8.71096451,1.173577049,574.6732444,0,600,2,2,0,0.2,0.3,177.8,1,0.955323921,7,56.24,87.74,90.05,82.15,41.2,-0.7,-0.59,0.59,90.05,1,0,1
Co,58.93,27,7.81,1.88,7,0,1,0,0,0,0,0,4.54,8.265691229,5,41.13242312,19.65648581,31.22343585,7.894962306,1.148786719,583.2846909,0,800,2,2,0,0.2,0.3,177.8,1,0.729920462,7,8.92,15.73,17.59,8.61,-0.37,-0.7,-0.59,0.59,17.59,0,0,1
Co,58.93,27,7.81,1.88,7,0,1,0,0,0,0,0,8.01,6.526925691,5,32.47683242,9.537548777,50.40273921,8.595241404,1.144257351,676.4285953,0,1000,2,2,0,0.2,0.3,177.8,1,0.910772112,7,29.55,40.86,41.34,25.99,10.62,-0.7,-0.59,0.59,41.34,0,0,1
Fe,55.845,26,7.83,1.83,6,0,0,0,0,1,0,0,2.68,9.162448165,5,39.65578424,11.62171753,9.066713982,0,1.2,687.2452256,0,700,4,5,0,0.5,1,177.8,1,1,7.2,87.492,94.292,93.494,77.639,60.604,-0.6,-0.49,0.49,95.47,1,1,0
Ni,58.693,28,7.61,1.91,8,0,1,0,0,0,0,0,0.37,4.32,4.5,26.7,15.9,57.3,0,1.05,1220,0,800,5,2,0,0.5,0.255,177.8,0,0.785,7.2,74.946,83.455,91.964,95.228,95.683,-1,-0.89,0.89,95.23,1,1,1
Ni,58.693,28,7.61,1.91,8,0,1,0,0,0,0,0,0.44,6.28,4,32.9,8.9,58.2,0,1.05,924,0,800,5,2,0,0.5,0.255,177.8,0,0.785,7.2,76.263,76.861,77.459,85.068,81.264,-0.8,-0.69,0.69,85.068,0,0,1
Ni,58.693,28,7.61,1.91,8,0,1,0,0,0,0,0,0.59,5.33,4,33.2,10.1,56.6,0,1.05,757,0,800,5,2,0,0.5,0.255,177.8,0,0.785,7.2,61.642,73.056,84.47,89.661,85.394,-0.8,-0.69,0.69,89.661,0,0,1
Ni,58.693,28,7.61,1.91,8,0,1,0,0,0,0,0,0.14,6.47,4,39.5,7.2,53.3,0,1.05,445,0,800,5,2,0,0.5,0.255,177.8,0,0.785,7.2,60.826,70.746,80.666,87.378,92.08,-0.9,-0.79,0.79,92.08,1,0,1
Ni,58.693,28,7.61,1.91,8,0,1,0,0,0,0,0,0.26,6.86,4,28.8,16.5,54.7,0,1.01,878,0,800,5,2,0,0.5,0.255,177.8,0,0.785,7.2,54.309,64.242,74.175,75.822,77.469,-0.9,-0.79,0.79,77.469,0,0,1
Ni,58.693,28,7.61,1.91,8,0,1,0,0,0,0,0,0.31,4.63,4,25.3,10.8,65.9,0,1.01,1068,0,800,5,2,0,0.5,0.255,177.8,0,0.785,7.2,67.291,75.011,82.731,93.475,82.042,-0.8,-0.69,0.69,93.475,1,0,1
Ni,58.693,28,7.61,1.91,8,0,1,0,0,0,0,0,0.42,4.44,4,32.6,6.7,60.8,0,1.04,1650,1,800,5,2,0,0.5,0.255,177.8,0,0.785,7.2,63.701,66.307,63.701,61.218,57.358,-0.6,-0.49,0.49,66.307,0,0,0
Ni,58.693,28,7.61,1.91,8,0,0,0,0,0,1,0,1.25,1.46,3.4,41.7,34.2,13.5,10.3,1.02,228,0,1000,1,5,0,0.1,0.58,177.8,1,1,6.8,67.922,87.934,95.287,97.091,90.465,-0.8,-0.69,0.69,97.091,1,1,1
Fe,55.845,26,7.83,1.83,6,0,0,0,0,0,1,0,1.33,1.38,3.6,40.5,34.1,15.5,8.8,1.03,217,0,1000,1,5,0,0.1,0.58,177.8,1,1,6.8,86.722,85.213,81.173,68.676,56.96,-0.5,-0.39,0.39,86.722,0,0,0
Co,58.93,27,7.81,1.88,7,0,0,0,0,0,1,0,1.46,1.4,4,47.2,35.5,11.5,5.6,1.04,227,0,1000,1,5,0,0.1,0.58,177.8,1,1,6.8,49.607,46.752,34.254,25.259,15.482,-0.5,-0.39,0.39,49.607,0,0,0
Cu,63.546,29,7.69,1.9,10,0,0,0,0,0,1,0,1.34,1.1,4,40.8,35.5,15.5,11.6,1.01,230,0,1000,1,5,0,0.1,0.58,177.8,1,1,6.8,11.118,17.286,21.192,28.706,18.337,-0.8,-0.69,0.69,28.706,0,0,1
Ni,58.693,28,7.61,1.91,8,0,0,0,0,1,0,0,1.68,6.424020884,3.7,58.2,18.8,23,0,1.100377892,648,1,800,5,5,0,0.5,0.35,177.8,1,1,7.2,92.37539,94.40578,96.43617,97.10286,97.28469,-1,-0.89,0.89,96.4,1,1,1
Ni,58.693,28,7.61,1.91,8,0,0,0,0,1,0,0,1.49,6.327286299,4,49.1,23.6,27.3,0,1.120982132,673,1,800,5,5,0,0.5,0.35,177.8,1,1,7.2,84.769,85.61752,86.46604,87.46608,84.58717,-0.8,-0.69,0.69,87.5,0,0,1
Co,58.93,27,7.81,1.88,7,0,0,0,0,0,1,0,0.83,2.893584137,4,52.62841956,19.63034232,23.32293284,5.656855768,1.875726211,1149.935148,1,70,3,5.787242461,0,0.1,4.88,127,1,0.5,6.8,76.49641,87.38255,91.2609,94.8,95.02187,-0.8,-0.69,0.69,94.8,1,0,1
Co,58.93,27,7.81,1.88,7,0,0,0,0,0,1,0,1.22,2.751068733,4,53.28899487,19.10123359,21.63286372,6.641636969,1.898754538,1149.754734,1,70,3,5.613669392,0,0.1,4.88,127,1,0.5,6.8,3.13805,4.88906,5.77764,5.93444,5.77764,-0.8,-0.69,0.69,5.93444,0,0,1
Ni,58.693,28,7.61,1.91,8,0,0,1,0,0,0,0,3.2,7.352055808,5,47.38,17.67,28.04,6.89,0.978874495,399.3817123,1,500,1,20,0,0.1,0.2,177.8,1,1,6.8,0.01,35.57381,95.06253,95.49309,95.92365,-0.75,-0.64,0.64,98.47,1,1,1
Fe,55.845,26,7.83,1.83,6,0,0,1,0,0,0,0,3.2,6.113147006,5,50.28,19.37,20.11,10.23,0.956250267,536.379432,0,500,1,20,0,0.1,0.2,177.8,1,1,6.8,0.01,11.53434,28.14669,22.94412,17.74155,-0.7,-0.59,0.59,28.14669,0,0,1
Co,58.93,27,7.81,1.88,7,0,0,1,0,0,0,0,3.7,5.960251017,5,49.8,21.9,18.39,9.9,0.919753394,454.229189,0,500,1,20,0,0.1,0.2,177.8,1,1,6.8,0.01,14.54824,34.56918,26.74738,18.92558,-0.7,-0.59,0.59,34.56918,0,0,1
Ni,58.693,28,7.61,1.91,8,0,0,0,0,0,0,1,2.7,8.655745476,4,60,14.3,15.09,11.34,1.07,639.033058,0,800,2,4.940296812,0,0.5,1,177.8,1,1,7.2,67.80458,74.55222,79.27131,78.29299,73.2098,-0.76,-0.65,0.65,80,0,0,1
Ni,58.693,28,7.61,1.91,8,0,0,0,0,0,0,1,2.7,8.07019133,4,70,13.19,10.62,11.17,1.04,521.7646216,0,800,2,5.186529766,0,0.5,1,177.8,1,1,7.2,60.69811,92.07054,96.25074,97.05225,97.69357,-0.76,-0.65,0.65,98,1,1,1
Fe,55.845,26,7.83,1.83,6,0,0,0,0,0,0,1,3.9,7.939083938,4,52.71,16.17,10.86,20.27,1.08,730.5940198,0,800,2,5.013314504,0,0.5,1,177.8,1,1,7.2,52.26069,46.24726,28.79508,17.39652,10.31134,-0.46,-0.35,0.35,52.3,0,0,0
Ni,58.693,28,7.61,1.91,8,0,0,0,0,0,0,1,1.25,5.502364393,3.9,36.57,18.88,22.25,22.29,0.95,431.4483598,0,900,3,5,0,0.5,0.5,127,1,1,7.2,71,76,85,88,91.2,-0.9,-0.79,0.79,91.2,1,0,1
Co,58.93,27,7.81,1.88,7,1,0,0,0,0,0,0,0.6,10.64064329,4.1,52.43,27.22,20.34,0,1.02,733.2495942,0,800,3,4.453063802,0,0.1,2,127,1,0.5,6.8,30,48,70,82,74,-0.8,-0.69,0.69,82,0,0,1
Co,58.93,27,7.81,1.88,7,1,0,0,0,0,0,0,0.63,9.029628337,4,43.16,27.81,29.02,0,0.91,731.7803518,0,900,3,5.220839802,0,0.1,2,127,1,0.5,6.8,17.5,32,41,44,43,-0.8,-0.69,0.69,44,0,0,1
Co,58.93,27,7.81,1.88,7,1,0,0,0,0,0,0,0.25,15.8146,2.2,54.51531953,24.36164919,16.31191296,6.268571257,1.083012286,651.3157736,0,1000,3,5,0,0.5,0.8,127,1,0.5,6.8,71.38914,93.64125,89.0106,78.96676,68.92292,-0.68,-0.57,0.57,95,1,1,1
Co,58.93,27,7.81,1.88,7,1,0,0,0,0,0,0,0.25,15.7266,3.1,60.17021522,21.87210175,13.51630707,4.495061079,1.101689477,666.0178213,0,900,3,5,0,0.5,0.8,127,1,0.5,6.8,50.99178,60.29037,45.02993,33.20357,21.37721,-0.53,-0.42,0.42,63,0,0,0
Co,58.93,27,7.81,1.88,7,1,0,0,0,0,0,0,0.25,9.628785995,11.2,52.19873382,22.10431988,20.68468222,4.942910541,1.318145876,925.6946335,1,900,3,5,0,0.5,0.8,127,1,0.5,6.8,4.61131,4.37596,3.46214,2.11307,0.764,-0.62,-0.51,0.51,5.9,0,0,1
Cu,63.546,29,7.69,1.9,10,0,0,0,0,0,0,1,0.32,4.248554465,4,46.378,48.64,0,4.98,1.02,610.1,1,900,1,5,0,0.1,0.8,50,1,1,6.8,74.30662,87.46025,91.92573,84.34569,72.37238,-0.7,-0.59,0.59,92,1,0,1
Cu,63.546,29,7.69,1.9,10,0,0,0,0,0,0,1,4.17,5.1,12,39.65,46.81,0,13.53,0.98,40.1,1,900,1,5,0,0.1,0.8,50,1,1,6.8,18.10743,23.77843,20.76052,17.17884,9.2527,-0.6,-0.49,0.49,23.77843,0,0,0
none,0,0,0,0,0,0,0,0,0,0,0,1,0,1.64,0,11.27,70.96,0,17.77,0.88,1450.3,1,900,1,5,0,0.1,0.8,50,1,1,6.8,32.81474,16.57111,7.99081,4.68314,3.53692,-0.5,-0.39,0.39,32.81474,0,0,0
Ni,58.693,28,7.61,1.91,8,1,0,0,0,0,0,0,1.53,4.674202544,3.2,34.77,8.53,56.69,0,0.98,720.7898989,1,1000,2,10,0,0.5,0.2,127,1,1,7.2,40.10058,47.50606,54.91154,62.31702,71.7441,-1,-0.89,0.89,71.9,0,0,1
Ni,58.693,28,7.61,1.91,8,0,0,1,0,0,0,0,2.013,7.33,4,36.63105128,21.98734454,29.93883481,9.721585227,1.115529381,429.0655657,0,750,3,4.576169511,0,0.5,0.2,177.8,0,2,7.2,42.49455,86.04744,97.56943,88.18913,51.83607,-0.66,-0.55,0.55,95,1,1,1
Ni,58.693,28,7.61,1.91,8,0,0,1,0,0,0,0,2.013,7.33,4,54.27159929,19.15167018,19.37785306,5.927435139,1.106360812,579.8235931,0,750,3,4.308834122,0,0.5,1,177.8,1,2,7.2,43.55469,86.85168,96.73776,88.11445,52.89588,-0.73,-0.62,0.62,97.63,1,1,1
Mn,54.938,25,7.4,1.55,5,0,0,1,0,0,0,0,1.90887931,7.33,4,36.59432841,25.78088087,31.0285478,6.956885778,1.133385547,431.0144192,0,750,3,4.205587224,0,0.5,0.2,177.8,0,2,7.2,16.44704,10.83632,5.35867,1.98565,0.1773,-0.51,-0.4,0.4,16.88,0,0,0
Cu,63.546,29,7.69,1.9,10,0,0,1,0,0,0,0,2.221241379,7.33,4,47.94932106,22.75102442,20.85411839,7.176134617,1.109533618,438.1264455,0,750,3,4.097252344,0,0.5,0.2,177.8,0,2,7.2,8.61124,9.53392,5.33303,4.37532,3.00437,-0.61,-0.5,0.5,9.58,0,0,0
Fe,55.845,26,7.83,1.83,6,0,0,1,0,0,0,0,1.943586207,7.33,4,41.27103246,19.55416971,28.85589111,9.78857786,1.140595661,492.2024542,0,750,3,4.293429453,0,0.5,0.2,177.8,0,2,7.2,22.7493,12.42225,6.05696,2.68055,0.01,-0.41,-0.3,0.3,29.6,0,0,0
none,0,0,0,0,0,0,1,0,0,0,0,0,0,2.792052919,0,20.83,11.16,51.24,16.77,0.920854031,807,0,1000,1,7.527151868,0,0.5,0.5,177.8,0,2,7.2,68.43525,86.67787,68.43525,50.19263,31.95001,-0.6,-0.49,0.49,87,0,0,0
Fe,55.845,26,7.83,1.83,6,0,1,0,0,0,0,0,0.4,3.770429861,4,24.1,16.53,38.8,20.57,1.033348485,742,1,1000,1,5.779426014,0,0.5,0.5,177.8,0,2,7.2,82.99815,77.73628,65.1124,52.48852,39.86464,-0.47,-0.36,0.36,84.7,0,0,0
Co,58.93,27,7.81,1.88,7,0,1,0,0,0,0,0,0.35,3.773592546,4,20.39,19.1,39.61,20.9,1.062521486,559,1,1000,1,5.080985566,0,0.5,0.5,177.8,0,2,7.2,12.67698,14.65585,15.86896,14.65585,13.44274,-0.77,-0.66,0.66,18,0,0,1
Ni,58.693,28,7.61,1.91,8,0,1,0,0,0,0,0,0.24,3.686837297,4,19.87,17.74,45.67,16.72,1.081130909,680,1,1000,1,4.879027022,0,0.5,0.5,177.8,0,2,7.2,67.88214,88.40984,92.53077,91.73952,88.44652,-0.668,-0.558,0.558,92.71,1,0,1
Ni,58.693,28,7.61,1.91,8,0,1,0,0,0,0,0,1.08,5.762991436,3.7,12.94,24.29,32.64,30.13,1.01,405.6,1,800,3,5,0,0.5,0.5,127,1,1,7.2,38.89694,91.63244,91.63244,95.44036,93.93363,-0.8,-0.69,0.69,95.44036,1,1,1
Ni,58.693,28,7.61,1.91,8,0,0,0,0,0,0,1,1.79,7.03542074,4.2,53,42.6,4.4,0,1.23,842.3380922,1,800,2,10,0,0.5,1,177.8,1,1,7.2,87.87121,90.91879,96.83909,91.86804,87.74631,-0.7,-0.59,0.59,96.83909,1,1,1
Ni,58.693,28,7.61,1.91,8,0,0,0,0,0,0,1,1.57,7.578526301,3.7,78.1,16.9,5,0,1.09,502.4206011,1,800,2,10,0,0.5,1,177.8,1,1,7.2,62.46638,73.50762,71.73402,62.61626,51.02547,-0.6,-0.49,0.49,73.50762,0,0,0
none,0,0,0,0,0,0,0,0,0,0,0,1,0,5.586508603,0,31.87544991,51.73092854,10.71326344,5.362906339,0.930564458,802.5708495,0,800,2,10,0,0.5,1,177.8,1,1,7.2,77.8042,63.71539,55.99652,34.03896,27.84388,-0.5,-0.39,0.39,77.8042,0,0,0
none,0,0,0,0,0,0,0,0,0,0,0,1,0,6.037704796,0,27.58817952,53.79652658,10.21760474,7.907209235,1.043637993,835.9429409,1,800,2,10,0,0.5,1,177.8,1,1,7.2,7.26022,12.93072,7.26022,3.2634,2.16427,-0.6,-0.49,0.49,12.93072,0,0,0
Sb,121.76,51,8.35,2.05,10,0,0,0,0,0,1,0,0.03,9.940460042,4,64.19,17.05,12.19,6.57,1.036860502,33.6,1,800,2,6.472776613,0,0.1,1,177.8,1,1,6.8,53.85865,57.88775,61.91685,77.83742,82.62199,-0.9,-0.79,0.79,82.62199,0,0,1
Fe,55.845,26,7.83,1.83,6,0,0,1,0,0,0,0,3.899049689,9.036229985,4,55.4,23.6,15.8,5.2,1.04,425.3816359,0,700,2,2,0,0.5,2.5,177.8,1,1,7.65,84.82634,78.12473,70.77682,58.08092,38.47577,-0.45527,-0.34527,0.34527,86.84755,0,0,0
Fe,55.845,26,7.83,1.83,6,0,0,1,0,0,0,0,2.157810922,4.935546221,4,37.2,21.4,32.2,9.1,0.99,570.0001165,0,800,2,2,0,0.5,2.5,177.8,1,1,7.65,78.59643,71.48235,64.07119,51.10901,34.08359,-0.45614,-0.34614,0.34614,81.11444,0,0,0
Fe,55.845,26,7.83,1.83,6,0,0,1,0,0,0,0,0.047765564,6.499302535,4,38,18.9,31.7,11.4,0.97,441.5510748,0,900,2,2,0,0.5,2.5,177.8,1,1,7.65,79.143,67.641,52.26275,34.62044,22.87596,-0.45772,-0.34772,0.34772,83.65753,0,0,0
Ni,58.693,28,7.61,1.91,8,1,0,0,0,0,0,0,1.61,4.578502677,3.3,18.3,11.21,61.65,8.18,0.996642012,752.9473874,1,1000,3,10,0,0.1,0.569908296,127,0,4,6.8,67.76384,85.25511,70.59747,58.79924,45.12049,-0.6,-0.49,0.49,85.25511,0,0,0
Ni,58.693,28,7.61,1.91,8,1,0,0,0,0,0,0,3.22,3.912861367,3.2,18.3,11.21,61.65,8.18,0.958405613,593.4888966,1,1000,3,10,0,0.1,0.608025058,127,0,4,6.8,78.30094,97.38512,79.73436,63.17974,49.1547,-0.6,-0.49,0.49,97.38512,1,1,0
Ni,58.693,28,7.61,1.91,8,1,0,0,0,0,0,0,1.64,29.07,4,46.79,27.52,14.73,10.95,1.097494257,519.1764894,1,1000,2,5,0,0.5,0.749372608,177.8,1,1.006385545,7,47.33116,68.02201,88.71286,97.07242,94.27329,-0.8,-0.69,0.69,97.07242,1,1,1
Ni,58.693,28,7.61,1.91,8,1,0,0,0,0,0,0,13.12,15.61466589,12,46.79,27.52,14.73,10.95,1.067054256,377.842248,1,1000,2,5,0,0.5,0.737172073,177.8,1,0.975526104,7,7.52334,37.46368,67.40402,93.35707,85.98768,-0.8,-0.69,0.69,93.35707,1,0,1
Ni,58.693,28,7.61,1.91,8,1,0,0,0,0,0,0,32.8,13.66841813,12,46.79,27.52,14.73,10.95,1.01761982,422.9044867,1,1000,2,5,0,0.5,0.767233907,177.8,1,0.916937111,7,6.52652,15.71154,24.89656,46.86231,61.63668,-0.9,-0.79,0.79,61.63668,0,0,1
Ni,58.693,28,7.61,1.91,8,1,0,0,0,0,0,0,52.48,13.63201182,12,46.79,27.52,14.73,10.95,0.826324954,425.9676049,1,1000,2,5,0,0.5,0.768598419,177.8,1,0.859247954,7,5.70769,12.50746,19.30723,25.50178,29.27547,-0.9,-0.79,0.79,29.27547,0,0,1
Ni,58.693,28,7.61,1.91,8,0,0,0,0,1,0,0,2.14,5.401029567,4,55.02691439,8.942524744,18.7011634,17.32939746,0.92,143.97,1,1000,2,10,0,0.5,0.53167424,127,1,0.838457515,7.2,32.04279,75.108,92.66978,93.92241,94.07272,-1,-0.89,0.89,95.85145,1,1,1
Ni,58.693,28,7.61,1.91,8,0,0,0,0,1,0,0,2.14,4.054771776,4,56.95692026,13.73052246,23.72135655,5.591200733,0.91,113.21,0,1000,2,10,0,0.5,0.610493815,127,1,1.156815063,7.2,30.23901,68.0432,75.108,83.67594,85.63004,-0.9,-0.79,0.79,85.63004,0,0,1
Ni,58.693,28,7.61,1.91,8,0,0,1,0,0,0,0,0.8,5.82,4,28.2,9.1,56.6,6.1,1.14,204,0,1000,1,5,0,0.5,0.3,177.8,0,1.103031998,7.2,45.00973,71.56698,91.43461,88.1407,84.84679,-0.68,-0.57,0.57,91.81,1,0,1
none,0,0,0,0,0,0,0,1,0,0,0,0,0,6.13,0,27.5,9.8,55.6,7.1,1.13,215,0,1000,1,5,0,0.5,0.3,177.8,0,1.2023919,7.2,43.61699,53.29024,42.66713,36.35129,30.03545,-0.76,-0.65,0.65,56,0,0,1
Ni,58.693,28,7.61,1.91,8,0,0,1,0,0,0,0,1.826387217,5.92,3.4,44.61917052,29.42200348,21.6073465,4.351479503,0.878172676,390.6150727,0,800,1,20,0,0.5,0.2,177.8,1,0.25,7.2,79.55611,88.58101,94.07093,97.31133,96.72217,-0.8,-0.69,0.69,97.31133,1,1,1
Fe,55.845,26,7.83,1.83,6,0,0,1,0,0,0,0,1.782184718,5.814259386,3,38.95363026,25.22727273,24.26479561,11.5543014,0.943377209,435.9137655,0,800,1,20,0,0.5,0.2,177.8,1,0.25,7.2,32.37138,22.50696,12.18932,7.92363,4.831,-0.5,-0.39,0.39,32.37138,0,0,0
Co,58.93,27,7.81,1.88,7,0,0,1,0,0,0,0,1.883446736,6.604098759,3,45.24570238,25.79440875,23.69855878,5.261330092,0.914402573,415.5792834,0,800,1,20,0,0.5,0.2,177.8,1,0.25,7.2,2.61818,3.79124,5.25757,4.96431,3.95121,-0.7,-0.59,0.59,5.25757,0,0,1
Mn,54.938,25,7.4,1.55,5,0,0,0,1,0,0,0,0.44,8.2,4,38,43.9,10.3,5,1.7,938,1,900,2,2,0,0.1,0.76,177.8,0,1.459184709,6.8,34.32968,38.78376,30.98033,23.1769,15.37347,-0.566,-0.456,0.456,40.2815,0,0,0
Fe,55.845,26,7.83,1.83,6,0,0,0,1,0,0,0,1.73,8.2,4,34.6,44.6,11.7,6,1.75,724,0,900,2,2,0,0.1,0.76,177.8,0,1.130203427,6.8,61.11545,57.31559,40.2771,17.08712,0.01,-0.552,-0.442,0.442,61.83849,0,0,0
Co,58.93,27,7.81,1.88,7,0,0,0,1,0,0,0,1.11,10.5,4,41.5,41.6,9.8,4.4,1.79,758,0,900,2,2,0,0.1,0.76,177.8,0,1.10156548,6.8,16.03643,14.61906,9.85523,5.0914,0.32757,-0.5,-0.39,0.39,16,0,0,0
Ni,58.693,28,7.61,1.91,8,0,0,0,1,0,0,0,2.88,9.5,4,37.3,43.6,10.7,5.3,1.83,615,0,900,2,2,0,0.1,0.76,177.8,0,1.23101738,6.8,35.17478,60.02505,77.84435,80.09187,77.84435,-0.755,-0.645,0.645,84,0,0,1
Cu,63.546,29,7.69,1.9,10,0,0,0,1,0,0,0,1.11,14.6,4,45.9,32.9,7,3.9,1.8,807,0,900,2,2,0,0.1,0.76,177.8,0,1.288645008,6.8,15.70764,21.87321,27.08306,21.87321,16.66336,-0.777,-0.667,0.667,29.67526,0,0,1
Ni,58.693,28,7.61,1.91,8,0,0,0,1,0,0,0,0.5,7.6,3.8,39.82401656,12.37060041,47.80538302,0,1.106347103,567.4895172,1,900,2,5,0,0.1,1,177.8,1,5,6.8,16.03805,44.65509,77.68171,105.60591,100.56466,-0.784,-0.674,0.674,106,1,1,1
Ni,58.693,28,7.61,1.91,8,0,0,1,0,0,0,0,6.9,8.424053575,2,47.52570273,39.00275896,13.3516746,-0.517386057,2.57,442.8072677,1,800,1,2.679615136,0,0.5,0.5,177.8,1,1,7.2,84.99974,89.65617,92.1,89.65617,87.21234,-0.7,-0.59,0.59,92.1,1,0,1
none,0,0,0,0,0,1,0,0,0,0,0,0,0,2.776728994,0,36.79,0,52,11.21,0.98,768,1,1100,1,6.060807798,0,0.1,0.6,127,1,1,6.8,3.98235,12.26377,20.54519,24.05852,15.91652,-0.8,-0.69,0.69,24.05852,0,0,1
Fe,55.845,26,7.83,1.83,6,1,0,0,0,0,0,0,0.458155678,2.655390688,4,49.22,0,48.34,10.72,0.95,646,0,1100,1,7.216868558,0,0.1,0.6,127,1,1,6.8,89.42521,92.31771,88.85725,79.03065,67.08288,-0.6,-0.49,0.49,92.31771,1,0,0
Co,58.93,27,7.81,1.88,7,1,0,0,0,0,0,0,0.486178484,2.542172372,4,45.99,0,49.69,11.67,0.97,702,0,1100,1,5.901441987,0,0.1,0.6,127,1,1,6.8,41.48504,45.03438,41.62084,35.72586,30.21516,-0.6,-0.49,0.49,45.03438,0,0,0
Zn,65.38,30,9.35,1.65,10,0,0,1,0,0,0,0,2.560062091,9.614884273,4.18397,49.18032787,45.89968524,5.670219864,0,0.95,495.264182,0,700,1,7.31515653,0,0.5,2,177.8,1,1,7.2,23.33439,20.84032,14.39289,10.86405,6.61883,-0.5,-0.39,0.39,23.33439,0,0,0
Zn,65.38,30,9.35,1.65,10,0,0,1,0,0,0,0,1.640685336,6.067461187,3.58418,54.5112782,31.43072176,25.91921743,0,0.79,647.2984663,0,800,1,8.928576743,0,0.5,2,177.8,1,1,7.2,90.46195,83.88186,75.23222,59.6841,40.18261,-0.5,-0.39,0.39,90.46195,1,0,0
Zn,65.38,30,9.35,1.65,10,0,0,1,0,0,0,0,1.013530268,4.230217647,5.09298,50.54347826,25.87587894,34.8271124,0,0.68,830.7241621,0,900,1,8.18327544,0,0.5,2,177.8,1,1,7.2,54.69596,62.33736,59.25957,43.41959,21.58323,-0.6,-0.49,0.49,62.33736,0,0,0
Zn,65.38,30,9.35,1.65,10,0,0,1,0,0,0,0,0.802576972,3.343683832,5.09298,39.51890034,35.3529699,29.49712932,0,0.61,796.4704091,0,1000,1,8.542872664,0,0.5,2,177.8,1,1,7.2,29.78182,48.83225,53.52853,36.81297,26.12031,-0.7,-0.59,0.59,53.52853,0,0,1
Bi,208.98,83,7.25,2.02,10,1,0,0,0,0,0,0,0.2,5.145317655,3.8,31.46,21.44,36.9,10.18,1.01,355.4,0,1000,3,2,0,0.1,0.963441124,177.8,1,1.014704868,7,96.31137,88.22788,80.14439,72.0609,63.97741,-0.50293,-0.39293,0.39293,96.33504,1,1,0
Co,58.93,27,7.81,1.88,7,0,0,0,0,0,1,0,0.72,3.12,4,42.87573195,29.67902841,27.44523964,0,0.92,315.0358753,0,700,1.506148809,7.965496369,0,0.5,0.1,127,0,0.5027,7.2,93.115,95.07896,91.61475,85.72288,79.83101,-0.55,-0.44,0.44,96.44,1,1,0
Fe,55.845,26,7.83,1.83,6,1,0,0,0,0,0,0,3.721434048,4.886824379,4.4,43.80952381,17.07833765,53.94661309,0,0.91,1032.99823,0,900,1,10,0,0.1,0.4,127,1,0.25,6.8,92.85269,95.67062,92.85269,86.19718,67.60254,-0.6,-0.49,0.49,95.67062,1,1,0
Fe,55.845,26,7.83,1.83,6,1,0,0,0,0,0,0,2.358814426,4.95598705,4.4,41.42857143,13.98221931,55.86457074,0,0.93,622.18399,0,900,1,10,0,0.1,0.4,127,1,0.25,6.8,95.20715,96.03213,95.20715,89.6269,76.87205,-0.6,-0.49,0.49,96.03213,1,1,0
Fe,55.845,26,7.83,1.83,6,1,0,0,0,0,0,0,2.826781398,5.420706679,4.4,42.82608696,14.64080544,56.17585485,0,0.95,513.05528,0,900,1,10,0,0.1,0.4,127,1,0.25,6.8,94.28947,95.46669,94.28947,85.38147,66.83317,-0.6,-0.49,0.49,95.46669,1,1,0
Fe,55.845,26,7.83,1.83,6,1,0,0,0,0,0,0,2.835854416,5.319885644,4.4,44.44444444,17.74625447,49.29006085,0,1.04,622.18399,0,900,1,10,0,0.1,0.4,127,1,0.25,6.8,89.78448,93.67768,89.78448,81.48827,62.12426,-0.6,-0.49,0.49,93.67768,1,0,0
Fe,55.845,26,7.83,1.83,6,1,0,0,0,0,0,0,2.699121677,4.613305031,4.6,42.82608696,14.64080544,56.17585485,0,0.95,513.05528,0,700,1,10,0,0.1,0.4,127,1,0.25,6.8,90.68319,87.53778,76.57378,56.17356,31.6169,-0.5,-0.39,0.39,90.68319,1,0,0
Fe,55.845,26,7.83,1.83,6,1,0,0,0,0,0,0,1.366013249,3.644523348,3.9,42.82608696,14.64080544,56.17585485,0,0.95,513.05528,0,1100,1,10,0,0.1,0.4,127,1,0.25,6.8,95.08676,94.97442,94.21054,84.88665,66.75561,-0.5,-0.39,0.39,95.08676,1,1,0
Ni,58.693,28,7.61,1.91,8,1,0,0,0,0,0,0,1.89,7.738822745,3.8,48.59098229,30.07246377,21.33655395,0,1.280831575,1202,0,1000,2,5,0,0.5,0.8,177.8,1,1,7.2,56.45871,86.59293,93.62627,91.44351,85.44092,-0.7,-0.59,0.59,93.62627,1,0,1
Ni,58.693,28,7.61,1.91,8,1,0,0,0,0,0,0,1.89,7.034796702,3.7,45.01686879,39.81034011,15.1727911,0,1.04919271,113,0,1000,2,5,0,0.5,0.8,177.8,1,1,7.2,85.44092,95.99092,97.47641,95.32397,91.95888,-0.7,-0.59,0.59,97.47641,1,1,1
Mn,54.938,25,7.4,1.55,5,0,0,0,0,1,0,0,0.17,9.8,3.2,50.6,38.6,10.8,0,1.093104983,221,0,600,1,3.124546117,0,0.5,0.167,177.8,1,1,7.2,93.52995,96.08395,88.72661,68.16709,47.60757,-0.551,-0.441,0.441,98.34483,1,1,0
none,0,0,0,0,0,0,0,0,0,1,0,0,0,9.8,0,52.67549669,29.85430464,17.47019868,0,0.799838543,271,0,600,1,8.75516672,0,0.5,0.167,177.8,1,1,7.2,60.18704,72.05616,68.2324,53.83793,39.44346,-0.65,-0.54,0.54,74,0,0,1
none,0,0,0,0,0,1,0,0,0,0,0,0,0,5.41,0,42.51386322,11.46025878,21.25693161,24.7689464,1.008561022,623.2403505,0,1000,2,4.914007434,0,0.5,1,177.8,1,1,7.2,58.28368,43.15829,28.0329,12.90751,0.01,-0.5,-0.39,0.39,58.28368,0,0,0
Fe,55.845,26,7.83,1.83,6,1,0,0,0,0,0,0,0.69,13.68,3.8,69.51724138,17.65517241,7.586206897,5.24137931,1.130726561,1247,0,800,2,4.636527342,0,0.5,1,177.8,1,1,7.2,81.36293,66.59612,51.82931,37.0625,22.29569,-0.4,-0.29,0.29,87.10014,0,0,0
Fe,55.845,26,7.83,1.83,6,1,0,0,0,0,0,0,0.66,7.15,3.3,53.98373984,14.14634146,18.04878049,13.82113821,1.251707369,1246,1,900,2,4.702675374,0,0.5,1,177.8,1,1,7.2,89.64277,77.22301,64.80325,52.38349,39.96373,-0.4,-0.29,0.29,91.98982,1,0,0
Fe,55.845,26,7.83,1.83,6,1,0,0,0,0,0,0,0.58,4.3,3,26.45011601,16.93735499,30.62645012,25.98607889,1.226074101,1345,1,1000,2,5.285220794,0,0.5,1,177.8,1,1,7.2,95.57558,93.58711,91.59864,89.61017,87.6217,-0.5,-0.39,0.39,95.57558,1,1,0
Fe,55.845,26,7.83,1.83,6,1,0,0,0,0,0,0,0.59,4.05,3,43.7037037,17.77777778,27.40740741,11.11111111,1.108008553,1243,0,1000,2,5.488241642,0,0.5,1,177.8,1,1,7.2,86.63078,81.07861,70.35598,49.81295,30.27625,-0.5,-0.39,0.39,86.63078,0,0,0
Fe,55.845,26,7.83,1.83,6,1,0,0,0,0,0,0,0.52,4.13,3,39.80582524,18.93203883,25.97087379,15.29126214,1.107275706,1275,0,1000,2,5.304048117,0,0.5,1,177.8,1,1,7.2,94.68143,92.39116,83.57709,65.53253,50.99279,-0.5,-0.39,0.39,94.68143,1,0,0
Fe,55.845,26,7.83,1.83,6,1,0,0,0,0,0,0,0.51,4.09,3,32.18673219,21.86732187,29.72972973,16.21621622,1.129001937,1298,0,1000,2,5.285144231,0,0.5,1,177.8,1,1,7.2,84.72222,80.6969,64.76911,47.73089,33.15644,-0.5,-0.39,0.39,84.72222,0,0,0
Ni,58.693,28,7.61,1.91,8,0,0,0,0,1,0,0,0.087,2.5,4.2,13.56312691,44.24189549,34.06546872,8.129508883,0.96940754,588.393391,0,800,2,5.681356177,0,0.1,1,177.8,1,1,6.8,26.13964,66.69257,81.69823,90.76079,86.29674,-0.8,-0.69,0.69,90.76079,1,0,1
Ni,58.693,28,7.61,1.91,8,0,0,0,0,1,0,0,0.087,2.5,4.2,40.81781672,36.49142023,17.99926981,4.691493246,0.990054166,607.4975982,0,700,2,4.883315528,0,0.1,1,177.8,1,1,6.8,6.11385,35.28151,64.44917,78.52832,80.10705,-0.8,-0.69,0.69,80.10705,0,0,1
Ni,58.693,28,7.61,1.91,8,0,0,0,0,1,0,0,0.087,2.5,4.2,23.14781992,39.50726693,29.38674229,7.958170861,1.416358668,937.6426607,0,900,2,4.129754254,0,0.1,1,177.8,1,1,6.8,4.94921,44.41743,83.88565,92.89216,94.1862,-0.8,-0.69,0.69,94.1862,1,0,1
Ni,58.693,28,7.61,1.91,8,0,0,0,0,0,0,1,0.39,6.75,5,44.33962264,23.77358491,31.88679245,0,2.1,952,1,900,2,4.890201255,0,0.5,1,177.8,1,1,7.2,23.72676,40.46953,57.2123,73.95507,75.48549,-0.9,-0.79,0.79,75.48549,0,0,1
Ni,58.693,28,7.61,1.91,8,0,0,0,0,0,0,1,0.41,6.19,4,42.85714286,22.36842105,34.77443609,0,1.1,691.4184748,1,900,2,5.294910496,0,0.5,1,177.8,1,1,7.2,92.44251,93.60563,94.76875,95.93187,98.65601,-0.9,-0.79,0.79,98.65601,1,1,1
Y,89,39,6.5,1.22,1,1,0,0,0,0,0,0,0.38,9.169199268,3,43.28159645,5.554323725,45.39911308,5.764966741,1.109810731,925.89,0,1000,2,10,0,0.5,0.8,127,1,1,7.2,55.07882,84.2902,55.07882,29.53436,3.9899,-0.58156,-0.47156,0.47156,89.58413,0,0,0
Sc,44.956,21,6.57,1.36,1,1,0,0,0,0,0,0,1.24,5.142289869,3,48.5,0,51.5,0,1.051558857,925.89,0,1000,2,10,0,0.5,0.8,127,1,1,7.2,74.75205,80.01368,74.75205,40.31783,5.88361,-0.68,-0.57,0.57,82.43,0,0,1
Ni,58.693,28,7.61,1.91,8,0,0,0,0,0,0,1,0.6,7.353218675,4,40.16881502,5.69259962,38.05535562,16.08322973,1.152836552,394.137751,0,900,2,3,0,0.5,0.2,177.8,1,1,7.2,52.83162,56.55594,55.56626,55.85275,52.83162,-0.6,-0.49,0.49,56.55594,0,0,0
Co,58.93,27,7.81,1.88,7,0,0,0,0,0,0,1,1.2,6.572115238,4,35.546875,13.21022727,34.33948864,16.90340909,1.162309929,538.8921143,0,900,2,3,0,0.5,0.2,177.8,1,1,7.2,20.07186,21.60384,24.69564,22.85727,23.77646,-0.7,-0.59,0.59,24.69564,0,0,1
Ni,58.693,28,7.61,1.91,8,0,0,0,0,0,0,1,1.2,6.858753905,4,34.61342396,14.46049278,39.18436703,11.74171623,1.15682429,455.6586426,0,900,2,3,0,0.5,0.2,177.8,1,1,7.2,92.96466,97.95704,97.29713,97.29713,96.60852,-0.6,-0.49,0.49,97.95704,1,1,0
Ni,58.693,28,7.61,1.91,8,1,0,0,0,0,0,0,2.14,4.929365706,4.3,35.693,18.241,46.066,0,1.477324878,1174,0,900,1,5,0,0.5,0.4,177.8,0,1,7.2,72.1185,93.02833,96.51781,96.38256,89.70115,-0.7,-0.59,0.59,96.51781,1,1,1
Ni,58.693,28,7.61,1.91,8,1,0,0,0,0,0,0,1.01,6.655838658,4,51.015,41.586,7.4,0,0.98,628.3198752,0,1000,1,7.008051371,0,0.5,0.5,177.8,0,0.815083367,7.2,70.05725,85.37294,92.26361,91.64986,73.96289,-0.7,-0.59,0.59,92.26361,1,0,1
Fe,55.845,26,7.83,1.83,6,1,0,0,0,0,0,0,0.38,5.413578309,4,56.7,31.2,8.13,3.9,0.94,550.1995086,0,1000,1,9.316550049,0,0.5,0.5,177.8,0,1.028830889,7.2,90.70135,80.51879,62.85971,37.52885,16.85685,-0.5,-0.39,0.39,90.70135,1,0,0
Ni,58.693,28,7.61,1.91,8,1,0,0,0,0,0,0,0.97,7.13340806,4,45.7,43.8,6.25,4.16,0.97,631.0987364,0,1000,1,7.289453898,0,0.5,0.5,177.8,0,0.848419761,7.2,93.51899,96.95037,97.89889,93.51899,90.08761,-0.7,-0.59,0.59,97.89889,1,1,1
Ni,58.693,28,7.61,1.91,8,0,0,0,0,0,1,0,1.3,2.074474243,4,44.655,23.042,16.187,16.117,0.920675785,294.3710129,0,800,1,10.36489402,0,0.5,0.2,177.8,0,2,7.2,60.99274,95.59909,99.21698,98.82584,90.97592,-0.7,-0.59,0.59,99.21698,1,1,1
Ni,58.693,28,7.61,1.91,8,0,0,0,0,0,1,0,0.42,0,4,0,0,0,0,1.166624597,503.7426817,0,800,1,8.980060736,0,0.5,0.2,177.8,0,2,7.2,18.73269,25.79152,29.30782,16.81709,5.76962,-0.7,-0.59,0.59,29.30782,0,0,1
none,0,0,0,0,0,0,0,0,0,0,1,0,0,1.21,0,52.86584218,29.95841682,17.45596315,-0.444326769,1.262032628,592.9350006,0,800,1,10.08905501,0,0.5,0.2,177.8,0,2,7.2,29.91136,14.29796,8.99727,4.01148,2.09588,-0.3,-0.19,0.19,35.78,0,0,0
Ni,58.693,28,7.61,1.91,8,0,0,0,0,0,1,0,0.726565595,11.21732029,4,44.60486322,21.23100304,11.84650456,22.31762918,0.923443821,367.0177752,0,800,1,10.2755176,0,0.5,0.2,177.8,0,2,7.2,44.77465,81.49757,91.48599,80.41223,59.48142,-0.7,-0.59,0.59,91.48599,1,0,1
Ni,58.693,28,7.61,1.91,8,0,0,0,0,0,1,0,0.953383072,2.453946912,4,45.10628709,20.98700518,12.61173289,21.29497484,0.900747346,237.9225274,0,800,1,10.34424256,0,0.5,0.2,177.8,0,2,7.2,72.96272,92.70922,95.42734,80.08626,64.74518,-0.67,-0.56,0.56,97,1,1,1
Fe,55.845,26,7.83,1.83,6,0,1,0,0,0,0,0,1.64,7.10487763,4,35.7,55.9,0.08,8.32,1.371312703,910.2742293,0,750,4,5,0,0.5,1,177.8,1,1,7.2,86.59033,93.59192,95.64474,89.26633,71.37745,-0.7,-0.59,0.59,7.017129382,0,0,1
Mn,54.938,25,7.4,1.55,5,0,0,1,0,0,0,0,0.049,4.2,5.1,44.1,33.35,22.5,0,1.201357647,1192,1,900,1,3,0,0.5,0.5,177.8,1,0.949543043,7.2,93.51356,97.23384,89.49325,78.87245,50.46031,-0.6,-0.49,0.49,97.23384,1,1,0
Mn,54.938,25,7.4,1.55,5,0,0,1,0,0,0,0,0.14,3.9,3.9,24.51493167,17.60587144,33.41488105,24.46431584,1.117249205,452,1,900,1,3,0,0.5,0.5,177.8,1,1.043826641,7.2,8.18099,15.25761,16.45756,14.2115,4.55037,-0.7,-0.59,0.59,16.45756,0,0,1
Fe,55.845,26,7.83,1.83,6,0,1,0,0,0,0,0,1.54,4.131825665,4.4,45.55386289,16.88139282,26.10663765,11.45810664,1.05,1059,1,800,2,5,0,0.5,2,127,1,1,7.2,68.92235,66.11389,54.50908,40.54623,26.58338,-0.5,-0.39,0.39,68.92235,0,0,0
Fe,55.845,26,7.83,1.83,6,0,1,0,0,0,0,0,0.86,4.290813177,4.2,13.47037559,66.88622021,13.91152503,5.731879174,1.04,1009,1,900,2,5,0,0.5,2,127,1,1,7.2,85.42872,84.97831,81.40149,68.92235,56.44321,-0.5,-0.39,0.39,85.42872,0,0,0
Fe,55.845,26,7.83,1.83,6,0,1,0,0,0,0,0,0.2,3.769611316,4.4,31.50900846,11.01142123,52.94,4.536967434,1.04,1014,1,1000,2,5,0,0.5,2,127,1,1,7.2,95.23187,93.88062,90.62174,79.04343,67.46512,-0.5,-0.39,0.39,95.23187,1,1,0
Ni,58.693,28,7.61,1.91,8,0,0,1,0,0,0,1,3.28,7.326269792,4,54.35094773,31.66283745,13.98621482,0,0.98,261,0,900,1,3,0,0.1,0.1,177.8,1,0.5,6.8,60.16438,82.47942,92.92586,96.39077,95.97705,-0.85,-0.74,0.74,97.1,1,1,1
Ni,58.693,28,7.61,1.91,8,0,0,1,0,0,0,1,3.28,7.520896137,4,54.35094773,31.66283745,13.98621482,0,0.98,261,0,900,1,3,0,0.5,0.1,177.8,1,0.5,7.2,64.06887,78.41979,91.32269,94.37388,91.32269,-0.75,-0.64,0.64,95.3,1,1,1
Ni,58.693,28,7.61,1.91,8,0,0,1,0,0,0,1,3.28,7.673110024,4,54.35094773,31.66283745,13.98621482,0,0.98,261,0,900,1,3,0,1,0.1,177.8,1,0.5,8.8,67.68892,71.90369,82.63457,83.20343,80.46254,-0.75,-0.64,0.64,84.3,0,0,1
Ni,58.693,28,7.61,1.91,8,0,0,1,0,0,0,1,36.9,10.10989145,12,44.2101021,29.88984417,25.90005373,0,0.83,279,0,900,1,3,0,0.5,0.1,177.8,1,0.5,7.2,53.46201,70.69515,87.72119,89.99902,82.51534,-0.75,-0.64,0.64,91.6,1,0,1
none,0,0,0,0,0,0,0,1,0,0,0,1,0,7.440956733,0,29.78993536,48.59187442,21.61819021,0,0.98,200,0,900,1,3,0,0.5,0.1,177.8,1,0.5,7.2,3.16326,3.60358,3.17898,2.75748,1.68688,-0.6,-0.49,0.49,3.16,0,0,0
Fe,55.845,26,7.83,1.83,6,0,0,1,0,0,0,1,3.28,7.509832905,4,40.0455298,49.57057119,10.38389901,0,0.98,331.2623194,0,900,1,3,0,0.5,0.1,177.8,1,0.5,7.2,41.9463,39.31176,22.8388,11.51463,6.1511,-0.55,-0.44,0.44,49.08386,0,0,0
Co,58.93,27,7.81,1.88,7,0,0,1,0,0,0,1,3.28,8.229797809,4,51.68279929,25.3282154,22.98898531,0,0.98,328.9485297,0,900,1,3,0,0.5,0.1,177.8,1,0.5,7.2,12.06255,16.5171,17.30347,15.5099,12.42736,-0.7,-0.59,0.59,17.30347,0,0,1
Ni,58.693,28,7.61,1.91,8,0,0,1,0,0,0,0,2.2,3.93,4,57.3,27.5,12.8,2.5,0.972706772,470.5552963,1,900,0.0125,5.994070154,0,0.1,0.3,177.8,0,2,6.8,20.6337,66.96731,95.11152,90.68403,95.11152,-0.7,-0.59,0.59,95.11152,1,1,1
Cu,63.546,29,7.69,1.9,10,0,0,1,0,0,0,0,2.1,3.79,4,43.4,25.8,25.7,5.1,1.028404816,326.1994934,1,900,0.0125,5.900555195,0,0.1,0.3,177.8,0,2,6.8,0.01,0.01,0.72663,2.83545,4.87732,-0.9,-0.79,0.79,4.87732,0,0,1
none,0,0,0,0,0,0,0,1,0,0,0,0,0,2.2,0,46.6,31.1,17.5,4.8,1.253591581,639.3289922,1,25,24,0,0,0.1,0.3,177.8,0,2,6.8,4.44795,4.96394,5.47993,5.99592,6.51191,-1.2,-1.09,1.09,8.21538,0,0,1
Ni,58.693,28,7.61,1.91,8,1,0,0,0,0,0,0,8.2,38.23361945,2.1,74.86590282,25.13409718,0,0,1.08,91.4,0,550,2,5,0,0.5,1,127,1,1,7.2,44.31,70.26,96.21,99.9,96.21,-0.8,-0.69,0.69,99.9,1,1,1
Ni,58.693,28,7.61,1.91,8,1,0,0,0,0,0,0,32,19.92,2,68.16499207,31.83500793,0,0,0.9,144.8,0,550,2,5,0,0.5,1,127,1,1,7.2,68.03643,72.54959,77.06275,81.57591,77.06275,-0.8,-0.69,0.69,81.57591,0,0,1
Ni,58.693,28,7.61,1.91,8,1,0,0,0,0,0,0,38,16.4,0.64,74.97385849,25.02614151,0,0,1.02,150.1,0,550,2,5,0,0.5,1,127,1,1,7.2,73.83447,73.97305,74.11163,74.25021,74.11163,-0.8,-0.69,0.69,74.25021,0,0,1
Ni,58.693,28,7.61,1.91,8,1,0,0,0,0,0,0,28,14.5,1.95,55.50787935,44.49212065,0,0,1.023623406,168.9,0,550,2,5,0,0.5,1,127,1,1,7.2,40.55948,62.88234,85.2052,92.20474,85.2052,-0.8,-0.69,0.69,92.20474,1,0,1
Ni,58.693,28,7.61,1.91,8,1,0,0,0,0,0,0,2,38.23361945,4,74.86590282,25.13409718,0,0,1.082188718,91.4,1,550,2,5,0,0.5,1,127,1,1,7.2,89.75162,92.44836,95.1451,97.84184,95.1451,-0.75,-0.64,0.64,98.72,1,1,1
Ni,58.693,28,7.61,1.91,8,1,0,0,0,0,0,0,5.2,19.92,4,68.16499207,31.83500793,0,0,0.972337263,144.8,1,550,2,5,0,0.5,1,127,1,1,7.2,84.93,85.43,85.93,85.43,84.93,-0.75,-0.64,0.64,88.19,0,0,1
Ni,58.693,28,7.61,1.91,8,1,0,0,0,0,0,0,5.7,16.4,4,74.97385849,25.02614151,0,0,1.000278352,150.1,1,550,2,5,0,0.5,1,127,1,1,7.2,82.23,83.15,84.07,84.99,84.07,-0.75,-0.64,0.64,86.34,0,0,1
Ni,58.693,28,7.61,1.91,8,1,0,0,0,0,0,0,2.2,5.374686235,4,46.13248967,0,42.28434917,11.58316116,1.326824359,1066.063913,0,1000,3,5,0,0.5,0.4,177.8,1,2.25,7.2,97.6,99.8,96.6,93.4,90.2,-0.53,-0.42,0.42,99,1,1,0
Ni,58.693,28,7.61,1.91,8,1,0,0,0,0,0,0,2.2,5.640727266,4,46.13248967,0,42.28434917,11.58316116,1.287948798,1135.309748,0,1000,3,5,1,1,1,177.8,1,2.25,8.8,96.16333,96.12382,96.08431,96.0448,96.00529,-0.45,-0.34,0.34,98,1,1,0
Fe,55.845,26,7.83,1.83,6,1,0,0,0,0,0,0,2.1,3.895035339,4,44.41299366,0,45.46884126,10.11816507,1.319639984,1259.477708,0,1000,3,5,0,0.5,0.4,177.8,1,2.25,7.2,28.6,33.8,28.6,23.4,18.2,-0.51,-0.4,0.4,29,0,0,0
Fe,55.845,26,7.83,1.83,6,1,0,0,0,0,0,0,2.1,4.453251285,4,44.41299366,0,45.46884126,10.11816507,1.269969796,1361.252988,0,1000,3,5,1,1,1,177.8,1,2.25,8.8,84.53497,76.39274,55.15571,33.91868,12.68165,-0.45,-0.34,0.34,88,0,0,0
Co,58.93,27,7.81,1.88,7,1,0,0,0,0,0,0,2.2,5.592864748,4,56.47655573,0,29.97030805,13.55313621,1.130457013,907.646741,0,1000,3,5,0,0.5,0.4,177.8,1,2.25,7.2,90,74.4,58.8,43.2,27.6,-0.49,-0.38,0.38,91.5,1,0,0
Ni,58.693,28,7.61,1.91,8,0,1,1,0,0,0,0,1.39,6.119044162,4,23.29980225,57.26936635,0,19.4308314,1.47,308,1,900,3,5.204262164,0,0.5,1,177.8,1,1,7.2,90.49876,91.89232,93.28588,95.51556,96.22782,-0.9,-0.79,0.79,96.22782,1,1,1
Ni,58.693,28,7.61,1.91,8,0,1,1,0,0,0,0,1.39,5.395730396,4,23.29980225,57.26936635,0,19.4308314,1.47,308,1,900,3,4.298341887,1,0.5,0.5,177.8,1,4,7.2,55.01032,68.00061,80.9909,93.98119,95.35316,-0.9,-0.79,0.79,95.35316,1,1,1
Ni,58.693,28,7.61,1.91,8,0,0,0,0,1,0,0,5,9.973957274,3,82.39455539,17.60544461,0,0,0.938631049,401.4848421,0,900,2,21.22119022,0,0.5,1,177.8,1,1,7.2,69.87,79.94803,75.55,70.95887,60.19,-0.6,-0.49,0.49,84,0,0,0
Fe,55.845,26,7.83,1.83,6,1,0,0,0,0,0,0,2.8,6.8,3.4,2.702702703,91.89189189,5.405405405,0,1.530968767,772,0,900,3,5,0,0.5,0.3,177.8,1,1,7.2,97.81,91.64,85.47,79.3,73.13,-0.47,-0.36,0.36,95.9,1,1,0
Fe,55.845,26,7.83,1.83,6,1,0,0,0,0,0,0,2.6,7.6,4.3,71.42857143,0,12.5,16.07142857,1.242865297,894.9727275,1,700,2,5,0,0.5,0.6,177.8,1,1,7.2,69.39,66.33,58.44,50.55,42.66,-0.37,-0.26,0.26,75.6,0,0,0
Cu,63.546,29,7.69,1.9,10,0,0,1,0,0,0,0,1.45,4.696209838,2.3,41.67273316,16.90932622,18.65647497,22.76146566,1.03,168,1,900,2,5,0,0.1,0.5,177.8,1,0.5,6.8,81.29597,61.7397,41.20697,24.76993,8.33289,-0.5,-0.39,0.39,81.29597,0,0,0
Cu,63.546,29,7.69,1.9,10,0,0,1,0,0,0,0,1.19,7.050993443,4,50.16896598,22.47665696,21.15613064,6.142818094,1.068520983,340.5493228,1,700,2,5,0,0.1,0.5,177.8,1,0.5,6.8,34.69913,34.69913,33.80653,32.2918,30.77707,-0.5,-0.39,0.39,34.69913,0,0,0
Cu,63.546,29,7.69,1.9,10,0,0,1,0,0,0,0,1.14,7.827835615,4,50.80418936,22.95276944,21.20005751,4.925986907,1.042396734,409.8343894,1,800,2,5,0,0.1,0.5,177.8,1,0.5,6.8,61.856,56.09463,34.4016,22.58133,10.76106,-0.5,-0.39,0.39,61.856,0,0,0
Ni,58.693,28,7.61,1.91,8,0,1,0,0,0,0,0,2.53,2.75,4,21.19,28.43,50.38,0,1.18,480,1,700,1,1,0,0.5,1.3,127,1,2,7.2,25.79,59.2,73.82,77.16,76.32,-0.78,-0.67,0.67,77.09021,0,0,1
Ni,58.693,28,7.61,1.91,8,0,1,0,0,0,0,0,2.39,2.82,12,21.91,21.69,56.4,0,1.18,437,1,700,1,1,0,0.5,1.3,127,1,2,7.2,7.37629,15.80131,29.93015,44.97055,47.33764,-0.78,-0.67,0.67,42.98201,0,0,1
Ni,58.693,28,7.61,1.91,8,0,1,0,0,0,0,0,2.08994,19.38522,3.6,63.54886542,27.25652703,4.940868318,4.253739235,1.07,422.6,1,800,2,10,0,0.5,0.2,127,1,0.25,7.2,68.9041,90.98402,96.8,95.98083,95.23344,-0.7,-0.59,0.59,96.8,1,1,1
Ni,58.693,28,7.61,1.91,8,0,1,0,0,0,0,0,1.31087,11.93215,3.8,58.91462145,24.01089983,6.616361688,10.45811703,0.97,582.6,1,900,2,10,0,0.5,0.2,127,1,0.25,7.2,78.70554,95.66052,97.81726,98.6,97.68914,-0.8,-0.69,0.69,98.6,1,1,1
Ni,58.693,28,7.61,1.91,8,0,1,0,0,0,0,0,0.37599,6.40078,3.9,45.22917583,26.82011353,11.3035989,16.64711174,0.94,814.3,1,1000,2,10,0,0.5,0.2,127,1,0.25,7.2,89.7882,98.26569,98.82089,99,98.20163,-0.8,-0.69,0.69,99,1,1,1
Ni,58.693,28,7.61,1.91,8,0,0,0,0,0,1,0,2.5,4.334964214,4,50.66666667,28.59259259,20.74074074,0,0.87,412.9515937,0,600,2,10,0,0.1,0.3,177.8,0,1.861472084,6.8,45.46105,68.58665,91.71225,96.2089,97.37129,-1,-0.89,0.89,97.86,1,1,1
Ni,58.693,28,7.61,1.91,8,0,0,1,0,0,0,0,5.0164692,3.699912124,4,41.26935925,23.53477073,22.77558457,12.42028545,1.052093871,250,1,900,2,3,0,0.5,0.1,177.8,0,1,7.3,44.1426,64.61312,75.08932,71.07282,60.1544,-0.73,-0.62,0.62,77.16,0,0,1
Ni,58.693,28,7.61,1.91,8,0,0,1,0,0,0,0,3.769866261,9.215065035,4,48.32413249,28.3714511,11.04100946,12.26340694,1.07430794,304,1,900,2,3,0,0.5,0.1,177.8,0,1,7.3,67.48581,87.43456,94.31781,96.26776,96.56057,-0.925,-0.815,0.815,97.04,1,1,1
Ni,58.693,28,7.61,1.91,8,0,0,1,0,0,0,0,2.181540012,10.18967142,2,53.31096592,20.71340279,14.46229913,11.51333216,1.119395763,406,1,900,2,3,0,0.5,0.1,177.8,0,1,7.3,94.23098,97.30676,97.18106,94.83158,92.44139,-0.625,-0.515,0.515,97.22,1,1,1
Ni,58.693,28,7.61,1.91,8,0,0,0,0,1,0,0,13,6.469933045,4,53.2,15.3,26.8,4.7,1.030600513,429.6370153,0,650,3,5,0,0.5,0.5,177.8,1,1,7.3,7.08353,17.2779,29.32279,39.04708,41.10782,-0.828,-0.718,0.718,41.41,0,0,1
Ni,58.693,28,7.61,1.91,8,0,0,0,0,1,0,0,6.11,7.347705754,4,58.5,15.6,21.3,4.6,1.07024545,451.681389,1,650,3,5,0,0.5,0.5,177.8,1,1,7.3,51.68042,67.55611,75.90852,77.22847,73.73535,-0.731,-0.621,0.621,78.15,0,0,1
Ni,58.693,28,7.61,1.91,8,0,0,0,0,1,0,0,10.48,9.547383551,4,57.4,23.3,15.9,3.4,0.981498858,422.7526004,0,650,3,5,0,0.5,0.5,177.8,1,1,7.3,42.35662,44.09955,48.94599,66.67246,74.46753,-0.929,-0.819,0.819,75.15,0,0,1
Ni,58.693,28,7.61,1.91,8,0,0,0,0,1,0,0,4.02,11.37358606,4,64.1,20.2,13.4,2.3,0.9618886,228.8565938,1,650,3,5,0,0.5,0.5,177.8,1,1,7.3,65.04368,89.83949,95.2263,93.6213,88.5834,-0.726,-0.616,0.616,95.9,1,1,1
Ni,58.693,28,7.61,1.91,8,0,0,0,0,1,0,0,7.53,8.808216874,4,55.3,19.3,21.35,4.05,1.015205425,496.3234922,0,650,3,5,0,0.5,0.5,177.8,1,1,7.3,26.83764,43.21631,53.86556,61.2725,66.31305,-0.93,-0.82,0.82,67.6,0,0,1
Ni,58.693,28,7.61,1.91,8,0,0,0,0,1,0,0,2.28,7.679501339,4,61.3,17.9,17.35,3.45,1.014154853,390.0718363,1,650,3,5,0,0.5,0.5,177.8,1,1,7.3,67.89636,83.16105,88.8149,88.13698,83.84647,-0.73,-0.62,0.62,89.7,0,0,1
Ni,58.693,28,7.61,1.91,8,0,0,0,0,1,0,0,22.7,18.7,3.8,76.27180233,0,23.72819767,0,1.055160095,377.4954524,0,800,1,5,0,0.5,1,177.8,1,1,7.2,82.87295,89.41514,90.75505,89.41514,88.07523,-0.7,-0.59,0.59,90.75,1,0,1
