Repository: dravendr/CO2RR_Machine-Learning

# CO2RR_Machine-Learning
The machine learning code file was written in jupyter notebook and saved in the corresponding format of .ipynb. To run the code, we suggest users to install Anaconda 3 in windows 10 and install the following necessary python packages with the same or higher version to set up compatible environment: Python 3.7; jupyter 1.0.0; numpy 1.20.2; pandas 1.0.1; scikit-learn 0.22.1; matplotlib 3.1.3; shap 0.39.0；seaborn 0.10.0; tensorflow-gpu 2.4.1; tensorflow-estimator 2.4.0; Keras 2.4.3; keras-metrics 1.1.0; catboost 0.23.2; lightgbm 3.2.1; xgboost 1.0.2. For training the ANN models, two GPU of GTX 2080ti equipped with i9 9900k was used.

File: Selected Feature Modelling/OVP/database_filled_GB.csv (part 2 of 4)
Element,Relative Atomic Mass,Atomic Number,Ionization Potential,Electronegativity,Number of d electrons,ZIF or MOF Derived,Hard or Soft Templated,Graphene/Carbon Nanosheets or other 2D Structures,Polymer Derived,Carbon Nanofiber/Nanotubes,Carbon Black Derived,Biomass or other Organic Derived,Main Transition Metal Content (wt. %),Nitrogen Cotent (wt. %),Metal-N Coordination Number (XAS),Pyridinic N Ratio,Pyrrolic N Ratio,Graphitic N Ratio,Oxidized N Ratio,Raman ID/IG Ratio,BET Surface Area (m2/g),Acid Wash,Pyrolysis Temperature (¡ãC),Pyrolysis Time (h),Rising Rate (¡ãC min-1),Flow Cell/H-type Cell,Electrolyte Concentration (M),Catalyst Loading (mg cm-2),Nafion Membrane Thickness (¦Ìm),Carbon Paper/Glassy Carbon,Electrode Area cm2,Electrolyte pH,FE of Product (CO) at -0.5V (vs.RHE),FE of Product (CO) at -0.6V (vs.RHE),FE of Product (CO) at -0.7V (vs.RHE),FE of Product (CO) at -0.8V (vs.RHE),FE of Product (CO) at -0.9V (vs.RHE),Potential for Maximum FE of Product (CO) (vs.RHE),"corresponding overpotential (eV) ¦Ç=E-Eo,CO£¬-0.11 eV£¬Formate£¬-0.011",Overpotential (V),Maximum FE,FE90,FE95,ovpCL
Ni,58.693,28,7.61,1.91,8,0,0,0,0,1,0,0,22.7,18.7,11,35.30510585,0,64.69489415,0,1.111397685,436.7824417,0,400,1,5,0,0.5,1,177.8,1,1,7.2,61.48151,60.62162,52.73653,44.85144,36.96635,-0.55,-0.44,0.44,64,0,0,0
Ni,58.693,28,7.61,1.91,8,0,0,1,0,0,0,0,0.48,9.068144027,3,42.83164119,14.84993864,39.46781212,2.850608055,1.48,126,0,800,1,2.3,0,0.5,0.769501399,177.8,1,1.503752602,7.2,71.3522,84.56886,91.75896,93.93688,91.75896,-0.8,-0.69,0.69,93.93688,1,0,1
Ni,58.693,28,7.61,1.91,8,0,0,1,0,0,0,0,0.52,6.575740364,3.9,40.25185773,16.42180498,41.97628907,1.350048216,1.27,477.7384348,0,800,1,2.3,0,0.5,0.626819737,177.8,1,1.231080007,7.2,53.6007,82.39095,84.21085,79.52684,80.21303,-0.7,-0.59,0.59,84.21085,0,0,1
Ni,58.693,28,7.61,1.91,8,1,0,0,0,0,0,0,0.93,6.36,2.6,49.52830189,27.98742138,15.25157233,7.232704403,1.048462834,1011,0,1000,4,3,0,1,2,127,1,2,8.8,85.37497,94.38902,95.05688,95.05688,92.63516,-0.73,-0.62,0.62,95.56,1,1,1
Ni,58.693,28,7.61,1.91,8,1,0,0,0,0,0,0,2.07,7.29,2.7,53.6351166,29.76680384,11.65980796,4.938271605,1.03488809,923,0,1000,4,3,0,1,2,127,1,2,8.8,90.44612,96.74128,98.40148,98.47432,97.23706,-0.73,-0.62,0.62,98.84,1,1,1
Ni,58.693,28,7.61,1.91,8,1,0,0,0,0,0,0,5.44,10.35,2.4,53.71980676,29.75845411,11.5942029,4.927536232,1.002435099,871,0,1000,4,3,0,1,2,127,1,2,8.8,92.55912,96.74886,97.60684,97.82154,95.82588,-0.73,-0.62,0.62,97.82,1,1,1
Ni,58.693,28,7.61,1.91,8,1,0,0,0,0,0,0,0.72,11.37,2.7,63.67634125,21.63588391,10.55408971,4.133685136,1.001966825,893,0,900,4,3,0,1,2,127,1,2,8.8,80.23903,86.45254,85.37522,86.21215,87.99643,-0.93,-0.82,0.82,88.46,0,0,1
Ni,58.693,28,7.61,1.91,8,1,0,0,0,0,0,0,1.45,12.69,2.7,67.13947991,21.19779354,7.407407407,4.255319149,1.035440774,824,0,900,4,3,0,1,2,127,1,2,8.8,81.55222,90.03052,91.51946,92.80174,93.2696,-0.83,-0.72,0.72,93.3,1,0,1
Ni,58.693,28,7.61,1.91,8,1,0,0,0,0,0,0,5.03,10.75,2.7,63.34883721,21.30232558,10.88372093,4.465116279,0.998882312,775,0,900,4,3,0,1,2,127,1,2,8.8,85.28435,94.29616,95.98385,95.21052,92.23484,-0.73,-0.62,0.62,96.17,1,1,1
Ni,58.693,28,7.61,1.91,8,1,0,0,0,0,0,0,5.44,10.35,2.4,53.71980676,29.75845411,11.5942029,4.927536232,1.060208987,871,0,1000,4,3,0,1,0.088,127,1,2,8.8,83.07386,89.50072,95.92758,97.23689,97.20264,-0.83,-0.72,0.72,97.54,1,1,1
Ni,58.693,28,7.61,1.91,8,1,0,0,0,0,0,0,2.07,7.29,2.7,53.6351166,29.76680384,11.65980796,4.938271605,1.109732707,923,0,1000,4,3,0,1,0.226,127,1,2,8.8,74.25678,83.88565,93.51452,95.59407,94.86074,-0.83,-0.72,0.72,93,1,0,1
none,0,0,0,0,0,0,0,0,0,0,1,0,0,7.494086279,0,27.11420385,50.1023332,7.638149816,15.14531314,0.911023129,174,1,900,1,30,0,0.1,0.75,177.8,0,1,6.8,50.59379,70.99759,50.59379,31.93162,13.26945,-0.56,-0.45,0.45,79.85,0,0,0
Fe,55.845,26,7.83,1.83,6,0,0,0,0,0,1,0,1.05,6.525016676,4,37.97622264,37.66549581,7.768170765,16.59011078,1.009072311,634,1,900,1,30,0,0.1,0.75,177.8,0,1,6.8,70.8512,73.95917,49.24572,44.18734,39.12896,-0.57,-0.46,0.46,74.46,0,0,0
Ni,58.693,28,7.61,1.91,8,0,0,0,0,0,1,0,10.2,4.006305851,4,38.87367064,43.38543345,7.694166935,10.04672897,0.90784802,238,1,900,1,30,0,0.1,0.75,177.8,0,1,6.8,50.24572,54.0175,50.24572,45.18734,40.12896,-0.72,-0.61,0.61,83,0,0,1
Fe,55.845,26,7.83,1.83,6,0,0,1,0,0,0,0,1.25,3.942046519,4,56,22.1,16.2,5.7,0.890316044,473.7613892,0,750,1,10.40086684,0,0.1,0.32,177.8,1,2,6.8,75.72579,77.73641,51.24572,46.18734,42.2705,-0.57,-0.46,0.46,81,0,0,0
Fe,55.845,26,7.83,1.83,6,1,0,0,0,0,0,0,1.5,5.201444974,4,60.53738273,21.3349514,14.97424914,5.563833743,0.895621966,549.5965678,0,1050,1,8.494776994,0,0.5,1,177.8,1,1,7.2,75.94703,73.85061,52.24572,47.18734,30.68727,-0.5,-0.39,0.39,75.94,0,0,0
Fe,55.845,26,7.83,1.83,6,1,0,0,0,0,0,0,2.1,9.253650892,4,67.52767334,24.11585962,8.105644918,0.891717216,0.878099427,533.3087014,0,950,1,8.493842513,0,0.5,1,177.8,1,1,7.2,73.85061,74.97062,53.24572,48.18734,35.68423,-0.6,-0.49,0.49,74.94,0,0,0
Fe,55.845,26,7.83,1.83,6,1,0,0,0,0,0,0,3.4,5.270791155,4,64.9751733,16.84130836,10.69041588,7.716799285,0.907638376,623.4831989,0,1050,1,8.02780492,0,0.5,1,177.8,1,1,7.2,55.18383,50.18688,54.24572,49.18734,28.13136,-0.5,-0.39,0.39,55.18383,0,0,0
Fe,55.845,26,7.83,1.83,6,1,0,0,0,0,0,0,3,6.076013742,4,50.83452392,22.94624743,19.45351874,4.677508444,1.019157322,787.0830979,1,1050,1,5.423406683,0,0.5,1,177.8,1,1,7.2,31.49138,30.05548,55.24572,50.18734,12.99691,-0.5,-0.39,0.39,31.49138,0,0,0
Fe,55.845,26,7.83,1.83,6,1,0,0,0,0,0,0,12,10.09200394,12,50.96570305,23.1400404,19.88199365,4.65734396,1.027239841,666.3124151,0,1050,1,5.149798604,0,0.5,1,177.8,1,1,7.2,8.94766,10.58459,56.24572,51.18734,3.49121,-0.6,-0.49,0.49,10.58459,0,0,0
Fe,55.845,26,7.83,1.83,6,1,0,0,0,0,0,0,1.5,4.418471535,4,50.59410456,23.29031929,19.07230113,7.569867583,0.914545004,750.712749,0,1050,1,8.574330694,0,0.1,1,177.8,1,1,6.8,87.07515,91.89114,57.24572,52.18734,47.12896,-0.6,-0.49,0.49,91.89114,1,0,0
Fe,55.845,26,7.83,1.83,6,1,0,0,0,0,0,0,1.5,5.253291839,4,51.17412648,21.53045544,18.84742604,6.873795926,1.01619808,875.3609588,0,1050,1,5.171051374,0,1,1,177.8,1,1,8.8,68.84532,65.0339,58.24572,53.18734,48.12896,-0.5,-0.39,0.39,68.84532,0,0,0
Fe,55.845,26,7.83,1.83,6,0,0,0,1,0,0,0,2.59081336,3.712426963,4,24,14,47,15,0.99,103.4,1,950,0,10,0,0.1,1,127,0,1,6.8,69.23597,67.7514,50.71932,33.68724,16.65516,-0.53,-0.42,0.42,72.89,0,0,0
Fe,55.845,26,7.83,1.83,6,0,0,0,1,0,0,0,1.616423984,3.706157115,4,29.5,10,50,10.5,1.046333642,365.9,1,950,0.167,10,0,0.1,1,127,0,1,6.8,83.66757,66.70039,51,35.29961,19.59922,-0.53,-0.42,0.42,84,0,0,0
Fe,55.845,26,7.83,1.83,6,0,0,0,1,0,0,0,1.54072305,3.683715873,8,35,6,53,6,1.15,692.6,1,950,0.333,10,0,0.1,1,127,0,1,6.8,93.08709,91.67031,72.75461,53.83891,34.92321,-0.53,-0.42,0.42,94.92,1,0,0
Fe,55.845,26,7.83,1.83,6,0,0,0,1,0,0,0,1.458713195,2.291780881,8,29.5,5.5,59,6,1.099537009,480.5,1,950,0.667,10,0,0.1,1,127,0,1,6.8,84.86742,74.83465,49.97417,25.11369,0.25321,-0.53,-0.42,0.42,87,0,0,0
none,0,0,0,0,0,0,0,0,1,0,0,0,0,4.306736035,0,24,5,65,6,1.196324212,770.8,1,900,3,3,0,0.1,1,127,0,1,6.8,70.34846,80.43451,69.8,59.16549,48.53098,-0.58,-0.47,0.47,81.56,0,0,0
Fe,55.845,26,7.83,1.83,6,0,0,0,1,0,0,0,0.730148612,3.641154155,8,35,6,53,6,1.142748564,721.3,1,950,0.333,10,0,0.1,1,127,0,1,6.8,81.83737,80.34507,69.58084,58.81661,48.05238,-0.53,-0.42,0.42,86,0,0,0
Fe,55.845,26,7.83,1.83,6,0,0,0,1,0,0,0,1.54072305,3.683715873,8,35,6,53,6,1.15,692.6,1,950,0.333,10,0,0.5,1,127,0,1,7.2,93.3056,89.1703,85.035,80.8997,76.7644,-0.53,-0.42,0.42,94,1,0,0
none,0,0,0,0,0,0,0,0,0,0,0,1,0,3.419587854,0,13.21755909,0,74.03119473,12.75124618,1.308655844,622.2848454,0,1000,1,4.42703435,0,0.5,0.635646917,177.8,0,0.19625,7.2,63.22709,50.62684,35.09173,15.43792,7.08442,-0.51,-0.4,0.4,63.8,0,0,0
Ni,58.693,28,7.61,1.91,8,0,0,0,0,0,0,1,1.41,4.683251484,4,20.00724026,0,57.8858453,22.10691444,1.139204125,481.6750753,0,1000,1,3.786435761,0,0.5,0.295199083,177.8,0,0.19625,7.2,88.25148,96.29429,97.80977,99.09958,97.53637,-0.81,-0.7,0.7,98.95,1,1,1
Ni,58.693,28,7.61,1.91,8,0,0,0,0,1,0,0,4.04,5.727205076,4,48.90811356,16.67226608,15.70636654,18.71325382,1.025313305,598.6377937,0,1000,2,5,0,0.5,0.8,177.8,1,0.5,7.2,38.25754,77.68773,92.57255,97.00881,99.13938,-0.9,-0.79,0.79,98.79,1,1,1
Ni,58.693,28,7.61,1.91,8,0,0,0,0,1,0,0,6.63,5.727205076,4,48.90811356,16.67226608,15.70636654,18.71325382,1.047518765,689,0,1000,2,5,0,0.5,0.8,177.8,1,0.5,7.2,5.49264,65.01811,92.23993,96.0594,96.7715,-0.9,-0.79,0.79,96.7715,1,1,1
Ni,58.693,28,7.61,1.91,8,0,0,0,0,1,0,0,7.18,5.727205076,4,48.90811356,16.67226608,15.70636654,18.71325382,1.022260723,620.4287328,0,1000,2,5,0,0.5,0.8,177.8,1,0.5,7.2,26.78747,58.54176,88.16547,94.20696,93.38975,-0.8,-0.69,0.69,94.2,1,0,1
Ni,58.693,28,7.61,1.91,8,1,0,0,0,0,0,0,2.01,4.727602668,4,44.94940833,19.97942034,17.49271137,17.57845996,0.994499209,602.930251,0,1000,2,5,0,0.5,0.8,177.8,1,0.5,7.2,7.85553,57.21733,83.88888,78.25678,72.46284,-0.7,-0.59,0.59,83.88888,0,0,1
Ni,58.693,28,7.61,1.91,8,0,0,0,0,0,1,0,9.25,3.407424121,12,44.69661881,14.590088,17.04492821,23.66836498,1.404130333,769.2539398,0,1000,2,5,0,0.5,0.8,177.8,1,0.5,7.2,0.21659,1.67317,6.755,1.86738,1.1229,-1,-0.89,0.89,7.49948,0,0,1
Zn,65.38,30,9.35,1.65,10,0,0,0,0,0,1,0,1.26,0.61,4,68.85245902,14.75409836,16.39344262,0,2.53,1154,0,800,1,9.116822747,0,0.5,1,177.8,1,1,7.2,26.34484,21.98641,13.44792,4.90943,0.01,-0.53,-0.42,0.42,28.43,0,0,0
Zn,65.38,30,9.35,1.65,10,0,0,0,0,0,1,0,0.77,0.61,4,68.85245902,14.75409836,16.39344262,0,3.02,1239.9,0,900,1,8.862294107,0,0.5,1,177.8,1,1,7.2,62.93697,57.30011,36.31488,15.32965,0.01,-0.53,-0.42,0.42,64.71,0,0,0
Zn,65.38,30,9.35,1.65,10,0,0,0,0,0,1,0,0.1,0.61,4,68.85245902,14.75409836,16.39344262,0,3.11,1402.4,0,1000,1,8.863592753,0,0.5,1,177.8,1,1,7.2,89.37444,82.2853,66.59617,40.89316,15.19015,-0.43,-0.32,0.32,94.34,1,0,0
Zn,65.38,30,9.35,1.65,10,0,0,0,0,0,1,0,0.01,0.61,4,68.85245902,14.75409836,16.39344262,0,2.89,1292.4,0,1100,1,8.660369953,0,0.5,1,177.8,1,1,7.2,48.40207,43.7996,25.65343,7.50726,0.01,-0.53,-0.42,0.42,50.75,0,0,0
Zn,65.38,30,9.35,1.65,10,0,0,0,0,0,1,0,0.1,0.46,4,60.86956522,28.26086957,10.86956522,0,3.11,1402.4,0,1000,1,9.947334019,0,0.5,1,177.8,1,1,7.2,70.16451,54.16244,38.38623,22.61002,6.83381,-0.53,-0.42,0.42,74.1,0,0,0
Zn,65.38,30,9.35,1.65,10,0,0,0,0,0,1,0,0.1,0.56,4,60.71428571,7.142857143,32.14285714,0,3.11,1402.4,0,1000,1,8.94667927,0,0.5,1,177.8,1,1,7.2,76.27268,69.13211,51.9386,34.74509,17.55158,-0.53,-0.42,0.42,77.55,0,0,0
Zn,65.38,30,9.35,1.65,10,0,0,0,0,0,1,0,0.1,0.77,4,71.42857143,18.18181818,10.38961039,0,3.11,1402.4,0,1000,1,9.020795147,0,0.5,1,177.8,1,1,7.2,78.73504,65.5223,46.16949,26.81668,7.46387,-0.53,-0.42,0.42,82.38,0,0,0
Fe,55.845,26,7.83,1.83,6,0,0,0,0,0,0,1,2.14,11.93,4,46.85666387,0,44.34199497,8.801341157,1.159443124,358.3235956,0,900,1,3,0,0.1,0.3,127,1,1,6.8,86.08246,76.99808,52.60149,35.59585,19.76451,-0.5,-0.39,0.39,86.3,0,0,0
Ni,58.693,28,7.61,1.91,8,0,0,0,0,0,0,1,2.83,11.88,4,50.67340067,0,44.27609428,5.050505051,1.174275937,376.820706,0,900,1,3,0,0.1,0.3,127,1,1,6.8,58.04937,90.28341,95.23447,95.22313,89.84578,-0.75,-0.64,0.64,96.97,1,1,1
Co,58.93,27,7.81,1.88,7,0,0,0,0,0,0,1,2.52,12.63,4,48.37688044,0,44.89311164,6.730007918,1.184493307,387.757334,0,900,1,3,0,0.1,0.3,127,1,1,6.8,38.77828,44.23205,43.53197,35.11186,26.56302,-0.66,-0.55,0.55,46.58,0,0,1
Cr,51.996,24,6.74,1.66,5,0,0,0,0,0,0,1,2.22,12.51,4,48.76099121,0,40.60751399,10.6314948,1.157340995,313.9293573,0,900,1,3,0,0.1,0.3,127,1,1,6.8,30.42319,43.60988,56.10756,68.07029,71.15492,-0.86,-0.75,0.75,72.42,0,0,1
Mn,54.938,25,7.4,1.55,5,0,0,0,0,0,0,1,2.74,12.48,4,48.31730769,0,44.47115385,7.291666667,1.167153379,325.8461336,0,900,1,3,0,0.1,0.3,127,1,1,6.8,57.47706,69.09626,52.6762,40.6651,31.9813,-0.6,-0.49,0.49,69.83,0,0,0
Cr,51.996,24,6.74,1.66,5,0,1,0,0,0,0,0,0.31,4.55164627,4,31.5,35.4,17.4,15.7,1.043392611,516,1,975,0.75,5.506851468,0,0.1,0.4,177.8,0,0.86519825,7.5,2.55,3.55,2.4,1.85,1.3,-0.55,-0.44,0.44,4.2,0,0,0
Mn,54.938,25,7.4,1.55,5,0,1,0,0,0,0,0,0.74,5.552526384,4,40.8,28.7,15.5,15,1.002118741,542,1,975,0.75,5.313578716,0,0.1,0.4,177.8,0,1.014003272,7.5,39.75,47.25,45.8,35,24.2,-0.65,-0.54,0.54,50.9,0,0,1
Fe,55.845,26,7.83,1.83,6,0,1,0,0,0,0,0,0.33,4.903229477,4,38.8,28.9,16.6,15.7,0.953101416,448,1,975,0.75,10.41664716,0,0.1,0.4,177.8,0,0.96160027,7.5,48,39.1,31.3,24.7,18.1,-0.45,-0.34,0.34,51.4,0,0,0
Co,58.93,27,7.81,1.88,7,0,1,0,0,0,0,0,0.37,4.703854065,4,38.5,31.5,14.3,15.7,1.019225421,660,1,975,0.75,5.821192682,0,0.1,0.4,177.8,0,1.111333019,7.5,14.25,19.7,15.45,10.3,5.15,-0.55,-0.44,0.44,20,0,0,0
Ni,58.693,28,7.61,1.91,8,0,1,0,0,0,0,0,0.76,5.522640474,4,39.06093906,28.87112887,15.88411588,16.18381618,0.979381729,589,1,975,0.75,5.960854157,0,0.1,0.4,177.8,0,1.014665287,7.5,33,53.5,63.3,71.15,63.3,-0.75,-0.64,0.64,72.6,0,0,1
Cu,63.546,29,7.69,1.9,10,0,1,0,0,0,0,0,0.27,5.705748408,4,35.23523524,34.63463463,14.11411411,16.01601602,1.0232491,712,1,975,0.75,5.382588801,0,0.1,0.4,177.8,0,1.049007521,7.5,32.7,44.65,46,32.45,18.9,-0.65,-0.54,0.54,48.8,0,0,1
Zn,65.38,30,9.35,1.65,10,0,1,0,0,0,0,0,0.42,5.126426228,4,38.23823824,30.43043043,14.51451451,16.81681682,1.0354602,690,1,975,0.75,5.974074009,0,0.1,0.4,177.8,0,1.13101237,7.5,27.7,37.95,35.05,23.65,12.25,-0.65,-0.54,0.54,40.1,0,0,1
none,0,0,0,0,0,0,1,0,0,0,0,0,0,4.998423688,0,25.17482517,48.85114885,10.98901099,14.98501499,1.110756859,688,1,975,0.75,5.021653435,0,0.1,0.4,177.8,0,0.730582978,7.5,43.8,47.35,39.65,31.4,23.15,-0.55,-0.44,0.44,49.8,0,0,0
Fe,55.845,26,7.83,1.83,6,0,0,0,1,0,0,0,6,7.2,3,38.66247893,28.45870997,18.07108932,14.80772177,1.137967638,340,1,900,3,5.33162371,0,0.1,0.785,177.8,0,1,6.8,79.85274,72.24364,50.15366,36.67489,23.40939,-0.5,-0.39,0.39,79.85274,0,0,0
Mn,54.938,25,7.4,1.55,5,0,0,0,1,0,0,0,5,6.22,3,38.68594834,29.66647162,21.26556884,10.3820112,1.137967718,345,1,900,3,5.064324325,0,0.1,0.785,177.8,0,1,6.8,80.4286,65.51342,47.27087,26.64801,10.86817,-0.5,-0.39,0.39,80.4286,0,0,0
Ni,58.693,28,7.61,1.91,8,0,0,0,0,0,1,0,1.57,2.5,3.5,58.66666667,29.33333333,12,0,1.743553867,1564,1,600,2,10,1,0.5,2,177.8,1,1,7.2,8.56999,65.05288,82.583,78.24648,73.90996,-0.71,-0.6,0.6,82.72,0,0,1
Ni,58.693,28,7.61,1.91,8,0,0,0,0,0,1,0,1.96,2.9,3.5,62.52873563,31.26436782,6.206896552,0,1.690039338,1564,1,650,2,10,1,0.5,2,177.8,1,1,7.2,18.45798,63.70915,89.5083,91.94934,95.56229,-0.9,-0.79,0.79,95.74,1,1,1
Ni,58.693,28,7.61,1.91,8,0,0,0,0,0,1,0,0.95,2.2,3.5,53.03030303,26.51515152,20.45454545,0,1.795584242,1564,1,750,2,10,1,0.5,2,177.8,1,1,7.2,2.22352,49.45513,80.23385,88.58798,79.54777,-0.8,-0.69,0.69,88.84,0,0,1
Ni,58.693,28,7.61,1.91,8,0,0,0,0,0,1,0,0.24,1.3,3.5,43.07692308,21.53846154,35.38461538,0,1.85339958,1564,1,850,2,10,1,0.5,2,177.8,1,1,7.2,3.23244,9.65825,32.05081,50.75648,57.31332,-0.89,-0.78,0.78,58.12,0,0,1
Ni,58.693,28,7.61,1.91,8,0,0,0,0,0,1,0,1.79,2.5,3.5,56.42837118,28.21418559,15.35744323,0,1.066592428,214,1,650,2,10,1,0.5,2,177.8,1,1,7.2,16.00178,66.5039,88.61014,91.35181,91.35181,-0.85,-0.74,0.74,92.47,1,0,1
Ni,58.693,28,7.61,1.91,8,0,0,0,0,0,1,0,0.73,4.4,3.5,22.87636669,11.43818335,65.68544996,0,1.073653021,47,1,650,2,10,1,0.5,2,177.8,1,1,7.2,9.90839,48.73493,80.72914,86.23121,82.06153,-0.86,-0.75,0.75,86.56,0,0,1
Ni,58.693,28,7.61,1.91,8,0,0,0,0,0,1,0,1.93,1.9,3.5,61.00364452,30.50182226,8.494533221,0,1.755946747,1369,1,650,2,10,1,0.5,2,177.8,1,1,7.2,14.22862,64.83648,90.20241,94.80402,94.04606,-0.73,-0.62,0.62,95.85,1,1,1
Ni,58.693,28,7.61,1.91,8,0,0,0,0,0,1,0,1.99,5.2,3.5,58.22647272,28.95245106,12.82107622,0,1.707643396,1564,1,650,2,10,1,0.5,2,177.8,1,1,7.2,12.8359,70.17266,92.17423,95.83739,92.56734,-0.77,-0.66,0.66,97.28,1,1,1
Ni,58.693,28,7.61,1.91,8,0,0,0,0,0,1,0,3.95,4.8,3.5,63.22647272,23.95245106,12.82107622,0,1.67643275,1564,1,650,2,10,1,0.5,2,177.8,1,1,7.2,63.29504,77.30573,91.31642,99.24744,99.36004,-0.81,-0.7,0.7,99.67,1,1,1
Ni,58.693,28,7.61,1.91,8,0,0,0,0,0,1,0,4.43,3.2,3.5,63.22647272,23.95245106,12.82107622,0,1.686755979,1564,1,650,2,10,1,0.5,2,177.8,1,1,7.2,34.56893,82.11027,96.8627,99.03541,97.51285,-0.79,-0.68,0.68,99.16,1,1,1
Ni,58.693,28,7.61,1.91,8,0,0,0,0,0,1,0,4.43,3.2,3.5,63.22647272,23.95245106,12.82107622,0,1.380857087,1564,1,650,2,10,1,0.1,2,177.8,1,1,13,89.29069,99.37985,85.73051,72.08117,58.43183,-0.59,-0.48,0.48,99.54,1,1,0
Ni,58.693,28,7.61,1.91,8,0,0,0,0,0,1,0,4.43,3.2,3.5,63.22647272,23.95245106,12.82107622,0,1.524454607,1564,1,650,2,10,1,1,2,177.8,1,1,13.8,98.26764,93.29315,74.85757,56.42199,37.98641,-0.39,-0.28,0.28,99.54,1,1,0
Ni,58.693,28,7.61,1.91,8,0,0,0,0,1,0,0,23,17.3,3.8,68.41995036,23.90219237,8.2494662,0.081247068,0.91970594,286.0295932,0,700,3,5,0,0.5,1,177.8,1,1,7.2,78.3779,88.2978,91.30139,88.2978,85.29421,-0.7,-0.59,0.59,91.3,1,0,1
Ni,58.693,28,7.61,1.91,8,0,0,0,0,1,0,0,23,18.7,3.8,68.48158175,23.80912967,8.643406243,0.320636265,0.951315319,306.128195,0,800,3,5,0,0.5,1,177.8,1,1,7.2,81.41948,90.34579,91.62226,90.34579,89.06932,-0.7,-0.59,0.59,91.62226,1,0,1
Ni,58.693,28,7.61,1.91,8,0,0,0,0,1,0,0,35.2,11.3,3.8,68.86919124,15.43830447,10.13829862,5.077845346,0.910013571,341.2798235,0,900,3,5,0,0.5,1,177.8,1,1,7.2,82.87153,88.41956,90.13458,88.41956,86.70454,-0.7,-0.59,0.59,90.13458,1,0,1
Ni,58.693,28,7.61,1.91,8,0,0,0,1,0,0,0,2.267041901,7.551594747,4.1,8.854891052,21.04775151,38.27074641,31.82661103,1.121643445,378,1,700,3,4.228338805,0,0.1,0.64773859,177.8,1,1.863106042,6.8,2.69601,12.16497,21.63393,44.9442,38.93557,-0.8,-0.69,0.69,44.9442,0,0,1
Ni,58.693,28,7.61,1.91,8,0,0,0,1,0,0,0,1.841854557,5.112734201,2.6,17.39077374,24.68879668,40.45643154,17.46399805,0.985543626,354,1,800,3,4.837964598,0,0.1,0.606935766,177.8,1,1.598550114,6.8,0.01,27.18655,63.74799,74.55816,65.54522,-0.7,-0.59,0.59,63.74799,0,0,1
Ni,58.693,28,7.61,1.91,8,0,0,0,1,0,0,0,1.392,2.8,2.2,16.37870651,26.02148027,36.72659351,20.87321971,1.045503428,242,1,900,3,4.241535237,0,0.1,0.676186133,177.8,1,1.274780716,6.8,0.01,30.51275,70.34675,76.51633,69.00554,-0.8,-0.69,0.69,76.51633,0,0,1
Ni,58.693,28,7.61,1.91,8,0,0,0,1,0,0,0,0.931577257,2.473498233,1.7,31.52818991,28.07863501,26.2611276,14.13204748,0.958514627,135,1,1000,3,4.720051493,0,0.1,0.699085277,177.8,1,0.960103189,6.8,25.71122,55.32518,84.93914,88.72136,75.01417,-0.8,-0.69,0.69,88.72136,0,0,1
Ni,58.693,28,7.61,1.91,8,0,0,0,1,0,0,0,0.468573275,1.357246728,2.2,33.21637427,29.77777778,25.92982456,11.07602339,1.018978788,157,1,1100,3,4.209915213,0,0.1,0.701036469,177.8,1,0.956840226,6.8,27.8035,57.57841,87.35332,88.72136,80.29855,-0.8,-0.69,0.69,88.72136,0,0,1
Ni,58.693,28,7.61,1.91,8,0,0,0,1,0,0,0,0.472082045,1.139508384,2.4,37.05744431,34.75967175,24.00937866,4.173505275,1.080572645,133,1,1200,3,4.205737598,0,0.1,0.719709098,177.8,1,1.038658718,6.8,0.01,33.35612,72.62682,73.056,73.21695,-0.9,-0.79,0.79,73.21695,0,0,1
Fe,55.845,26,7.83,1.83,6,1,0,0,0,0,0,0,0.351,2.86,4,38.28954017,0,35.74406266,25.96639717,1.246563325,1102.2,0,1000,3,5,0,0.5,0.4,177.8,1,1,7.2,96.5856,89.34163,82.09766,74.85369,67.60972,-0.5,-0.39,0.39,96.65,1,1,0
Fe,55.845,26,7.83,1.83,6,1,0,0,0,0,0,0,2.6,2.67,4,39.49896804,0,39.94021778,20.56081418,1.305348993,1168.43,0,1000,3,5,0,0.5,0.4,177.8,1,1,7.2,93.01994,91.66979,90.31964,88.96949,87.61934,-0.46,-0.35,0.35,93.7,1,0,0
Fe,55.845,26,7.83,1.83,6,1,0,0,0,0,0,0,2.8,2.77,4,41.20558932,0,33.82417445,24.97023623,1.317824269,1370.71,0,1000,3,5,0,0.5,0.4,177.8,1,1,7.2,91.26704,89.19239,87.11774,85.04309,82.96844,-0.49,-0.38,0.38,91.52,1,0,0
Ni,58.693,28,7.61,1.91,8,0,1,0,0,0,0,0,1.65,4.682281347,4,35.53190938,8.768789286,48.11496023,9.197716492,1.009520503,334.9,1,900,3,5,0,0.5,0.25,127,1,1,7.2,15.87118,58.64659,81.50428,90.13882,89.68856,-0.8,-0.69,0.69,90.13,1,0,1
Fe,55.845,26,7.83,1.83,6,1,0,0,0,0,0,0,0.11,8.01,4,68.15028581,11.16044176,20.68927243,0,1.04,347.2,0,950,2,4.269489743,0,0.5,1,177.8,1,1,7.2,45.35676,46.08971,35.88901,20.78752,5.68603,-0.52,-0.41,0.41,49.2,0,0,0
Fe,55.845,26,7.83,1.83,6,1,0,0,0,0,0,0,0.17,10.82,4,65.56014428,23.65518323,10.78467249,0,0.78,580.5,0,950,2,5.108895052,0,0.5,1,177.8,1,1,7.2,71.36042,74.34289,56.33292,34.30898,12.28504,-0.52,-0.41,0.41,77.5,0,0,0
Fe,55.845,26,7.83,1.83,6,1,0,0,0,0,0,0,0.16,10.1,4,63.862496,16.90776129,19.22974271,0,1.03,678.2,0,950,2,4.212221209,0,0.5,1,177.8,1,1,7.2,93.26272,95.92859,88.85939,76.18189,63.50439,-0.52,-0.41,0.41,99,1,1,0
Fe,55.845,26,7.83,1.83,6,1,0,0,0,0,0,0,2.7,5.71,4,46.25958761,18.06952884,17.78065544,17.89022811,1.072196267,583.1,0,950,2,5,0,0.1,0.6,177.8,0,1,6.8,87.30078,96.11483,92.75203,78.66976,64.58749,-0.56,-0.45,0.45,96.05,1,1,0
Zn,65.38,30,9.35,1.65,10,1,0,0,0,0,0,0,0.1,5.56,4,47.0357717,22.82958199,14.539791,15.59485531,1.073079504,637.2,0,950,2,5,0,0.1,0.6,177.8,0,1,6.8,43.48525,80.49017,96.55595,98.48817,96.55595,-0.86,-0.75,0.75,99.27,1,1,1
Zn,65.38,30,9.35,1.65,10,1,0,0,0,0,0,0,4,9.51,4,46.64767966,20.44955542,16.16022322,16.74254171,1.127249137,858.9,0,950,2,5,0,0.1,0.6,177.8,0,1,6.8,40.29599,44.94519,34.60068,26.6888,18.77692,-0.56,-0.45,0.45,48.46,0,0,0
Ni,58.693,28,7.61,1.91,8,1,0,0,0,0,0,0,0.872,5.3,4,53.43117011,32.99115044,10.39429695,3.183382498,0.94,178.4,1,600,2,5,0,0.5,0.6,177.8,1,1,7.2,23.61331,35.37966,54.55829,68.21659,59.94904,-0.8,-0.69,0.69,68.21,0,0,1
Ni,58.693,28,7.61,1.91,8,1,0,0,0,0,0,0,0.917,3.59,3,50.43117011,29.99115044,16.39429695,3.183382498,0.93,322.1,1,800,2,5,0,0.5,0.6,177.8,1,1,7.2,31.90677,59.50845,72.15598,91.33461,81.87488,-0.8,-0.69,0.69,91.33461,1,0,1
Ni,58.693,28,7.61,1.91,8,1,0,0,0,0,0,0,0.889,2.83,2,47.43117011,26.99115044,22.39429695,3.183382498,0.91,280.8,1,900,2,5,0,0.5,0.6,177.8,1,1,7.2,37.55669,62.41116,76.95064,97.86572,86.98055,-0.8,-0.69,0.69,97.86572,1,1,1
none,0,0,0,0,0,0,0,1,0,0,0,0,0,0.73113,0,26.35439324,9.747584602,59.39602408,4.501998078,2.6,309,0,900,3,3.417064776,0,0.5,0.589,177.8,0,0.070685835,7.5,2.98069,6.54701,13.2466,27.53737,55.68584,-1,-0.89,0.89,65.11112,0,0,1
none,0,0,0,0,0,0,0,1,0,0,0,0,0,2.26784,0,31.19572751,53.79754576,14.45635778,0.550368951,2.9,312,0,500,3,2.25147049,0,0.5,0.589,177.8,0,0.070685835,7.5,3.82132,6.11396,10.11333,20.40472,38.66938,-1,-0.89,0.89,39.68833,0,0,1
none,0,0,0,0,0,0,0,1,0,0,0,0,0,1.83089,0,29.41815466,39.45617489,25.96238713,5.163283319,2.8,327,0,700,3,3.135616437,0,0.5,0.589,177.8,0,0.070685835,7.5,5.24785,8.25375,20.83777,42.66876,86.38168,-1,-0.89,0.89,86.38168,0,0,1
none,0,0,0,0,0,0,0,1,0,0,0,0,0,1.0745,0,25.07758566,35.80024067,29.33054658,9.791627082,2.6,321,0,700,3,3.470521156,0,0.5,0.589,177.8,0,0.070685835,7.5,2.54764,3.54111,9.24723,12.83902,19.97167,-0.9,-0.79,0.79,19.97167,0,0,1
none,0,0,0,0,0,0,0,1,0,0,0,0,0,0.53623,0,26.99242002,38.06689221,31.52755771,3.413130059,2.4,301,0,700,3,4.179670164,0,0.5,0.589,177.8,0,0.070685835,7.5,2.26742,4.84027,7.41312,9.83312,15.41187,-0.9,-0.79,0.79,15.41187,0,0,1
Cu,63.546,29,7.69,1.9,10,0,0,1,0,0,0,0,1.3,5.650482986,3.6,37.01709202,24.52977445,38.45313354,0,1.123898584,646,1,900,1,5,0,0.1,0.5,177.8,0,1.5,6.8,69.14575,69.14575,72.16639,63.28391,43.51517,-0.7,-0.59,0.59,72.16639,0,0,1
Cu,63.546,29,7.69,1.9,10,0,0,1,0,0,0,0,1.4,4.776087741,3.7,16.70945418,20.57149235,14.14220337,48.57685009,1.124477534,673,1,900,1,5,0,0.1,0.5,177.8,0,1.5,6.8,66.76169,71.707,64.38061,62.12165,55.28369,-0.6,-0.49,0.49,71.707,0,0,0
Zn,65.38,30,9.35,1.65,10,1,0,0,0,0,0,0,7.54,10.28,4,69.35797665,15.6614786,9.824902724,5.155642023,0.89,368.3,1,900,4,3,0,1,2,127,1,1.685367555,8.8,0.05,0.05,3.32,2.6,1.88,-0.74,-0.63,0.63,5.14,0,0,1
Fe,55.845,26,7.83,1.83,6,1,0,0,0,0,0,0,1.78,6.91,4,56.43994211,25.03617945,11.72214182,6.801736614,1.05,817.7,1,900,4,3,0,1,2,127,1,2.277920029,8.8,81.53096,71.459,56.80732,40.3726,23.93788,-0.43,-0.32,0.32,84.81,0,0,0
Fe,55.845,26,7.83,1.83,6,1,0,0,0,0,0,0,1.47,10.15,4,70.14778325,15.27093596,11.42857143,3.15270936,0.94,705,1,900,4,3,0,1,2,127,1,2.438486238,8.8,89.3195,81.61795,67.50061,47.50233,27.50405,-0.43,-0.32,0.32,93.19,1,0,0
Fe,55.845,26,7.83,1.83,6,1,0,0,0,0,0,0,2.04,9.51,4,72.55520505,18.29652997,7.150368034,1.997896951,1.02,724.2,1,900,4,3,0,1,2,127,1,2.42327977,8.8,83.49411,78.78033,68.56892,56.58319,44.59746,-0.43,-0.32,0.32,85.29131,0,0,0
Fe,55.845,26,7.83,1.83,6,1,0,0,0,0,0,0,1.47,10.15,4,70.14778325,15.27093596,11.42857143,3.15270936,0.94,705,1,900,4,3,0,0.1,2,127,1,1.953163891,6.8,87.84456,90.54495,90.97938,87.98516,84.99094,-0.67,-0.56,0.56,91.7,1,0,1
Fe,55.845,26,7.83,1.83,6,1,0,0,0,0,0,0,1.47,10.15,4,70.14778325,15.27093596,11.42857143,3.15270936,0.94,705,1,900,4,3,0,0.5,2,127,1,2.011594904,7.2,89.9211,88.71757,85.39294,80.21852,75.0441,-0.53,-0.42,0.42,90.3,1,0,0
Fe,55.845,26,7.83,1.83,6,1,0,0,0,0,0,0,0.27,10.15,4,59.21938089,20.86137281,15.61238223,4.306864065,0.94,705,1,900,4,3,0,1,2,127,1,2.397485497,8.8,87.70795,80.05736,68.72504,51.7741,34.82316,-0.43,-0.32,0.32,90.3,1,0,0
Fe,55.845,26,7.83,1.83,6,1,0,0,0,0,0,0,0.64,10.15,4,61.49936468,19.69504447,14.73951715,4.066073698,0.94,705,1,900,4,3,0,1,2,127,1,2.534032284,8.8,81.56893,74.37474,62.45567,48.41599,34.37631,-0.33,-0.22,0.22,84.89,0,0,0
Fe,55.845,26,7.83,1.83,6,0,0,0,0,0,1,0,0.4726206,3.308344198,4,37.8,44.1,13,5.1,0.95753241,55.93264,1,900,1,30,0,0.1,0.75,50,0,1,6.8,63.32399,68.02332,59.46703,40.73097,21.99491,-0.58,-0.47,0.47,68.6,0,0,0
Fe,55.845,26,7.83,1.83,6,0,0,0,0,0,1,0,0.472466601,3.76344086,3.5,41,45.9,10.5,2.6,0.943136289,85.99306,1,900,1,30,0,0.1,0.75,50,0,1,6.8,68.68708,72.16086,46.19785,33.20354,20.20923,-0.62,-0.51,0.51,72.62,0,0,1
Fe,55.845,26,7.83,1.83,6,0,0,0,0,0,1,0,0.927554774,4.365904366,3.8,46.5,42.1,8.6,2.8,0.943834423,102.20606,1,900,1,30,0,0.1,0.75,50,0,1,6.8,32.03734,63.06677,32.03734,24.58376,17.13018,-0.53,-0.42,0.42,72.76,0,0,0
Fe,55.845,26,7.83,1.83,6,0,0,0,0,0,1,0,0.931278099,4.046242775,3.8,49.5,36.9,10.1,3.5,0.948667068,199.25331,1,900,1,30,0,0.1,0.75,50,0,1,6.8,82.82037,80.75729,67.38979,44.27165,27.31271,-0.52,-0.41,0.41,85.58,0,0,0
Fe,55.845,26,7.83,1.83,6,0,0,0,0,0,1,0,0.927554774,4.142011834,4,45.1,40.3,10.7,3.9,0.966552058,145.88309,1,900,1,30,0,0.1,0.75,50,0,1,6.8,77.09915,57.88464,32.40346,22.12795,11.85244,-0.53,-0.42,0.42,77.3,0,0,0
Ni,58.693,28,7.61,1.91,8,0,0,0,1,0,0,0,5,4.890768374,4,44.54040716,0,55.45959284,0,1.289380073,791.9699768,1,750,2,3,0,0.1,0.2,177.8,0,2,6.8,11.87135,31.96411,58.86022,88.82668,62.78695,-0.82,-0.71,0.71,92.62,1,0,1
Ni,58.693,28,7.61,1.91,8,0,0,0,1,0,0,0,5,4.791752391,4,44.54040716,0,55.45959284,0,1.295156703,821.3577926,1,750,2,3,0,0.5,0.2,177.8,0,2,7.2,23.85157,59.9043,88.7687,75.68062,63.75339,-0.75,-0.64,0.64,95.63,1,1,1
Ni,58.693,28,7.61,1.91,8,0,0,0,1,0,0,0,5,5.143888143,4,44.54040716,0,55.45959284,0,1.230259538,728.7335531,1,750,2,3,0,1,0.2,177.8,0,2,8.8,65.20158,86.08449,90.41987,89.70197,70.98368,-0.78,-0.67,0.67,92.5,1,0,1
Sn,118.71,50,7.37,1.96,10,0,0,0,1,0,0,0,43.33410461,2.497919451,4,25.6,0,74.4,0,1.029338078,610.3448505,0,900,2,3,0,0.1,0.325,177.8,1,1,6.8,37.94337,39.56563,38.88767,24.35994,15.54646,-0.6,-0.49,0.49,39.56563,0,0,0
Sn,118.71,50,7.37,1.96,10,0,0,0,1,0,0,0,16.24969381,2.370282849,4,24.8,0,75.2,0,1.3,763.4571952,0,1000,2,3,0,0.1,0.325,177.8,1,1,6.8,62.51944,54.50498,36.17583,25.18318,15.13484,-0.5,-0.39,0.39,62.51944,0,0,0
Sn,118.71,50,7.37,1.96,10,0,0,0,1,0,0,0,1.54839972,1.380985766,4,0,0,100,0,1.159866736,598.1531838,0,1100,2,3,0,0.1,0.325,177.8,1,1,6.8,21.6481,27.07179,32.64075,18.2583,14.04526,-0.7,-0.59,0.59,32.64075,0,0,1
Mn,54.938,25,7.4,1.55,5,1,0,0,0,0,0,0,1.184569487,3.685327292,4,48.2,29.2,10.2,12.4,1.098105433,311,0,1050,1,5.609908958,0,0.1,0.8,177.8,0,0.196,6.7,80.68152,72.29049,63.89946,55.50843,47.1174,-0.5,-0.39,0.39,80.68152,0,0,0
Fe,55.845,26,7.83,1.83,6,1,0,0,0,0,0,0,0.812143479,7.444648555,5,47.2,31.5,10.9,10.4,1.066881382,333,0,1050,1,7.225346739,0,0.1,0.8,177.8,0,0.196,6.7,86.706,76.6381,66.5702,56.5023,46.4344,-0.5,-0.39,0.39,86.706,0,0,0
Co,58.93,27,7.81,1.88,7,1,0,0,0,0,0,0,1.098371712,4.833477856,3.8,49.4,30,12.6,8,0.975127727,283,0,1050,1,6.432833635,0,0.1,0.8,177.8,0,0.196,6.7,32.99297,46.52451,32.99297,33.99297,34.99297,-0.6,-0.49,0.49,46.52451,0,0,0
Ni,58.693,28,7.61,1.91,8,1,0,0,0,0,0,0,1.019820972,4.587595908,4.3,47.85214785,26.67332667,11.98801199,13.48651349,0.967502515,223,0,1050,1,6.741439037,0,0.1,0.8,177.8,0,0.196,6.7,68.56914,86.67596,68.56914,69.56914,70.56914,-0.6,-0.49,0.49,86.67596,0,0,0
Cu,63.546,29,7.69,1.9,10,1,0,0,0,0,0,0,0.820591724,3.926659615,3.9,47.15284715,25.57442557,13.28671329,13.98601399,1.00587278,321,0,1050,1,6.077007809,0,0.1,0.8,177.8,0,0.196,6.7,47.57856,40.77032,33.96208,27.15384,20.3456,-0.5,-0.39,0.39,47.57856,0,0,0
Zn,65.38,30,9.35,1.65,10,1,0,0,0,0,0,0,2.77294826,5.070993915,4.1,50.14985015,26.47352647,12.48751249,10.88911089,1.024666886,233,0,1050,1,5.662779782,0,0.1,0.8,177.8,0,0.196,6.7,42.25165,51.89509,42.25165,43.25165,44.25165,-0.6,-0.49,0.49,51.89509,0,0,0
Pd,106.42,46,8.3,2.2,10,0,0,0,0,0,0,1,2.95,6.736730952,3.5,42.12796898,9.335918565,25.11391178,23.42220068,1.118881966,414.8779231,0,900,2,3,0,0.5,0.2,177.8,1,1,7.2,54.43934,52.33665,42.64928,36.0859,29.52252,-0.5,-0.39,0.39,54.43934,0,0,0
Co,58.93,27,7.81,1.88,7,1,0,0,0,0,0,0,0.7,8.834196804,3.7,53.95465995,0,46.04534005,0,1.02,638,1,900,2,3,0,0.1,0.32,177.8,0,0.031415927,6.8,89.05326,97.03324,94.47738,93.05745,89.84842,-0.6,-0.49,0.49,97.03324,1,1,0
Co,58.93,27,7.81,1.88,7,1,0,0,0,0,0,0,0.9,7.692344328,3.8,34.57403924,45.43133566,19.9946251,0,1.04,692,0,900,2,3,0,0.1,0.32,177.8,0,0.031415927,6.8,85.38986,93.36984,92.40429,91.29675,90.50159,-0.6,-0.49,0.49,93.36984,1,0,0
Co,58.93,27,7.81,1.88,7,1,0,0,0,0,0,0,0.7,8.589306268,3.7,53.95465995,0,46.04534005,0,1.02,638,1,900,2,3,1,1,0.32,177.8,0,0.031415927,8.8,89.05326,97.03324,94.47738,93.05745,89.84842,-0.6,-0.49,0.49,97.03324,1,1,0
Ni,58.693,28,7.61,1.91,8,1,0,0,0,0,0,0,5.51,7.817211967,3.79,52.2,21.2,22.3,4.5,1.027354606,882.3579746,0,1000,3,5,0,0.5,3,177.8,1,1,7.33,60.7832,83.19262,92.58188,98.48209,80.80985,-0.8,-0.69,0.69,98.48209,1,1,1
Ni,58.693,28,7.61,1.91,8,1,0,0,0,0,0,0,5.32,7.674559146,3.83,54.4,16.7,19.4,9.5,1.065863632,914.801657,0,1000,3,5,0,0.5,3,177.8,1,1,7.33,74.62598,89.57505,96.09931,94.5108,91.16357,-0.7,-0.59,0.59,96.09931,1,1,1
Ni,58.693,28,7.61,1.91,8,1,0,0,0,0,0,0,5.32,7.8558956,3.83,54.4,16.7,19.4,9.5,1.020621516,932.8082073,0,1000,3,5,1,0.5,3,177.8,1,1,13.6,82.28305,84.98991,86.78555,87.85757,88.74199,-0.9,-0.79,0.79,88.74199,0,0,1
Fe,55.845,26,7.83,1.83,6,0,0,0,0,1,0,0,6.98,0.83,3.36,70,20,7,3,1.052777327,104,0,900,1,6.234264733,0,0.1,0.8,127,1,0.909757298,6.8,29.30315,55.4395,71.81012,79.29655,69.87341,-0.76,-0.65,0.65,80.92,0,0,1
Fe,55.845,26,7.83,1.83,6,0,0,0,0,1,0,0,2.5,1.63,4.7,67,16,10,7,1.002570836,140,0,900,1,6.890985324,0,0.1,0.8,127,1,0.921892389,6.8,57.69771,76.78771,87.09854,92.51279,88.0313,-0.76,-0.65,0.65,93.23,1,0,1
Fe,55.845,26,7.83,1.83,6,0,0,0,0,1,0,0,1.75,2.8,4.7,61,15,15,8,1.006149234,224,0,900,1,6.50376851,0,0.1,0.8,127,1,0.872547483,6.8,91.36949,94.59123,97.75713,98.48685,97.40755,-0.76,-0.65,0.65,98.73,1,1,1
Fe,55.845,26,7.83,1.83,6,0,0,0,0,1,0,0,1.8,3.61,4.7,57,14,20,8,1.025613445,287,0,900,1,6.288320443,0,0.1,0.8,127,1,0.896340946,6.8,84.24648,90.03244,94.00137,95.34431,92.89232,-0.76,-0.65,0.65,96.64,1,1,1
Fe,55.845,26,7.83,1.83,6,0,0,0,0,1,0,0,1.72,4.57,4.7,57,12,23,7,1.06017962,299,0,900,1,6.440632066,0,0.1,0.8,127,1,0.93584357,6.8,72.09316,85.72518,93.42208,94.77184,92.72683,-0.76,-0.65,0.65,95.03,1,1,1
Fe,55.845,26,7.83,1.83,6,0,0,0,0,1,0,0,1.75,2.8,4.7,61,15,15,8,1.0072281,224,0,900,1,6.254611641,0,0.5,0.8,127,1,0.915697024,7.33,79.96102,87.98945,94.43465,93.23585,85.19042,-0.76,-0.65,0.65,95.5,1,1,1
Fe,55.845,26,7.83,1.83,6,0,0,0,0,1,0,0,1.75,2.8,4.7,61,15,15,8,1.055897879,224,0,900,1,5.286583338,0,1,0.8,127,1,1.017767281,8.8,73.2614,83.4605,90.22697,83.86154,58.50417,-0.76,-0.65,0.65,91.38,1,0,1
Ni,58.693,28,7.61,1.91,8,1,0,0,0,0,0,0,3.882317736,8.665522184,4.1,47.6723306,25.60497416,18.5639422,8.158753039,1.074301081,741,1,900,2,5,0,0.5,1,177.8,1,1,7.2,82.0937,91.49373,96.10049,93.48937,92.23977,-0.7,-0.59,0.59,96.10049,1,1,1
Ni,58.693,28,7.61,1.91,8,1,0,0,0,0,0,0,4.211922203,8.64170245,3.9,55.22198194,24.28444218,10.81287368,9.680702201,1.067551483,789,1,900,2,5,0,0.5,1,177.8,1,1,7.2,69.07331,78.17545,84.75423,85.23487,83.73287,-0.8,-0.69,0.69,85.23487,0,0,1
none,0,0,0,0,0,1,0,0,0,0,0,0,0,9.448780248,0,43.00237208,40.32531345,9.437478821,7.234835649,1.03086179,723,1,900,2,5,0,0.5,1,177.8,1,1,7.2,36.05926,53.24218,57.95848,70.09467,66.88038,-0.8,-0.69,0.69,70.09467,0,0,1
Ni,58.693,28,7.61,1.91,8,1,0,0,0,0,0,0,3.882317736,8.665522184,4.1,47.6723306,25.60497416,18.5639422,8.158753039,1.047210139,741,1,900,2,5,1,0.5,1,177.8,1,1,7.2,64.72975,77.89725,79.78099,82.70918,84.70482,-1,-0.89,0.89,88.26713,0,0,1
none,0,0,0,0,0,1,0,0,0,0,0,0,0,5,0,0,0,100,0,0.96,718.5593788,1,1000,1,5,0,0.1,0.8,177.8,1,1.5,6.8,10.60167,18.60532,22.08166,16.17997,11.65265,-0.7,-0.59,0.59,22.08166,0,0,1
none,0,0,0,0,0,1,0,0,0,0,0,0,0,9.639920019,0,48.75559124,0,51.24440876,0,1.14,465,1,900,1,5,0,0.1,0.8,177.8,1,1.5,6.8,80.10143,85.70668,93.71034,89.02133,88.26678,-0.7,-0.59,0.59,93.71034,1,0,1
none,0,0,0,0,0,1,0,0,0,0,0,0,0,11.07004857,0,37.94021294,35.32964783,26.73013923,0,1.05,515.7913819,1,800,1,5,0,0.1,0.8,177.8,1,1.5,6.8,35.82531,61.66877,67.27402,75.87054,56.97975,-0.8,-0.69,0.69,75.87054,0,0,1
none,0,0,0,0,0,1,0,0,0,0,0,0,0,15.3473426,0,27.36630119,0,72.63369881,0,0.98,493,1,900,1,5,0,0.1,0.8,177.8,1,1.5,6.8,66.8159,75.87054,88.56321,82.36509,78.75401,-0.7,-0.59,0.59,88.56321,0,0,1
Cu,63.546,29,7.69,1.9,10,1,0,0,0,0,0,0,2.44,19.50980251,3,80.88,10.72,4.8,3.6,1.42,802.7,0,800,3,5,0,0.1,1.5,127,1,1.25,6.8,7.21156,18.25614,21.50277,20.47113,20.98695,-0.7,-0.59,0.59,21.50277,0,0,1
Cu,63.546,29,7.69,1.9,10,1,0,0,0,0,0,0,2.26,13.48351981,3.3,62.29,15.31,12.46,9.94,1.31,1031.3,0,900,3,5,0,0.1,1.5,127,1,1.25,6.8,53.30147,49.75142,38.52478,27.44985,22.50406,-0.5,-0.39,0.39,53.30147,0,0,0
Cu,63.546,29,7.69,1.9,10,1,0,0,0,0,0,0,2.18,6.802001155,3.8,42.35,19.95,25.2,12.5,1.15,1178.8,0,1000,3,5,0,0.1,1.5,127,1,1.25,6.8,69.29184,88.34679,93.62635,93.29258,94.80969,-0.9,-0.79,0.79,94.80969,1,0,1
Cu,63.546,29,7.69,1.9,10,1,0,0,0,0,0,0,1.98,4.813460132,4,37.42,16.83,31.77,13.98,1.1,1347.1,0,1100,3,5,0,0.1,1.5,127,1,1.25,6.8,80.51848,91.77547,96.35715,98.05632,99.08795,-0.9,-0.79,0.79,99.08795,1,1,1
none,0,0,0,0,0,1,0,0,0,0,0,0,0,4.509597686,0,31.59,16.87,34.82,16.72,1.18,1489.4,0,1100,3,5,0,0.1,1.5,127,1,1.25,6.8,17.15188,39.8963,66.17486,69.32409,72.26337,-0.9,-0.79,0.79,72.26337,0,0,1
Fe,55.845,26,7.83,1.83,6,0,0,0,0,0,0,1,1.2,3.38488143,4.7,17.88255664,14.97286683,48.45330349,18.69127304,1.38,769.603795,0,1000,1,5,0,0.1,0.2,177.8,0,0.19625,6.8,92.29772,93.55864,77.06971,39.53314,1.99657,-0.6,-0.49,0.49,93.55864,1,0,0
Ni,58.693,28,7.61,1.91,8,1,0,0,0,0,0,0,13.18585375,10.65163902,4,58.69083197,0,26.86782994,14.44133809,1.020776112,601.1285316,1,450,2,5,0,0.5,1,127,1,1,7.2,8.90755,33.68706,58.46657,74.25686,80.70423,-0.88,-0.77,0.77,84.48,0,0,1
Ni,58.693,28,7.61,1.91,8,1,0,0,0,0,0,0,14.11403542,11.96760386,4,60.54522193,0,28.74717055,10.70760752,1.01721483,579.5449365,1,500,2,5,0,0.5,1,127,1,1,7.2,31.65582,54.43291,77.21,85.5316,81.84708,-0.78,-0.67,0.67,86.96,0,0,1
Ni,58.693,28,7.61,1.91,8,1,0,0,0,0,0,0,15.71282183,11.99692584,4,60.57305984,0,26.62296469,12.80397547,1.017558505,590.0936269,1,550,2,5,0,0.5,1,127,1,1,7.2,35.46063,58.83985,82.21907,86.61253,84.45652,-0.78,-0.67,0.67,87.07,0,0,1
Ni,58.693,28,7.61,1.91,8,1,0,0,0,0,0,0,11.19895523,9.623378082,4,51.21343545,0,35.90477069,12.88179385,1.040652481,592.6475487,1,600,2,5,0,0.5,1,127,1,1,7.2,22.28238,51.60673,80.93108,83.55665,76.49205,-0.78,-0.67,0.67,85.44,0,0,1
Ni,58.693,28,7.61,1.91,8,1,0,0,0,0,0,0,0.85,3.572951448,3,43.18047045,22.29689662,21.308559,13.21407393,0.97,821,0,700,1,5,0,0.5,0.6,177.8,1,1,7.2,79.60077,93.50713,94.95863,93.90512,90.22953,-0.7,-0.59,0.59,94.95863,1,0,1
Ni,58.693,28,7.61,1.91,8,1,0,0,0,0,0,0,1.06,5.485940183,4,52.66798734,18.48486094,22.24011476,6.607036964,1.03,900,0,800,1,5,0,0.5,0.6,177.8,1,1,7.2,72.62418,83.27635,85.50044,84.96197,84.1894,-0.7,-0.59,0.59,85.50044,0,0,1
Zn,65.38,30,9.35,1.65,10,1,0,0,0,0,0,0,6.64,8.042909242,3,62.15550423,14.67282525,23.17167052,0,0.99,988,0,900,2,5,0,0.5,0.6,177.8,1,1,7.2,73.42016,75.52719,66.20946,46.89507,8.82816,-0.6,-0.49,0.49,75.52719,0,0,0
Bi,208.98,83,7.25,2.02,10,0,0,0,0,1,0,0,1.52,5.31897192,3.8,31.58645034,7.446880728,56.64245469,4.324214242,1.05,337.01,0,900,1,5,0,0.5,0.4,177.8,1,1,7.2,87.42365,94.0432,95.62816,97.86575,93.35949,-0.8,-0.69,0.69,97.86575,1,1,1
Ni,58.693,28,7.61,1.91,8,0,1,0,1,0,0,0,1.09,2.23,3.7,48.04671,26.34905,24.73837,0,1.031,1414.1,1,1000,1,2,0,0.5,0.6,177.8,1,1,7.4,81.02652,93.82874,95.4512,92.42417,88.65078,-0.66,-0.55,0.55,96.24,1,1,1
Ni,58.693,28,7.61,1.91,8,0,1,0,1,0,0,0,1.05,1.42,3.6,58.2677,16.21837,17.48282,6.3436,1.041,1421.2,1,1000,1,2,0,0.5,0.6,177.8,1,1,7.4,62.54772,81.36975,82.56977,78.61287,72.53794,-0.66,-0.55,0.55,83,0,0,1
Ni,58.693,28,7.61,1.91,8,0,1,0,1,0,0,0,1.09,2.23,3.7,48.04671,26.34905,24.73837,0,1.031,1414.1,1,1000,1,2,1,0.5,0.6,177.8,1,1.5,7.4,93.6556,97.28601,94.54517,89.0631,84.86803,-0.56,-0.45,0.45,97.62,1,1,0
Ni,58.693,28,7.61,1.91,8,0,1,0,1,0,0,0,1.05,1.42,3.6,58.2677,16.21837,17.48282,6.3436,1.041,1421.2,1,1000,1,2,1,0.5,0.6,177.8,1,1.5,7.4,69.27582,77.6548,73.52233,69.1949,63.14006,-0.56,-0.45,0.45,79.66,0,0,0
none,0,0,0,0,0,0,1,0,0,0,0,1,0,10.2,0,61.88990826,21.5733945,16.53669725,0,0.57,466.25,1,900,3,5,0,0.5,0.936,177.8,0,1,7.2,67.04064,50.0405,40.38466,28.62209,16.85952,-0.4,-0.29,0.29,82.72407,0,0,0
none,0,0,0,0,0,0,0,0,0,1,0,1,0,9.40005886,0,58.03723599,31.00554441,10.9572196,0,1.06153799,123.4,1,550,4,3,0,0.1,0.5,177.8,1,1.493817652,6.8,44.1268,49.35069,55.088,56.55128,50.36274,-0.75,-0.64,0.64,60.05,0,0,1
none,0,0,0,0,0,0,0,0,0,1,0,0,0,5.79,0,22.62521589,27.63385147,37.30569948,12.43523316,1.04,741.93,1,800,2,5,0,0.5,2.5,177.8,1,1,7.65,80.59299,72.53881,57.94186,43.04631,28.40287,-0.55,-0.44,0.44,81.33,0,0,0
none,0,0,0,0,0,0,0,0,0,1,0,0,0,5.3,0,28.11320755,16.60377358,39.05660377,16.22641509,1.17,859.97,1,900,2,5,0,0.5,2.5,177.8,1,1,7.65,92.92608,85.24402,70.55827,53.47305,38.74393,-0.45,-0.34,0.34,93.78,1,0,0
none,0,0,0,0,0,0,0,0,0,1,0,0,0,3.28,0,15.85365854,21.95121951,33.84146341,28.35365854,1.07,743.45,1,1000,2,5,0,0.5,2.5,177.8,1,1,7.65,85.92037,80.22415,62.28555,43.44517,31.02473,-0.55,-0.44,0.44,86.66,0,0,0
Fe,55.845,26,7.83,1.83,6,0,0,0,0,1,0,0,1.6,4.6,4,49.8,26.7,23.5,0,1.43,1025.69,1,900,1,5,0,0.1,0.398,50,1,1,6.8,79.37686,85.55703,79.26398,68.85082,58.57876,-0.6,-0.49,0.49,85.55703,0,0,0
none,0,0,0,0,0,0,0,1,0,0,0,0,0,6,0,65,20,15,0,1.230061074,514.2401159,0,200,10,2.893886159,0,1,0.316884864,177.8,1,1,13.8,24.92498,39.83934,29.33752,13.37394,11.24711,-0.61,-0.5,0.5,41.37,0,0,0
Ni,58.693,28,7.61,1.91,8,0,1,0,0,0,0,0,2.61,3.06,4,44.2,30.3,20.2,5.1,0.96,545,1,900,2,5,0,0.1,0.48,177.8,1,1,6.8,14.49637,59.67897,84.74667,90.59665,92.80395,-0.9,-0.79,0.79,92.80395,1,0,1
none,0,0,0,0,0,0,1,0,0,0,0,0,0,2.18,0,24.2,54.4,17.6,3.8,1.1,556,1,900,2,5,0,0.1,0.48,177.8,1,1,6.8,6.8188,26.36932,50.28268,62.38292,62.90798,-0.9,-0.79,0.79,62.90798,0,0,1
Ni,58.693,28,7.61,1.91,8,0,1,0,0,0,0,0,2.61,3.04,4,36.9,23.8,29.2,11.1,1,259,1,900,2,5,0,0.1,0.48,177.8,1,1,6.8,4.81922,13.16521,15.8074,18.93298,24.51828,-0.9,-0.79,0.79,24.51828,0,0,1
none,0,0,0,0,0,0,0,0,0,1,0,0,0,5,0,30,23,47,0,0.87,608.0382587,0,850,1.464239413,7.656186604,0,0.1,0.5,50,1,3.8,6.8,0.01,3.43791,47.57863,77.15608,68.0142,-0.8,-0.69,0.69,77.15608,0,0,1
Fe,55.845,26,7.83,1.83,6,1,0,0,0,0,0,0,1.89,4.5,4,36.53056966,17.15239619,46.31703415,0,1.37780633,1090,0,1000,1,5,0,0.5,0.459,177.8,0,0.78539,7.3,94.78858,86.53278,77.27469,52.16441,27.05413,-0.5,-0.39,0.39,94.78858,1,0,0
Ni,58.693,28,7.61,1.91,8,0,0,0,0,1,0,0,1.2,3.36385693,8,40.89333061,5.241688762,38.58861921,15.27636141,2.3,1066,1,900,2,5,0,0.5,0.4,177.8,1,1,7.3,6.47837,30.58307,47.89432,54.54983,53.65324,-0.8,-0.69,0.69,54.54983,0,0,1
Ni,58.693,28,7.61,1.91,8,0,0,0,0,1,0,0,1.98,3.263535795,4,30.29908973,10.64319296,47.97439232,11.083325,2.41,1066,1,900,2,5,0,0.5,0.4,177.8,1,1,7.3,65.92974,86.48253,92.24145,93.72428,91.65521,-0.8,-0.69,0.69,93.72428,1,0,1
Ni,58.693,28,7.61,1.91,8,0,0,0,0,1,0,0,1.58,3.708867819,4,30.97460792,10.660941,47.06870799,11.29574309,2.94,1171,1,900,2,5,0,0.5,0.4,177.8,1,1,7.3,73.84585,89.836,93.40405,95.51846,92.67723,-0.8,-0.69,0.69,95.51846,1,1,1
Co,58.93,27,7.81,1.88,7,1,0,0,0,0,0,0,4,4.324409948,2,43.53562005,29.84462035,26.6197596,0,1,842,1,900,2,5,0,0.1,0.5,177.8,1,1,6.8,82.41885,94.13839,98.79372,99.14558,99.49743,-0.9,-0.79,0.79,99.49743,1,1,1
Fe,55.845,26,7.83,1.83,6,0,0,0,1,0,0,0,2.6,3.825766306,4,25,19,44,12,1.08,639,1,900,3,3.870799424,0,0.1,0.2,127,1,1,6.8,81.89031,87.58194,72.59086,49.95249,27.91828,-0.6,-0.49,0.49,88.27,0,0,0
Fe,55.845,26,7.83,1.83,6,0,0,0,1,0,0,0,1.82,4.606459434,5,28,11,50,11,1.22,1353,1,900,3,3.949757669,0,0.1,0.2,127,1,1,6.8,96.91968,97.49405,91.51817,79.90145,62.21028,-0.58,-0.47,0.47,98.34,1,1,0
Fe,55.845,26,7.83,1.83,6,0,0,0,1,0,0,0,1.82,4.606459434,5,28,11,50,11,1.22,1353,1,900,3,4.729955544,0,0.1,1,127,1,1,6.8,91.9086,97.06987,91.9086,83.86793,68.70157,-0.58,-0.47,0.47,97.65,1,1,0
