Repository: dravendr/CO2RR_Machine-Learning

# CO2RR_Machine-Learning
The machine learning code file was written in jupyter notebook and saved in the corresponding format of .ipynb. To run the code, we suggest users to install Anaconda 3 in windows 10 and install the following necessary python packages with the same or higher version to set up compatible environment: Python 3.7; jupyter 1.0.0; numpy 1.20.2; pandas 1.0.1; scikit-learn 0.22.1; matplotlib 3.1.3; shap 0.39.0；seaborn 0.10.0; tensorflow-gpu 2.4.1; tensorflow-estimator 2.4.0; Keras 2.4.3; keras-metrics 1.1.0; catboost 0.23.2; lightgbm 3.2.1; xgboost 1.0.2. For training the ANN models, two GPU of GTX 2080ti equipped with i9 9900k was used.

File: Selected Feature Modelling/OVP/database_filled_GB.csv (part 3 of 4)
Element,Relative Atomic Mass,Atomic Number,Ionization Potential,Electronegativity,Number of d electrons,ZIF or MOF Derived,Hard or Soft Templated,Graphene/Carbon Nanosheets or other 2D Structures,Polymer Derived,Carbon Nanofiber/Nanotubes,Carbon Black Derived,Biomass or other Organic Derived,Main Transition Metal Content (wt. %),Nitrogen Cotent (wt. %),Metal-N Coordination Number (XAS),Pyridinic N Ratio,Pyrrolic N Ratio,Graphitic N Ratio,Oxidized N Ratio,Raman ID/IG Ratio,BET Surface Area (m2/g),Acid Wash,Pyrolysis Temperature (¡ãC),Pyrolysis Time (h),Rising Rate (¡ãC min-1),Flow Cell/H-type Cell,Electrolyte Concentration (M),Catalyst Loading (mg cm-2),Nafion Membrane Thickness (¦Ìm),Carbon Paper/Glassy Carbon,Electrode Area cm2,Electrolyte pH,FE of Product (CO) at -0.5V (vs.RHE),FE of Product (CO) at -0.6V (vs.RHE),FE of Product (CO) at -0.7V (vs.RHE),FE of Product (CO) at -0.8V (vs.RHE),FE of Product (CO) at -0.9V (vs.RHE),Potential for Maximum FE of Product (CO) (vs.RHE),"corresponding overpotential (eV) ¦Ç=E-Eo,CO£¬-0.11 eV£¬Formate£¬-0.011",Overpotential (V),Maximum FE,FE90,FE95,ovpCL
Fe,55.845,26,7.83,1.83,6,0,0,0,1,0,0,0,1.82,4.606459434,5,28,11,50,11,1.22,1353,1,900,3,4.338831104,0,0.5,0.5,127,1,1,7.3,90.94118,91.53402,77.24595,54.43829,31.79327,-0.56,-0.45,0.45,95.06,1,1,0
Fe,55.845,26,7.83,1.83,6,0,0,0,1,0,0,0,1.82,4.606459434,5,28,11,50,11,1.22,1353,1,900,3,4.596557459,0,0.5,1,127,1,1,7.3,90.27684,87.4817,73.20694,57.52061,35.24631,-0.58,-0.47,0.47,93.36,1,0,0
Fe,55.845,26,7.83,1.83,6,0,0,0,1,0,0,0,1.82,4.606459434,5,28,11,50,11,1.22,1353,1,900,3,4.305834803,0,1,1,127,1,1,8.8,82.73989,70.18732,46.94028,26.47839,10.57537,-0.52,-0.41,0.41,83.95,0,0,0
none,0,0,0,0,0,0,0,0,0,1,0,0,0,2.51,0,53.3,33.4,13.3,0,0.729,534.9574767,0,700,3,5,0,0.5,0.3537,177.8,0,5,7.3,69.80006,92.55064,95.18839,91.18104,92.98181,-0.9,-0.79,0.79,92.98181,1,0,1
none,0,0,0,0,0,0,0,0,0,1,0,0,0,2.54,0,62.3,21.6,16.1,0,0.744,535.3213225,0,700,3,5,0,0.5,0.3537,177.8,0,5,7.3,81.39093,95.59419,96,94.75722,94.22459,-0.7,-0.59,0.59,96,1,1,1
none,0,0,0,0,0,0,0,0,0,1,0,0,0,2.05,0,58.7,33.9,7.4,0,0.744,589.7285918,0,500,3,5,0,0.5,0.3537,177.8,0,5,7.3,80.03214,94.13549,94.58778,94.13549,87.6389,-0.7,-0.59,0.59,94.58778,1,0,1
none,0,0,0,0,0,0,0,0,0,1,0,0,0,0.98,0,79.6,20.4,0,0,0.744,543.6023474,0,300,3,5,0,0.5,0.3537,177.8,0,5,7.3,76.9072,92.36743,98.41172,98.61731,94.83449,-0.8,-0.69,0.69,98.61731,1,1,1
none,0,0,0,0,0,0,0,0,0,0,0,1,0,10.8,0,40,0,52,7.6,1.105254093,144,0,950,1,3,0,0.1,0.5,127,1,1,6.8,16.10906,28.16391,40.90342,64.15731,46.33177,-0.8,-0.69,0.69,64.15731,0,0,1
none,0,0,0,0,0,0,0,0,0,0,0,1,0,21.4,0,61,0,34,5,1.181758692,144,0,850,1,3,0,0.1,0.5,127,1,1,6.8,47.01643,69.39004,63.10587,51.22218,43.34863,-0.6,-0.49,0.49,69.39004,0,0,0
none,0,0,0,0,0,0,0,0,0,0,0,1,0,14.1,0,72,0,23,5,1.103740847,197,0,950,1,3,0,0.1,0.5,127,1,1,6.8,62.73909,90.54105,80.05113,68.50977,48.60581,-0.6,-0.49,0.49,90.54105,1,0,0
none,0,0,0,0,0,0,0,0,0,0,0,1,0,7.7,0,60,0,34,6,1.130975681,189,0,1050,1,3,0,0.1,0.5,127,1,1,6.8,63.98614,80.56462,65.01313,56.62608,48.94814,-0.6,-0.49,0.49,80.56462,0,0,0
none,0,0,0,0,0,0,0,0,0,0,0,1,0,4.07,0,13.3,71.2,13.5,2.1,1.06,877.44,1,1000,6,5,0,0.1,0.516141278,127,1,1.334889925,6.8,60.53174,61.4532,77.73223,64.37114,32.73452,-0.7,-0.59,0.59,77.73223,0,0,1
none,0,0,0,0,0,0,0,0,0,1,0,0,0,8.26,0,41.8,0,58.2,0,0.91,546,0,900,0.985984464,9.148714324,0,0.1,5,177.8,1,1,6.8,24.42969,38.51032,52.59095,81.36064,66.87439,-0.8,-0.69,0.69,81.36064,0,0,1
none,0,0,0,0,0,0,0,0,0,1,0,0,0,8.67,0,9.2,5.9,84.9,0,0.74,418,0,900,1.060083432,8.830871153,0,0.1,5,177.8,1,1,6.8,8.69763,17.18657,25.67551,41.20476,33.52705,-0.8,-0.69,0.69,41.20476,0,0,1
Ni,58.693,28,7.61,1.91,8,0,0,0,1,0,0,0,1,5.25,4,35.19054311,31.24741671,25.75845251,7.803587666,1.015946332,520.2360027,0,950,2,5,0,0.1,1,177.8,1,1,6.8,68.045115,77.11541,86.185705,95.256,96.09237,-0.9,-0.79,0.79,96.09237,1,1,1
Ni,58.693,28,7.61,1.91,8,0,0,0,1,0,0,0,1,3.87,4,31.5281963,27.20619888,29.94403788,11.32156694,0.972243799,492.7202714,0,950,2,5,0,0.1,1,177.8,1,1,6.8,58.383595,67.65577,76.927945,86.20012,88.88228,-1,-0.89,0.89,90.92994,1,0,1
Ni,58.693,28,7.61,1.91,8,0,0,0,1,0,0,0,1,1.35,4,49.05959665,20.31497847,21.07409925,9.551325629,0.994205988,552.5830878,0,950,2,5,0,0.1,1,177.8,1,1,6.8,35.08057,49.91894,64.75731,79.59568,85.56564,-0.9,-0.79,0.79,85.56564,0,0,1
none,0,0,0,0,0,0,0,0,0,1,0,0,0,9.13,0,27.4,45.3,11.1,16.2,0.48,113,0,800,1,10.16443995,0,0.1,2,177.8,1,2,6.8,12.08222,21.11777,39.25482,30.74689,22.23896,-0.7,-0.59,0.59,39.25482,0,0,1
none,0,0,0,0,0,0,0,0,0,1,0,0,0,9.52,0,25.1,47.5,11.4,16,0.47,246,0,800,1,9.689099831,0,0.1,2,177.8,1,2,6.8,33.71477,50.33491,59.04069,47.56488,36.08907,-0.7,-0.59,0.59,59.04069,0,0,1
none,0,0,0,0,0,0,0,0,0,1,0,0,0,9.28,0,26.5,47.2,11.2,15.1,0.5,248,0,800,1,10.31676119,0,0.1,2,177.8,1,2,6.8,58.28223,70.68138,63.45954,54.58887,45.7182,-0.6,-0.49,0.49,70.68138,0,0,0
none,0,0,0,0,0,0,0,0,0,1,0,0,0,9.33,0,27.1,46.1,11.3,15.5,0.52,241,0,800,1,9.551519057,0,0.1,2,177.8,1,2,6.8,77.34262,85.65269,74.37474,67.91136,61.44798,-0.6,-0.49,0.49,85.65269,0,0,0
none,0,0,0,0,0,0,0,0,0,1,0,0,0,9.27,0,27.3,45.2,11.9,15.6,0.55,249,0,800,1,10.12728555,0,0.1,2,177.8,1,2,6.8,87.33449,93.99574,83.24541,77.14477,71.04413,-0.6,-0.49,0.49,93.99574,1,0,0
none,0,0,0,0,0,0,0,0,0,1,0,0,0,9.61,0,27.5,45.4,11.8,15.3,0.58,255,0,800,1,9.517779536,0,0.1,2,177.8,1,2,6.8,65.70194,78.26597,69.03256,64.02014,59.00772,-0.6,-0.49,0.49,78.26597,0,0,0
Cu,63.546,29,7.69,1.9,10,1,0,0,0,0,0,0,1.4,6.751228107,4,46.83293657,36.57863706,9.789307407,6.799118962,1.002883203,629.9706847,0,1050,1,5,0,0.1,2,177.8,1,1,7.2,10.40113,30.54446,37.20657,50.28404,30.54446,-0.8,-0.69,0.69,50.28404,0,0,1
Cu,63.546,29,7.69,1.9,10,1,0,0,0,0,0,0,1.4,6.394900491,4,46.83293657,36.57863706,9.789307407,6.799118962,0.983265349,653.9103078,0,1050,1,5,0,0.1,2,177.8,1,1,6.8,24.86934,50.91211,60.33327,36.69065,28.6378,-0.7,-0.59,0.59,60.33327,0,0,1
Cu,63.546,29,7.69,1.9,10,1,0,0,0,0,0,0,1.4,6.394900491,4,46.83293657,36.57863706,9.789307407,6.799118962,0.983265349,653.9103078,0,1050,1,5,0,0.1,2,177.8,1,1,6.8,53.28984,67.5113,61.47727,40.45911,32.15952,-0.6,-0.49,0.49,67.5113,0,0,0
Cu,63.546,29,7.69,1.9,10,1,0,0,0,0,0,0,1.4,6.394900491,4,46.83293657,36.57863706,9.789307407,6.799118962,0.983265349,653.9103078,0,1050,1,5,0,0.1,2,177.8,1,1,6.8,46.51557,76.95489,73.92666,51.29345,37.56547,-0.6,-0.49,0.49,76.95489,0,0,0
none,0,0,0,0,0,1,0,0,0,0,0,0,0,11.8797625,0,46.8486813,30.20721968,22.94409901,0,1.04,475,1,900,3,5,0,0.1,0.4,177.8,1,1,6.8,0.01,15.89084,35.16765,37.63007,10.49363,-0.79,-0.68,0.68,40.44,0,0,1
none,0,0,0,0,0,1,0,0,0,0,0,0,0,17.71996427,0,46.09695171,31.09109023,22.81195806,0,1.17,732,1,900,3,5,0,0.1,0.4,177.8,1,1,6.8,84.14903,90.34651,81.94168,66.21142,52.5645,-0.58,-0.47,0.47,91.37,1,0,0
Fe,55.845,26,7.83,1.83,6,0,0,0,0,0,1,0,0.52,0.461817582,4,33.22709163,18.0876494,48.68525896,0,0.65,204,1,1000,1,20,0,0.5,0.5,177.8,0,2,7.3,83.35416,76.09701,41.66237,7.22773,0.01,-0.52,-0.41,0.41,83.41,0,0,0
Fe,55.845,26,7.83,1.83,6,0,0,0,0,0,0,1,0.15,3.26602758,5,10.92436975,17.64705882,65.12605042,6.302521008,1.26,1173,1,1000,2,5,0,0.1,1,177.8,1,1,6.8,89.7386,95.17024,91.23887,85.12278,79.00669,-0.57,-0.46,0.46,95.38,1,1,0
Fe,55.845,26,7.83,1.83,6,0,0,0,0,0,0,1,0.31,2.397640417,4,10.9375,9.375,66.14583333,13.54166667,1.14,667,1,1000,2,5,0,0.1,1,177.8,1,1,6.8,9.01871,17.96141,26.90411,35.84681,26.90411,-0.77,-0.66,0.66,40.47,0,0,1
Fe,55.845,26,7.83,1.83,6,0,0,0,0,0,0,1,0.26,3.209259081,5,8,18.18181818,65.09090909,8.727272727,1.25,897,1,1000,2,5,0,0.1,1,177.8,1,1,6.8,87.07572,88.42179,86.83048,82.72651,78.62254,-0.57,-0.46,0.46,88.43,0,0,0
Fe,55.845,26,7.83,1.83,6,1,0,0,0,0,0,0,1.74,5.15,4.4,52.91828794,37.54863813,7.19844358,2.33463035,0.98,1241,0,1000,1,2,0,0.5,0.1,127,1,1,7.2,94.39142,90.55812,78.53846,60.50897,44.65601,-0.4,-0.29,0.29,96.0157,1,1,0
Fe,55.845,26,7.83,1.83,6,1,0,0,0,0,0,0,1.93,4.88,4,49.59016393,39.75409836,8.401639344,2.254098361,0.99,1235,0,1000,1,2,0,0.5,0.1,127,1,1,7.2,77.79129,73.43823,64.5047,51.73787,31.72675,-0.4,-0.29,0.29,83.24887,0,0,0
Cu,63.546,29,7.69,1.9,10,1,0,0,0,0,0,0,0.51,3.15,3,50,42.99363057,1.910828025,5.095541401,0.98,1075,0,1000,1,2,0,0.5,0.1,127,1,1,7.2,35.17022,19.31727,9.31171,7.49252,8.2072,-0.4,-0.29,0.29,57.94261,0,0,0
none,0,0,0,0,0,1,0,0,0,0,0,0,0,1.53,0,41.44736842,39.47368421,16.44736842,2.631578947,0.97,1679.5,0,1000,1,2,0,0.5,0.1,127,1,1,7.2,35.17022,22.59831,9.31171,4.76373,2.19737,-0.5,-0.39,0.39,35.17022,0,0,0
none,0,0,0,0,0,0,0,0,0,0,0,1,0,5.59,0,10.19677996,12.34347048,40.25044723,37.20930233,1.128787673,101.4,0,600,2.535570816,3.956308143,0,0.5,0.2,177.8,1,4,7.3,31.87612,21.65215,8.5764,1.75031,0.01,-0.5,-0.39,0.39,31.87612,0,0,0
none,0,0,0,0,0,0,0,0,0,0,0,1,0,5.82,0,15.29209622,12.54295533,43.29896907,28.86597938,1.134067678,235.8,0,600,2.51573251,3.745515042,0,0.5,0.2,177.8,1,4,7.3,80.0228,64.00425,43.76868,31.5424,19.31612,-0.4,-0.29,0.29,87.66802,0,0,0
none,0,0,0,0,0,0,0,0,0,0,0,1,0,5.45,0,14.1025641,17.03296703,46.7032967,22.16117216,1.10687861,308.9,0,600,2.679997761,3.844786469,0,0.5,0.2,177.8,1,4,7.3,67.91787,47.86434,27.26472,11.61022,0.01,-0.5,-0.39,0.39,67.91787,0,0,0
none,0,0,0,0,0,0,0,0,0,0,0,1,0,5.59,0,12.00716846,17.20430108,45.51971326,25.2688172,1.118347232,420.7,0,600,2.731744971,3.984727029,0,0.5,0.2,177.8,1,4,7.3,52.77912,37.64037,20.13524,5.51224,0.01,-0.5,-0.39,0.39,52.77912,0,0,0
none,0,0,0,0,0,0,0,0,0,0,0,1,0,5.67,0,16.04938272,14.99118166,52.73368607,16.22574956,1.099336427,235.8,0,600,2.675128823,3.620087054,0,0.5,0.2,177.8,1,4,7.3,85.48195,66.94278,50.22176,36.68995,27.33095,-0.4,-0.29,0.29,92.00941,1,0,0
none,0,0,0,0,0,0,0,0,0,0,0,1,0,4.68,0,17.46724891,14.41048035,50.43668122,17.68558952,1.063640768,235.8,0,700,2.62593957,3.692051069,0,0.5,0.2,177.8,1,4,7.3,64.76696,48.22477,27.33095,18.47864,12.45788,-0.4,-0.29,0.29,71.95014,0,0,0
none,0,0,0,0,0,0,0,0,0,0,0,1,0,3.92,0,15.08951407,10.4859335,58.56777494,15.85677749,1.074193466,235.8,0,900,2.617813469,3.607369831,0,0.5,0.2,177.8,1,4,7.3,33.35171,22.32358,17.46525,13.44147,7.09285,-0.4,-0.29,0.29,37.19665,0,0,0
none,0,0,0,0,0,0,0,0,0,0,0,1,0,5.79,0,12.4567474,12.28373702,47.23183391,28.02768166,1.150718778,235.8,1,600,2.707791927,3.964763627,0,0.5,0.2,177.8,1,4,7.3,70.0228,54.00425,33.76868,21.5424,9.31612,-0.4,-0.29,0.29,77.66802,0,0,0
none,0,0,0,0,0,0,0,0,0,0,0,1,0,5.85,0,10.08547009,12.64957265,50.5982906,26.66666667,1.002761915,235.8,1,600,1.865824897,5.528275374,0,0.5,0.2,177.8,1,4,7.3,60.0228,44.00425,23.76868,11.5424,-0.68388,-0.4,-0.29,0.29,67.66802,0,0,0
Fe,55.845,26,7.83,1.83,6,1,0,0,0,0,0,0,0.64,7.03,4,61.3086771,20.76813656,13.22901849,4.694167852,0.97,746,1,900,2,3,0,1,2,127,1,2,8.8,72.4855,61.25579,43.48016,28.67345,13.86674,-0.43,-0.32,0.32,77.26,0,0,0
Fe,55.845,26,7.83,1.83,6,1,0,0,0,0,0,0,1.02,4.69,4,56.50319829,22.17484009,14.92537313,6.396588486,0.99,1162,1,900,2,3,0,1,2,127,1,2,8.8,81.76712,73.54143,58.23448,41.04798,23.86148,-0.43,-0.32,0.32,84.77,0,0,0
Fe,55.845,26,7.83,1.83,6,1,0,0,0,0,0,0,1.39,3.98,4,53.26633166,22.36180905,16.33165829,8.040201005,1,1181,1,900,2,3,0,1,2,127,1,2,8.8,79.5694,63.4312,44.05466,28.11235,12.17004,-0.43,-0.32,0.32,84.5,0,0,0
Fe,55.845,26,7.83,1.83,6,1,0,0,0,0,0,0,1.3,4.52,4,53.09734513,23.67256637,15.7079646,7.522123894,0.99,1148,1,900,2,3,0,1,2,127,1,2,8.8,80.98043,71.07092,56.19361,40.1913,24.18899,-0.43,-0.32,0.32,84.67,0,0,0
Fe,55.845,26,7.83,1.83,6,1,0,0,0,0,0,0,1.3,4.52,4,53.09734513,23.67256637,15.7079646,7.522123894,0.99,1148,1,900,2,3,0,0.5,2,127,1,2,7.3,88.15915,84.21796,73.9109,57.30988,40.70886,-0.43,-0.32,0.32,88.69,0,0,0
none,0,0,0,0,0,0,0,1,0,0,0,0,0,6.28641,0,50.65180286,35.36454033,13.98365681,0,0.75,572.7873996,0,700,1,8.855748061,0,0.1,0.4,177.8,1,3.8,6.8,12.02902,17.36715,30.26271,53.3994,54.58548,-0.82,-0.71,0.71,59.29,0,0,1
none,0,0,0,0,0,0,0,1,0,0,0,0,0,6.5261,0,63.22550988,24.64320191,12.13128821,0,0.79,522.9401204,0,800,1,9.495162912,0,0.1,0.4,177.8,1,3.8,6.8,78.32002,84.72512,75.57891,66.40302,55.55444,-0.58,-0.47,0.47,86.29,0,0,0
none,0,0,0,0,0,0,0,1,0,0,0,0,0,3.78865,0,57.70393148,28.52414448,13.77192404,0,0.83,810.1230903,0,900,1,8.666997376,0,0.1,0.4,177.8,1,3.8,6.8,0.16862,7.72513,11.97959,17.86195,17.73098,-0.83,-0.72,0.72,19.55,0,0,1
none,0,0,0,0,0,0,0,1,0,0,0,0,0,3.00908,0,67.85163572,22.32775466,9.820609622,0,0.87,751.6779259,0,1000,1,8.101153998,0,0.1,0.4,177.8,1,3.8,6.8,0.01,0.01,0.49362,4.32793,8.14372,-1.16,-1.05,1.05,11.24,0,0,1
none,0,0,0,0,0,1,0,0,0,0,0,0,0,4.3,0,27.18894009,12.67281106,9.907834101,50.23041475,1.227,686,0,900,2,5,0,0.1,0.5,177.8,0,1,6.8,70.6268,78.49412,80.78506,76.29198,65.35231,-0.7,-0.59,0.59,80.78506,0,0,1
none,0,0,0,0,0,1,0,0,0,0,0,0,0,2.1,0,22.01834862,5.504587156,5.963302752,66.51376147,0.982,945,0,1000,2,5,0,0.1,0.5,177.8,0,1,6.8,84.56777,90.14416,91.13868,86.85871,82.47219,-0.7,-0.59,0.59,91.13868,1,0,1
none,0,0,0,0,0,1,0,0,0,0,0,0,0,1.2,0,19.16666667,6.666666667,7.5,66.66666667,0.832,1188,0,1100,2,5,0,0.1,0.5,177.8,0,1,6.8,88.04858,95.11674,93.82032,91.63594,85.75764,-0.6,-0.49,0.49,95.11674,1,1,0
none,0,0,0,0,0,0,1,0,0,0,0,0,0,5,0,37.2596312,13.93864977,48.80171903,0,0.89,85,1,800,4,3.844980394,0,0.5,0.649841032,177.8,0,1.301298096,7.3,38.01369,53.67841,69.18505,81.50179,60.15941,-0.8,-0.69,0.69,81.81,0,0,1
none,0,0,0,0,0,0,0,0,1,0,0,0,0,3.704928879,0,50,31.25,18.75,0,0.862585335,1332,0,800,0.5,30,0,0.1,2.5,177.8,1,1,6.8,1.75263,3.26051,4.4531,5.87677,8.798,-0.98,-0.87,0.87,11.3,0,0,1
none,0,0,0,0,0,0,1,0,0,0,0,0,0,7.2,0,26.39,54.16,19.44,0,2.7,1000,1,750,3,1,0,0.1,0.5,177.8,1,1,6.8,7.36924,11.18005,12.46715,17.53981,14.28422,-0.8,-0.69,0.69,17.53981,0,0,1
Fe,55.845,26,7.83,1.83,6,1,0,0,0,0,0,0,4.58,8.93,4,36.54,36.17,12.88,14.43,1,1164.6,0,900,3,5,0,0.5,0.4,127,1,1.177209872,7.3,86.25685,79.59718,65.04366,50.49014,35.93662,-0.47,-0.36,0.36,87.37,0,0,0
none,0,0,0,0,0,1,0,0,0,0,0,0,0,19.33701657,0,50,38.89,8.89,2.22,1.02,392,1,700,4,2,0,0.1,4,177.8,1,12.5,7.2,0.01,5.49555,12.58162,22.66783,33.71627,-0.93,-0.82,0.82,77.66,0,0,1
none,0,0,0,0,0,1,0,0,0,0,0,0,0,18.72693727,0,53.44827586,33.33333333,9.770114943,3.448275862,1.04,488,1,700,4,2,0,0.1,4,177.8,1,12.5,7.2,0.01,13.96293,33.69062,46.31611,55.55399,-0.93,-0.82,0.82,57.49,0,0,1
none,0,0,0,0,0,1,0,0,0,0,0,0,0,12.42350061,0,53.44827586,51.51515152,29.03225806,8.823529412,1.12,740,1,700,4,2,0,0.1,4,177.8,1,12.5,7.2,0.01,16.97102,41.29427,58.87088,74.02149,-0.93,-0.82,0.82,36.48,0,0,1
none,0,0,0,0,0,1,0,0,0,0,0,0,0,8.875,0,56.2883398,20.42132514,13.54010897,9.750226081,1.065,650,0,800,3,4.383010265,0,0.5,1,177.8,1,1,7.3,25.35589,13.95441,1.93205,3.06091,2.10138,-0.5,-0.39,0.39,25.35589,0,0,0
none,0,0,0,0,0,1,0,0,0,0,0,0,0,6.608,0,38.67897437,31.14854384,17.93869202,12.23378977,1.01,650,0,900,3,4.364918119,0,0.5,1,177.8,1,1,7.3,46.40913,52.25098,28.20626,12.06357,11.13226,-0.6,-0.49,0.49,52.25098,0,0,0
none,0,0,0,0,0,1,0,0,0,0,0,0,0,4.096,0,38.55167715,15.84777063,29.91324816,15.68730406,0.907,650,0,1000,3,5.305778778,0,0.5,1,177.8,1,1,7.3,87.24563,76.15458,72.03425,50.8399,39.43842,-0.5,-0.39,0.39,87.24563,0,0,0
none,0,0,0,0,0,1,0,0,0,0,0,0,0,1.055,0,29.27740448,21.70107693,27.62158982,21.39992876,0.955,650,0,1100,3,4.743688186,0,0.5,1,177.8,1,1,7.3,95.14765,92.46661,82.16576,66.9826,51.46077,-0.5,-0.39,0.39,95.14765,1,1,0
none,0,0,0,0,0,0,1,0,0,0,0,0,0,6.939267169,0,44.4,32.7,16.5,6.3,0.89,104,1,900,2,5,0,0.1,1,177.8,0,1.009611205,6.8,24.45497,38.36289,24.45497,20.86754,11.18642,-0.6,-0.49,0.49,38.36289,0,0,0
none,0,0,0,0,0,0,1,0,0,0,0,0,0,9.499203168,0,48.1,27.5,17,7.4,0.89,957,1,900,2,5,0,0.1,1,177.8,0,0.850865847,6.8,55.25272,58.11562,55.25272,43.66678,31.57545,-0.6,-0.49,0.49,58.11562,0,0,0
none,0,0,0,0,0,0,1,0,0,0,0,0,0,9.046276646,0,44.1,29.9,17.8,8.3,0.89,899,1,900,2,5,0,0.1,1,177.8,0,0.830921033,6.8,70.22563,77.42268,75.47426,55.68543,38.36289,-0.6,-0.49,0.49,77.42268,0,0,0
none,0,0,0,0,0,0,1,0,0,0,0,0,0,7.554161916,0,44.4,29.8,18.2,7.6,0.89,655,1,900,2,5,0,0.1,1,177.8,0,1.067869937,6.8,62.21651,73.69701,56.42289,42.42827,26.57327,-0.5,-0.39,0.39,62.21651,0,0,0
none,0,0,0,0,0,0,1,0,0,0,0,0,0,9.046276646,0,44.1,29.9,17.8,8.3,0.89,899,1,900,2,5,0,0.1,0.5,177.8,0,1.070942697,6.8,75.49548,77.11717,74.53858,53.14386,40.22679,-0.6,-0.49,0.49,77.11717,0,0,0
none,0,0,0,0,0,0,1,0,0,0,0,0,0,9.046276646,0,44.1,29.9,17.8,8.3,0.89,899,1,900,2,5,0,0.1,1.5,177.8,0,0.857973429,6.8,67.72345,72.14562,69.81534,58.51063,44.71568,-0.6,-0.49,0.49,72.14562,0,0,0
none,0,0,0,0,0,0,1,0,0,0,0,0,0,4.243117392,0,33.56643357,57.64235764,7.292707293,1.498501499,0.88,1004.7,1,900,2,5,0,0.1,0.5,177.8,1,1,6.8,18.31936,22.75756,27.19576,21.63145,10.86716,-0.7,-0.59,0.59,27.19576,0,0,1
Ni,58.693,28,7.61,1.91,8,0,1,0,0,0,0,0,2.404145078,4.117975289,4,37.16283716,45.15484515,8.791208791,8.891108891,0.87,895.8,1,900,2,5,0,0.1,0.5,177.8,1,1,6.8,18.31936,22.75756,27.19576,21.63145,10.86716,-0.7,-0.59,0.59,27.19576,0,0,1
Ni,58.693,28,7.61,1.91,8,0,1,0,0,0,0,0,2.488518807,4.972270336,4,37.56243756,39.56043956,2.097902098,20.77922078,0.91,829,1,900,2,5,0,0.1,0.5,177.8,1,1,6.8,0.01,36.10528,99.26684,97.7764,80.32168,-0.7,-0.59,0.59,99.26684,1,1,1
Ni,58.693,28,7.61,1.91,8,0,1,0,0,0,0,0,2.502516899,5.268708951,4,27.47252747,33.66633367,7.292707293,31.56843157,0.88,665.1,1,900,2,5,0,0.1,0.5,177.8,1,1,6.8,0.01,9.74105,56.34215,49.2874,34.25051,-0.7,-0.59,0.59,56.34215,0,0,1
Ni,58.693,28,7.61,1.91,8,0,0,0,1,0,0,0,2.8,3.03,4,33.99339934,11.55115512,48.51485149,5.940594059,1.017,634,1,800,2.5,5,0,0.1,1,177.8,1,1,6.8,31.15248,66.81707,81.84856,86.26793,93.78367,-0.9,-0.79,0.79,93.78367,1,0,1
Ni,58.693,28,7.61,1.91,8,0,0,0,1,0,0,0,3.01,2.58,4,31.78294574,10.07751938,50.7751938,7.364341085,0.992,628,1,800,2.5,5,0,0.1,1,177.8,1,1,6.8,30.39246,55.64198,78.78033,90.71544,93.33329,-1,-0.89,0.89,95.92298,1,1,1
Ni,58.693,28,7.61,1.91,8,0,0,0,1,0,0,0,2.72,1.71,4,24.56140351,11.11111111,50.29239766,14.03508772,0.847,732,1,800,2.5,5,0,0.1,1,177.8,1,1,6.8,31.9125,63.777,86.57756,88.88577,92.23548,-0.9,-0.79,0.79,92.23548,1,0,1
none,0,0,0,0,0,0,0,0,1,0,0,0,0,6.04,0,32.45033113,9.105960265,58.44370861,0,0.926,1286,1,800,2,5,0,0.1,0.5,177.8,1,1,6.8,22.7071,50.42693,41.03667,26.60645,12.17623,-0.6,-0.49,0.49,50.42693,0,0,0
none,0,0,0,0,0,0,0,0,1,0,0,0,0,4.52,0,36.28318584,11.28318584,52.43362832,0,0.959,1511,1,900,2,5,0,0.1,0.5,177.8,1,1,6.8,44.93601,61.9658,67.88113,51.72671,35.57229,-0.7,-0.59,0.59,67.88113,0,0,1
none,0,0,0,0,0,0,0,0,1,0,0,0,0,3.35,0,18.50746269,4.47761194,77.01492537,0,0.969,1013,1,1000,2,5,0,0.1,0.5,177.8,1,1,6.8,57.9073,72.33753,73.21289,60.2416,47.27031,-0.7,-0.59,0.59,73.21289,0,0,1
none,0,0,0,0,0,0,0,0,1,0,0,0,0,4.54,0,32.37885463,6.167400881,61.45374449,0,0.979,1382,1,900,2,5,0,0.1,0.5,177.8,1,1,6.8,57.27876,70.95719,67.86851,58.26506,48.66161,-0.6,-0.49,0.49,70.95719,0,0,0
none,0,0,0,0,0,0,0,0,1,0,0,0,0,2.56,0,34.765625,14.453125,50.78125,0,1.008,832,1,900,2,5,0,0.1,0.5,177.8,1,1,6.8,69.84111,80.56063,82.97447,78.87354,74.77261,-0.7,-0.59,0.59,82.97447,0,0,1
none,0,0,0,0,0,0,0,1,0,0,0,0,0,3.247183565,0,21.95121951,8.710801394,61.32404181,8.013937282,1.05,75.6,1,1000,3,5,0,0.5,0.35,177.8,1,1,7.3,40.19909,34.15612,19.4918,8.91255,4.89518,-0.54,-0.43,0.43,41.57,0,0,0
none,0,0,0,0,0,0,0,1,0,0,0,0,0,2.965526163,0,25.19083969,6.488549618,50.76335878,17.55725191,1,487.5,1,1000,3,5,0,0.5,0.35,177.8,1,1,7.3,82.89031,78.56986,65.71232,54.69499,42.01504,-0.54,-0.43,0.43,86.34,0,0,0
none,0,0,0,0,0,0,0,1,0,0,0,0,0,5,0,20.87067862,4.494238156,64.50704225,10.12804097,1.003142154,1510,1,900,2,5,0,0.1,0.900386034,177.8,1,2,6.8,74.55803,93.6064,86.39821,64.7476,41.37951,-0.6,-0.49,0.49,93.6064,1,0,0
none,0,0,0,0,0,0,0,0,0,1,0,0,0,1.9,0,42.10499159,8.347522781,49.54748563,0,0.64,723.2472469,0,750,1.547704851,7.695328683,0,0.1,0.5,50,1,3.8,6.8,0.01,2.26237,20.8837,39.50503,58.12636,-0.98,-0.87,0.87,59.42,0,0,1
none,0,0,0,0,0,0,0,0,0,1,0,0,0,4.9,0,22.51481752,6.498751939,70.98643055,0,0.78,749.30033,0,850,1.550922805,7.111327689,0,0.1,0.5,50,1,3.8,6.8,0.01,0.86183,14.00447,33.58036,64.68715,-1.1,-0.99,0.99,78.6,0,0,1
none,0,0,0,0,0,0,0,0,0,1,0,0,0,3.9,0,16.54620315,9.869425612,73.58437124,0,0.72,737.1886996,0,950,1.621032894,7.998993737,0,0.1,0.5,50,1,3.8,6.8,0.01,0.22157,4.17274,8.12391,12.07508,-0.98,-0.87,0.87,16.69,0,0,1
none,0,0,0,0,0,0,0,0,0,1,0,0,0,2.8,0,31.80551191,25.94593499,42.2485531,0,0.62,727.1162977,0,850,1.302028925,8.90381144,0,0.1,0.5,50,1,3.8,6.8,0.01,0.01,3.62825,23.71424,43.80023,-0.98,-0.87,0.87,44.61,0,0,1
none,0,0,0,0,0,0,0,0,0,1,0,0,0,2.4,0,14.51544803,53.2304148,32.25413717,0,0.65,758.2584324,0,850,1.653916755,7.731552465,0,0.1,0.5,50,1,3.8,6.8,0.01,0.01,0.01,0.01,0.41506,-1.13,-1.02,1.02,9.79,0,0,1
none,0,0,0,0,0,0,0,1,0,0,0,0,0,3.13531,0,39.67709732,26.00125665,16.19457087,16.19457087,0.99,726,0,600,0.5,1,0,0.1,0.8,177.8,1,1,6.8,27.53108,26.26203,26.26203,25.18526,23.45473,-0.5,-0.39,0.39,27.53108,0,0,0
none,0,0,0,0,0,0,0,1,0,0,0,0,0,3.44277,0,39.3680089,32.60978805,14.74829861,14.74829861,1.05,807,0,600,0.5,1,0,0.1,0.8,177.8,1,1,6.8,36.60672,34.22244,33.14567,33.37641,32.0689,-0.5,-0.39,0.39,36.60672,0,0,0
none,0,0,0,0,0,0,0,1,0,0,0,0,0,4.30034,0,39.13085942,32.40627485,14.86045289,14.86045289,1.07,1118,0,600,0.5,1,0,0.1,0.8,177.8,1,1,6.8,52.75828,52.33526,50.83547,50.83547,49.98944,-0.5,-0.39,0.39,52.75828,0,0,0
none,0,0,0,0,0,0,0,1,0,0,0,0,0,5.53019,0,45.42484074,33.94476501,9.692433714,9.692433714,1.11,1223,0,600,0.5,1,0,0.1,0.8,177.8,1,1,6.8,65.71798,65.06423,63.56444,62.25693,60.10339,-0.5,-0.39,0.39,65.71798,0,0,0
none,0,0,0,0,0,0,0,1,0,0,0,0,0,5.53019,0,45.42484074,33.94476501,9.692433714,9.692433714,1.11,1223,0,600,0.5,1,0,0.1,1.2,177.8,1,1,6.8,33.96586983,38.87987995,39.54556337,29.9120781,14.78186771,-0.7,-0.59,0.59,39.54556337,0,0,1
none,0,0,0,0,0,0,0,1,0,0,0,0,0,5.53019,0,45.42484074,33.94476501,9.692433714,9.692433714,1.11,1223,0,600,0.5,1,0,0.1,1.6,177.8,1,1,6.8,38.43329591,44.42733185,39.15675305,34.2942594,27.29233103,-0.7,-0.59,0.59,39.15675305,0,0,1
none,0,0,0,0,0,0,0,1,0,0,0,0,0,5.53019,0,45.42484074,33.94476501,9.692433714,9.692433714,1.11,1223,0,600,0.5,1,0,0.1,2,177.8,1,1,6.8,16.21851324,28.53433514,29.5705544,24.10685641,12.47653007,-0.7,-0.59,0.59,29.5705544,0,0,1
none,0,0,0,0,0,0,0,0,0,0,0,1,0,4.55,0,23.73626374,38.68131868,34.28571429,3.076923077,1.33,802,0,1000,2,5,0,0.1,0.2,177.8,0,1,6.8,53.2961,77.88626,55.43659,31.7383,31.43252,-0.6,-0.49,0.49,77.88626,0,0,0
none,0,0,0,0,0,0,0,0,0,0,0,1,0,3.9,0,24.35897436,28.97435897,32.56410256,14.1025641,1.23,974,0,1100,2,5,0,0.1,0.2,177.8,0,1,6.8,51.71621,92.58939,68.30502,50.44211,42.87395,-0.6,-0.49,0.49,92.58939,1,0,0
none,0,0,0,0,0,0,0,0,0,0,0,1,0,1.65,0,18.78787879,15.75757576,30.3030303,35.15151515,1.13,148,0,1200,2,5,0,0.1,0.2,177.8,0,1,6.8,37.29339,38.59297,25.01105,24.73075,12.01521,-0.6,-0.49,0.49,38.59297,0,0,0
none,0,0,0,0,0,0,0,0,0,0,0,1,0,1.16,0,5.172413793,0,70.68965517,24.13793103,0.97,15,0,1100,2,5,0,0.1,0.2,177.8,0,1,6.8,12.44841,16.29619,11.73491,9.28864,3.58066,-0.6,-0.49,0.49,16.29619,0,0,0
Ni,58.693,28,7.61,1.91,8,0,0,0,0,1,0,0,4.943806424,12.26278941,4,47.78,16.73,23.27,12.22,0.94,310.6,1,700,2,2,0,0.5,0.2,177.8,0,0.19625,7.3,26.49391,53.25968,71.04144,72.34257,49.19617,-0.77,-0.66,0.66,77.21,0,0,1
Ni,58.693,28,7.61,1.91,8,0,0,0,0,1,0,0,3.727039057,8.184439847,4,47.8,14.82,26.4,10.98,0.96,333.9,1,800,2,2,0,0.5,0.2,177.8,0,0.19625,7.3,48.95942,86.72303,95.79489,97.82047,96.80847,-0.77,-0.66,0.66,97.96,1,1,1
Ni,58.693,28,7.61,1.91,8,0,0,0,0,1,0,0,2.723524824,6.306607453,4,42.32,15.78,27.93,13.96,1.02,314.4,1,900,2,2,0,0.5,0.2,177.8,0,0.19625,7.3,73.88519,94.25006,98.13544,98.03437,97.71768,-0.67,-0.56,0.56,98.13,1,1,1
Ni,58.693,28,7.61,1.91,8,0,0,0,0,1,0,0,2.099893798,3.908537959,4,33.54,6.66,47.43,12.38,1.03,369.4,1,1000,2,2,0,0.5,0.2,177.8,0,0.19625,7.3,33.22784,74.08011,93.70822,99.40959,99.50316,-0.87,-0.76,0.76,99.78,1,1,1
none,0,0,0,0,0,0,0,0,0,0,0,1,0,4.071082391,0,26.7,61.4,9.2,2.7,0.99,1269,0,700,1.5,4,0,0.5,0.07,177.8,0,0.42,7.2,37.72735,53.53316,68.86283,81.39772,62.65353,-0.81,-0.7,0.7,83.77,0,0,1
none,0,0,0,0,0,0,0,1,0,0,0,1,0,12.59,0,43,0,52,5,1.11,126,0,900,1,2.596581592,0,0.1,0.8,127,1,1,6.8,19.35314,48.93048,66.98798,73.95399,51.45537,-0.7,-0.59,0.59,66.98798,0,0,1
none,0,0,0,0,0,0,0,1,0,0,0,1,0,20.02,0,55,0,39,6,1.28,90,0,800,1,2.09677988,0,0.1,0.8,127,1,1,6.8,65.61282,73.81873,63.71915,57.51963,42.21245,-0.6,-0.49,0.49,73.81873,0,0,0
none,0,0,0,0,0,0,0,1,0,0,0,1,0,13.8,0,52,0,44,4,1.2,160,0,900,1,2.221962136,0,0.1,0.8,127,1,1,6.8,88.99064,90.77159,71.42909,47.64549,31.23367,-0.6,-0.49,0.49,90.77159,1,0,0
none,0,0,0,0,0,0,0,1,0,0,0,1,0,7.22,0,45,0,50,5,1.17,119,0,1000,1,2.873079387,0,0.1,0.8,127,1,1,6.8,83.94085,85.94724,70.66261,47.53277,30.33192,-0.6,-0.49,0.49,85.94724,0,0,0
Ni,58.693,28,7.61,1.91,8,0,0,0,1,0,0,0,2.9,3.953571223,3.6,31.28190584,25.68065797,26.53148043,16.50595576,1.01,265,1,900,2,3.982585154,0,0.5,1,177.8,1,1,7.3,68.26233,81.53216,94.80199,96.00834,82.7385,-0.8,-0.69,0.69,96.00834,1,1,1
none,0,0,0,0,0,0,0,0,0,0,1,0,0,4.465892361,0,33.33333333,33.33333333,22.30769231,11.02564103,1.181401152,1494,0,950,0.5,10,0,0.1,5,177.8,0,1,6.8,11.08922,16.68955,22.72823,18.96484,15.52028,-0.65,-0.54,0.54,23.91,0,0,1
none,0,0,0,0,0,0,0,0,0,0,1,0,0,4.149895473,0,34.21052632,32.89473684,17.89473684,15,1.189310958,1440,1,950,0.5,10,0,0.1,5,177.8,0,1,6.8,11.91159,14.00289,18.5973,22.09164,15.72152,-0.75,-0.64,0.64,24.44,0,0,1
Fe,55.845,26,7.83,1.83,6,1,0,0,0,0,0,0,0.856793146,10.70991432,4.4,52.17496108,27.93663213,16.04675929,3.841647501,1.01,1050,1,900,4,2,0,0.1,4,177.8,1,12.5,6.8,54.55074,67.70694,81.17637,81.12273,76.12496,-0.73,-0.62,0.62,84.61,0,0,1
Fe,55.845,26,7.83,1.83,6,1,0,0,0,0,0,0,0.888072271,9.324758842,3.9,54.85955922,25.42427045,16.09110816,3.625062169,0.99,614,0,900,4,2,0,0.1,4,177.8,1,12.5,6.8,27.34273,40.18272,53.02271,53.75858,50.00259,-0.73,-0.62,0.62,56.49,0,0,1
none,0,0,0,0,0,1,0,0,0,0,0,0,0,11.2415071,0,54.4189648,21.24721642,18.77473834,5.55908045,1,1347,1,900,4,2,0,0.1,4,177.8,1,12.5,6.8,1.30839,13.75214,30.3438,48.17033,66.93045,-0.93,-0.82,0.82,71.62,0,0,1
none,0,0,0,0,0,1,0,0,0,0,0,0,0,9.471094711,0,60.25630676,16.30081848,17.65388496,5.788989797,0.98,732,0,900,4,2,0,0.1,4,177.8,1,12.5,6.8,0.85492,4.4728,9.187,19.09887,30.27286,-0.93,-0.82,0.82,33.18,0,0,1
Fe,55.845,26,7.83,1.83,6,1,0,0,0,0,0,0,0.856793146,10.70991432,4.4,52.17496108,27.93663213,16.04675929,3.841647501,1.01,1050,1,900,4,2,0,0.5,4,177.8,1,12.5,7.3,51.54802,64.78445,78.02089,78.4425,73.68296,-0.73,-0.62,0.62,81.83,0,0,1
Fe,55.845,26,7.83,1.83,6,1,0,0,0,0,0,0,0.888072271,9.324758842,3.9,54.85955922,25.42427045,16.09110816,3.625062169,0.99,614,0,900,4,2,0,0.5,4,177.8,1,12.5,7.3,34.92395,45.35038,56.28542,53.66008,47.35202,-0.73,-0.62,0.62,56.28542,0,0,1
Fe,55.845,26,7.83,1.83,6,0,1,0,0,0,0,0,0.8,5.5,4,50.7,13.3,26.3,9.7,1.41,525.9,1,900,2,5,0,0.1,0.57,50.8,0,0.5,6.8,86.15128,77.77865,49.13925,18.65489,4.32931,-0.55,-0.44,0.44,86.63,0,0,0
Fe,55.845,26,7.83,1.83,6,0,1,0,0,0,0,0,0.3,4.03,4,39.6,8,35.9,16.5,1.16,732.7,1,900,2,5,0,0.1,0.57,50.8,0,0.5,6.8,97.47969,96.79489,87.815,64.44532,32.79827,-0.55,-0.44,0.44,98.78,1,1,0
none,0,0,0,0,0,0,0,0,0,0,0,1,0,9.046223958,0,23.42158859,18.73727088,57.84114053,0,1.05,497.7209627,0,900,2,5,0,0.1,0.4,177.8,0,0.785,6.8,11.6822,15.44728,13.68187,7.54053,1.39919,-0.58,-0.47,0.47,15.5,0,0,0
Fe,55.845,26,7.83,1.83,6,0,0,0,0,0,0,1,1.215180107,11.54421102,4,25.80645161,24.78005865,49.41348974,0,1.04,493.8541556,0,900,2,5,0,0.1,0.4,177.8,0,0.785,6.8,68.42411,87.18801,72.15809,60.08072,48.00335,-0.58,-0.47,0.47,90.07,1,0,0
Fe,55.845,26,7.83,1.83,6,0,0,0,0,0,0,1,4.100807592,6.159067341,12,36.50793651,27.24867725,36.24338624,0,1.24,591.6938944,0,900,2,5,0,0.1,0.4,177.8,0,0.785,6.8,51.49279,59.79495,42.66758,21.57818,0.48878,-0.58,-0.47,0.47,62.05,0,0,0
none,0,0,0,0,0,0,0,1,0,0,0,0,0,4.788117651,0,49.52380952,8.333333333,20.71428571,21.42857143,0.836,160,1,800,2,2,0,0.1,2,177.8,1,1,6.8,38.90166,43.95732,26.16006,10.66191,7.23787,-0.56,-0.45,0.45,48.75,0,0,0
Fe,55.845,26,7.83,1.83,6,0,0,1,0,0,0,0,1.488689824,2.650319005,4,65.38461538,14.52991453,6.837606838,13.24786325,0.911,160,1,800,2,2,0,0.1,2,177.8,1,1,6.8,68.59444,69.16311,52.80818,34.28698,25.05613,-0.56,-0.45,0.45,73.8,0,0,0
Fe,55.845,26,7.83,1.83,6,0,0,1,0,0,0,0,1.704145045,3.161637517,4,68.68327402,7.829181495,11.03202847,12.45551601,0.94,169,1,800,2,2,0,0.1,2,177.8,1,1,6.8,61.49866,58.47828,47.42301,30.01406,21.97999,-0.46,-0.35,0.35,62.15,0,0,0
Fe,55.845,26,7.83,1.83,6,0,0,1,0,0,0,0,2.349903163,2.598450613,4,79.03930131,6.113537118,6.550218341,8.296943231,0.931,153,1,800,2,2,0,0.1,2,177.8,1,1,6.8,72.237,89.00712,93.32182,89.21277,77.574,-0.66,-0.55,0.55,95.8,1,1,1
Fe,55.845,26,7.83,1.83,6,0,0,1,0,0,0,0,1.948629971,2.311165779,4,74.01960784,11.2745098,9.31372549,5.392156863,0.931,160,1,800,2,2,0,0.1,2,177.8,1,1,6.8,55.50006,69.11826,71.01899,53.75106,37.00437,-0.66,-0.55,0.55,78.68,0,0,1
Fe,55.845,26,7.83,1.83,6,0,0,1,0,0,0,0,3.049132022,3.519953879,4,69.32907348,7.348242812,10.86261981,12.4600639,0.931,160,1,800,2,2,0,0.1,2,177.8,1,1,6.8,63.81284,84.03778,86.9323,80.3532,71.23055,-0.66,-0.55,0.55,90.16,1,0,1
Fe,55.845,26,7.83,1.83,6,0,0,0,0,1,0,0,2.364327238,3.86,4,47.66839378,8.29015544,37.56476684,6.476683938,1.37,868.5081209,1,850,3,2,0,0.1,0.3,127,1,1,6.8,15.81286,46.54305,32.18882,16.44184,8.62452,-0.6,-0.49,0.49,46.54305,0,0,0
Fe,55.845,26,7.83,1.83,6,0,0,0,0,1,0,0,2.981510761,4.64,4,48.81209503,20.95032397,25.05399568,5.183585313,1.45,867.3964733,1,850,3,2,0,0.1,0.3,127,1,1,6.8,61.90814,68.46751,54.85458,33.0649,20.73239,-0.6,-0.49,0.49,68.46751,0,0,0
Fe,55.845,26,7.83,1.83,6,0,0,0,0,1,0,0,16.37848842,12.41013219,12,54.82,43.18,0,0,1.34,22.5,0,650,2,3,0,0.5,0.3,177.8,0,0.5,7.3,0.01,0.85303,1.98494,1.95435,1.12571,-0.74,-0.63,0.63,2.91,0,0,1
Fe,55.845,26,7.83,1.83,6,0,0,0,0,1,0,0,1.663482073,4.540856468,12,46.83,9.04,26.98,17.08,1.21,545.5,0,750,2,3,0,0.5,0.3,177.8,0,0.5,7.3,0.01,26.97215,42.53717,39.48326,27.47437,-0.74,-0.63,0.63,44.68,0,0,1
Fe,55.845,26,7.83,1.83,6,0,0,0,0,1,0,0,0.98339719,3.173690932,12,48.24,15.14,28.17,8.45,1.23,469.6,0,850,2,3,0,0.5,0.3,177.8,0,0.5,7.3,0.01,16.63423,29.47838,26.02954,16.96935,-0.65,-0.54,0.54,30,0,0,1
none,0,0,0,0,0,0,0,0,0,1,0,0,0,7.218857423,0,19.2,22.1,40.5,18.2,0.54,456.6164371,0,1060,1.39573702,8.389331113,0,0.1,1.562001189,177.8,1,2.636190344,6.8,56.02718,65.26646,45.81403,34.47719,17.39701,-0.6,-0.49,0.49,65.26646,0,0,0
none,0,0,0,0,0,0,0,0,0,1,0,0,0,7.852381727,0,9.8,55.9,24.9,9.4,0.63,473.9422623,0,1060,1.730116869,7.920847189,0,0.1,1.41035047,177.8,1,2.389628174,6.8,88.14243,81.92488,45.07911,30.99499,16.74868,-0.5,-0.39,0.39,88.14243,0,0,0
none,0,0,0,0,0,0,0,0,1,0,1,0,0,4.198005368,0,41,14,40,5,2.74,1055.836909,1,800,3,5,0,0.5,1.239311071,177.8,0,0.503,7.2,12.5908,23.74617,30.0615,32.56199,32.40602,-0.86,-0.75,0.75,34.72,0,0,1
Fe,55.845,26,7.83,1.83,6,0,0,0,1,0,1,0,2.896536118,4.469264713,4,46,6,46,2,3.32,1123.035709,1,800,3,5,0,0.5,0.931975985,177.8,0,0.503,7.2,78.66333,64.95915,41.88723,17.83053,2.39624,-0.46,-0.35,0.35,81.74,0,0,0
Co,58.93,27,7.81,1.88,7,0,0,0,1,0,1,0,7.381115826,3.036070894,4,48,10,39,3,3.01,1056.73628,1,800,3,5,0,0.5,1.291540442,177.8,0,0.503,7.2,53.96864,46.00493,37.54816,29.02949,22.51169,-0.46,-0.35,0.35,80.59,0,0,0
Cu,63.546,29,7.69,1.9,10,0,0,0,1,0,1,0,1.055565635,1.974237601,4,55,19,23,3,2.92,1213.553672,1,800,3,5,0,0.5,1.771739035,177.8,0,0.503,7.2,8.30534,10.63444,11.61049,9.62866,6.93821,-0.66,-0.55,0.55,12.27,0,0,1
none,0,0,0,0,0,0,1,0,0,0,0,0,0,5.163621961,0,33.23,32.31,22.15,12.31,1.03,1000,1,910,3,2,0,0.5,1,177.8,1,1,7.3,58.29672,79.99908,69.43616,57.98493,38.12518,-0.56,-0.45,0.45,84.92,0,0,0
Co,58.93,27,7.81,1.88,7,0,1,0,0,0,0,0,0.61,4.409684529,3.3,55.23,2.6,42.17,0,1.05,1094,1,910,3,2,0,0.5,1,177.8,1,1,7.3,17.00369,15.58416,9.56789,5.09889,2.3906,-0.56,-0.45,0.45,18.93,0,0,0
none,0,0,0,0,0,0,1,0,0,0,0,0,0,5.163621961,0,33.23,32.31,22.15,12.31,1.03,1000,1,910,3,2,0,0.1,1,177.8,1,1,6.8,29.05675,73.09419,84.6569,82.83161,83.30806,-0.66,-0.55,0.55,86.33,0,0,1
none,0,0,0,0,0,0,1,0,0,0,0,0,0,5.163621961,0,33.23,32.31,22.15,12.31,1.03,1000,1,910,3,2,0,1,1,177.8,1,1,8.8,42.36971,57.5736,55.33448,45.09399,28.28917,-0.56,-0.45,0.45,57.57,0,0,0
Ni,58.693,28,7.61,1.91,8,0,0,0,0,0,1,0,1,0.25,4,35.93206,10.67799,28.32936,25.06059,1.754061917,947.8462306,0,850,2,7.011123953,0,0.1,1.414,177.8,0,0.70685,6.8,-1.91267,6.50602,14.92471,65.94306,32.74783,-0.8,-0.69,0.69,65.94306,0,0,1
Ni,58.693,28,7.61,1.91,8,0,0,0,0,0,1,0,1,0.54,4,40.1734,7.66749,23.10336,29.05575,1.644115078,926.6043544,0,900,2,6.913061896,0,0.1,1.414,177.8,0,0.70685,6.8,-14.48743,18.54795,51.58333,87.81568,64.05152,-0.8,-0.69,0.69,87.81568,0,0,1
Ni,58.693,28,7.61,1.91,8,0,0,0,0,0,1,0,1,1.45,4,54.23719,15.32941,15.32941,15.10398,1.534502868,953.8692465,0,950,2,6.003049765,0,0.1,1.414,177.8,0,0.70685,6.8,14.4718,43.32448,72.17716,91.01265,85.07161,-0.8,-0.69,0.69,91.01265,1,0,1
Ni,58.693,28,7.61,1.91,8,0,0,0,0,0,1,0,1,1.79,4,7.11087,70.70166,11.93071,10.25676,1.269007201,993.5920172,0,1100,2,9.500001059,0,0.1,1.414,177.8,0,0.70685,6.8,-6.70813,17.08267,40.87347,71.16478,60.29508,-0.8,-0.69,0.69,71.16478,0,0,1
Ni,58.693,28,7.61,1.91,8,1,0,0,0,0,0,0,0.764919222,3.369601055,4,51.29750544,0,42.13962833,6.562866231,0.93,543.4726916,0,1100,1,8.071520373,0,0.1,0.6,127,1,1,6.8,61.88035,90.53732,95.99175,94.94608,91.15907,-0.75,-0.64,0.64,97.85,1,1,1
none,0,0,0,0,0,1,0,0,0,0,0,0,0,2.962409759,0,45.90626765,0,45.68040655,8.413325805,0.94,767.497302,0,1100,1,7.559285436,0,0.1,0.6,127,1,1,6.8,8.55126,14.40135,20.25144,27.57112,18.78185,-0.8,-0.69,0.69,27.57112,0,0,1
none,0,0,0,0,0,0,0,0,1,0,1,0,0,2.925569382,0,22.86123,21.34389,55.79488,0,0.972891413,650.8618446,0,800,2,5,0,0.5,0.392588488,177.8,1,1.5,6.8,13.733,14.34792,5.28465,0.01,0.01,-0.45,-0.34,0.34,16.19,0,0,0
none,0,0,0,0,0,0,0,0,1,0,1,0,0,2.777734888,0,28.64251,29.0627,42.29479,0,1.010342001,669.1585008,0,900,2,5,0,0.5,0.48541599,177.8,1,1.5,6.8,43.19531,61.32184,15.39059,0.01,0.01,-0.6,-0.49,0.49,61.32,0,0,0
none,0,0,0,0,0,0,0,0,1,0,1,0,0,2.791315906,0,37.56445,22.67203,39.76352,0,1.1,826.5565936,0,1000,2,5,0,0.5,0.912054741,177.8,1,1.5,6.8,59.30368,72.50656,28.95967,10.04309,0.01,-0.55,-0.44,0.44,94.16,1,0,0
none,0,0,0,0,0,0,0,0,1,0,1,0,0,2.57687548,0,10.31427,37.26587,52.41986,0,0.940804046,631.4001476,0,1100,2,5,0,0.5,0.372746153,177.8,1,1.5,6.8,44.63901,29.80092,2.79827,0.01,0.01,-0.55,-0.44,0.44,50.81,0,0,0
none,0,0,0,0,0,0,0,0,1,0,1,0,0,5.66286569,0,29.35004372,27.48469834,43.16525794,0,0.96,548.7468343,0,1000,2,5,0,0.5,0.682607985,177.8,1,1.5,6.8,11.78625,13.75539,2.06971,0.84304,0.01,-0.55,-0.44,0.44,15.27,0,0,0
none,0,0,0,0,0,0,1,0,0,0,0,0,0,2.36,0,16.1,5.1,43.2,36.6,1,1043.3,1,1000,2,5,0,0.1,1.2,177.8,1,4,6.8,72.83085,87.51604,71.78388,37.31637,2.84886,-0.6,-0.49,0.49,87.51604,0,0,0
none,0,0,0,0,0,0,1,0,0,0,0,0,0,2.85,0,5.6,10.6,71.9,11.9,0.98,828.1,1,1000,2,5,0,0.1,1.2,177.8,1,4,6.8,46.35705,48.05999,38.01266,23.05519,8.09772,-0.55,-0.44,0.44,54.43,0,0,0
none,0,0,0,0,0,0,1,0,0,0,0,0,0,1.11,0,19.8,1.8,40.5,37.9,1,925.1,1,1000,2,5,0,0.1,1.2,177.8,1,4,6.8,49.13851,57.00041,58.07894,50.67116,43.26338,-0.65,-0.54,0.54,59.46,0,0,1
none,0,0,0,0,0,0,0,1,0,0,0,0,0,7.83,0,43.8,20.6,28.1,7.6,1.25,353.4824857,0,100,2,3.077539008,0,0.1,0.685767035,177.8,1,1.125829336,6.8,61.31669,51.21528,23.80128,11.03861,0.01,-0.5,-0.39,0.39,61.31669,0,0,0
none,0,0,0,0,0,0,0,1,0,0,0,0,0,7.87,0,44.8,19.6,27.5,7.9,1.26,392.5035888,0,100,2,2.966364132,0,0.1,0.705314869,177.8,1,1.144353156,6.8,58.68403,48.23923,23.97298,11.66816,0.01,-0.5,-0.39,0.39,58.68403,0,0,0
Fe,55.845,26,7.83,1.83,6,0,0,1,0,0,0,0,0.44,7.97,4.14,52.9,14.8,23.8,8.5,1.26,533.9821684,0,900,2,3.300419657,0,0.1,0.742135859,177.8,1,1.336087739,6.8,79.68807,82.03457,46.23612,25.06038,3.88464,-0.6,-0.49,0.49,82.03457,0,0,0
Fe,55.845,26,7.83,1.83,6,0,0,1,0,0,0,0,0.36,7.89,3.95,53.3,15.1,23.8,7.7,1.28,469.3659072,0,900,2,3.230077741,0,0.1,0.746364288,177.8,1,1.045571552,6.8,89.18854,94.94033,72.36241,40.77049,9.17857,-0.6,-0.49,0.49,94.94033,1,0,0
Ni,58.693,28,7.61,1.91,8,0,0,0,0,1,0,0,0.17,2.3,3.2,57.72292994,28.125,14.15207006,0,1.435293653,971.9094346,1,850,3,2.2,0,0.5,2,177.8,0,0.5,7.2,48.85651,71.52561,94.19471,96.34967,93.13122,-0.77,-0.66,0.66,96.79,1,1,1
none,0,0,0,0,0,0,0,1,0,0,0,0,0,5.06,0,25.81568403,57.81339439,0,16.37092158,0.97,1081.1,0,1000,1,6.357546385,0,0.1,0.833,177.8,1,0.3,6.8,45.95,56.32,45.95,34.4,27.94,-0.56,-0.45,0.45,59.31393,0,0,0
Ni,58.693,28,7.61,1.91,8,0,0,1,0,0,0,0,0.5,2.82,3.4,25.18703242,54.76309227,0,20.04987531,0.97,1309.3,0,1000,1,7.142728997,0,0.1,0.833,177.8,1,0.3,6.8,58.88,73.27,87.66,92.23,91.78,-0.86,-0.75,0.75,92.74,1,0,1
Ni,58.693,28,7.61,1.91,8,0,0,1,0,0,0,0,0.86,5.03,3.4,30.59753546,46.43106254,0,22.971402,0.97,1009.2,0,1000,1,7.677760104,0,0.1,0.833,177.8,1,0.3,6.8,74.69,82.66,90.63,93.66,94.86,-0.86,-0.75,0.75,95.95,1,1,1
Ni,58.693,28,7.61,1.91,8,0,0,1,0,0,0,0,4.26,3.49,3.4,33.12115891,44.35908692,0,22.51975417,0.97,912.8,0,1000,1,7.628880694,0,0.1,0.833,177.8,1,0.3,6.8,81.99,87.04,92.09,93,92.72,-1.06,-0.95,0.95,93.75,1,0,1
Ni,58.693,28,7.61,1.91,8,0,0,1,0,0,0,0,32.03,5.94,7.1,39.73561431,46.98289269,0,13.281493,0.93,435.9,0,1000,1,10.6608795,0,0.1,0.833,177.8,1,0.3,6.8,21.074,45.72,70.366,80.85,84.55,-0.86,-0.75,0.75,86.65,0,0,1
Ni,58.693,28,7.61,1.91,8,0,0,1,0,0,0,0,14.18,4.72,7.1,42.27991411,38.3954714,0,19.32461448,0.93,500.8,0,1000,1,9.91605894,0,0.1,0.833,177.8,1,0.3,6.8,60.85,71.01,81.17,83.57,86.33,-1.06,-0.95,0.95,86.15,0,0,1
Ni,58.693,28,7.61,1.91,8,0,0,1,0,0,0,0,0.86,5.03,3.4,30.59753546,46.43106254,0,22.971402,0.97,1009.2,0,1000,1,7.953467365,0,0.5,0.833,177.8,1,0.3,7.2,81.6,83.53,85.46,91.81,88.48,-0.86,-0.75,0.75,93.42,1,0,1
none,0,0,0,0,0,0,0,1,0,0,0,0,0,17.8,0,52.00232,22.44999,23.91557,1.63212,1.154804692,406,0,900,2,2,0,0.1,1,177.8,1,1,6.8,30,31.59,25.83,21.29,18,-0.66,-0.55,0.55,34.71,0,0,1
none,0,0,0,0,0,0,0,1,0,0,0,0,0,10.8,0,38.54599,11.12816,44.568,5.75785,1.176213884,258,0,900,2,2,0,0.1,1,177.8,1,1,6.8,45.6,37.62,26.7,24.29,14.94,-0.66,-0.55,0.55,45.62,0,0,1
Fe,55.845,26,7.83,1.83,6,0,0,1,0,0,0,0,0.74,20.4,4.2,50.62483,13.84702,30.35359,5.17456,1.28,382,0,900,2,2,0,0.1,1,177.8,1,1,6.8,71.13,60.88,47.74,36.31,30.53,-0.46,-0.35,0.35,71.86,0,0,0
Fe,55.845,26,7.83,1.83,6,0,0,1,0,0,0,0,0.71,10.6,3.8,40.14181,11.84868,44.99145,3.01806,1.28,279,0,900,2,2,0,0.1,1,177.8,1,1,6.8,70.39,76.7,87.17,91.4,88.85,-0.76,-0.65,0.65,91.58,1,0,1
Fe,55.845,26,7.83,1.83,6,0,0,1,0,0,0,0,0.74,20.4,4.2,50.62483,13.84702,30.35359,5.17456,1.28,382,0,900,2,2,0,1,1,177.8,1,1,8.8,32.06,16.5,9.87,6.99,4.11,-0.43,-0.32,0.32,42.67,0,0,0
Fe,55.845,26,7.83,1.83,6,0,0,1,0,0,0,0,0.71,10.6,3.8,40.14181,11.84868,44.99145,3.01806,1.28,279,0,900,2,2,0,1,1,177.8,1,1,8.8,82.98,90.25,88.53,79.71,70.89,-0.58,-0.47,0.47,90.34,1,0,0
Fe,55.845,26,7.83,1.83,6,0,0,1,0,0,0,0,1.64,8.390841711,4,45.97,26.01,28.02,0,0.912,472.7010242,1,600,2,5,0,0.5,1,177.8,1,1,7.2,97.75789,92.99342,80.47983,53.07041,31.02787,-0.5,-0.39,0.39,97.75789,1,1,0
Fe,55.845,26,7.83,1.83,6,0,0,1,0,0,0,0,1.64,7.59719352,4,38.57,20.97,40.46,0,1.022,483.9650926,1,800,2,5,0,0.5,1,177.8,1,1,7.2,83.16327,82.25966,72.5938,60.38142,43.24026,-0.4,-0.29,0.29,83.90258,0,0,0
Fe,55.845,26,7.83,1.83,6,0,0,1,0,0,0,0,1.64,4.404474377,4,26.98,18.46,54.56,0,1.034,808.3604164,1,1000,2,5,0,0.5,1,177.8,1,1,7.2,82.42395,84.20379,74.53793,41.76163,24.18236,-0.6,-0.49,0.49,84.20379,0,0,0
Ni,58.693,28,7.61,1.91,8,0,0,0,0,1,0,0,43.81577576,15.31728665,4,64.49250153,24.25824507,10.50175215,2.151254606,0.4,130,0,800,1,10,1,0.5,0.5,177.8,1,1,7.2,58.99541,85.90237,91.18348,85.73524,80.287,-0.63,-0.52,0.52,93.72,1,0,1
Ni,58.693,28,7.61,1.91,8,0,0,1,0,0,0,0,17.62886598,15.395189,4,62.77311618,23.5883447,12.37702343,3.348183108,0.7,308,0,800,1,10,1,0.5,0.5,177.8,1,1,7.2,76.81082,93.89089,96.9994,93.89089,90.78238,-0.63,-0.52,0.52,97.9,1,1,1
Cu,63.546,29,7.69,1.9,10,1,0,0,0,0,0,0,1.02,7.888918341,3.9,55.34003831,0,27.53831418,17.12164751,1.09,887.8015291,0,900,3,5,0,0.1,1,177.8,1,2,6.8,58.49635,50.34276,57.42088,62.17297,64.499,-0.9,-0.79,0.79,64.499,0,0,1
Fe,55.845,26,7.83,1.83,6,1,0,0,0,0,0,0,0.9,7.430009163,4,57.40977324,0,29.1280741,13.46215267,1.13,952.026951,0,900,3,5,0,0.1,1,177.8,1,2,6.8,1.09606,20.95481,21.07987,17.95349,14.00175,-0.7,-0.59,0.59,21.07987,0,0,1
Cu,63.546,29,7.69,1.9,10,1,0,0,0,0,0,0,0.91,7.795784451,4.2,63.15874818,0,24.12842549,12.71282633,1.02,840.6499871,0,900,3,5,0,0.1,1,177.8,1,2,6.8,81.7566,92.66141,97.53856,95.11249,91.16075,-0.7,-0.59,0.59,97.53856,1,1,1
Ni,58.693,28,7.61,1.91,8,0,0,0,0,1,0,0,10.86985168,13.66198627,4,59.06151003,25.05279831,11.13384372,4.751847941,0.98,367.7219509,1,800,2,5,0,0.5,0.8,177.8,0,1.131,7.2,53.35047,56.18902,59.02757,55.24284,51.45811,-0.7,-0.59,0.59,59.02757,0,0,1
Ni,58.693,28,7.61,1.91,8,0,0,0,0,1,0,0,11.06156672,9.706091491,4,53.03882666,24.26289618,18.0220001,4.676277061,0.99,427.3234394,1,900,2,5,0,0.5,0.8,177.8,0,1.131,7.2,60.56284,63.90121,67.23958,66.49179,65.744,-0.7,-0.59,0.59,67.23958,0,0,1
