Repository: dravendr/CO2RR_Machine-Learning

# CO2RR_Machine-Learning
The machine learning code file was written in jupyter notebook and saved in the corresponding format of .ipynb. To run the code, we suggest users to install Anaconda 3 in windows 10 and install the following necessary python packages with the same or higher version to set up compatible environment: Python 3.7; jupyter 1.0.0; numpy 1.20.2; pandas 1.0.1; scikit-learn 0.22.1; matplotlib 3.1.3; shap 0.39.0；seaborn 0.10.0; tensorflow-gpu 2.4.1; tensorflow-estimator 2.4.0; Keras 2.4.3; keras-metrics 1.1.0; catboost 0.23.2; lightgbm 3.2.1; xgboost 1.0.2. For training the ANN models, two GPU of GTX 2080ti equipped with i9 9900k was used.

File: Selected Feature Modelling/apriori/database_basic_FEOVP.csv (part 2 of 14)
Element,ZIF or MOF Derived,Hard or Soft Templated,Graphene/Carbon Nanosheets or other 2D Structures,Polymer Derived,Carbon Nanofiber/Nanotubes,Carbon Black Derived,Biomass or other Organic Derived,Main Transition Metal Content (wt. %),Nitrogen Cotent (wt. %),Metal-N Coordination Number (XAS),Pyridinic N Ratio,Pyrrolic N Ratio,Graphitic N Ratio,Oxidized N Ratio,Raman ID/IG Ratio,BET Surface Area (m2/g),Acid Wash,Pyrolysis Temperature (¡ãC),Pyrolysis Time (h),Rising Rate (¡ãC min-1),Flow Cell/H-type Cell,Electrolyte Concentration (M),Catalyst Loading (mg cm-2),Nafion Membrane Thickness (¦Ìm),Carbon Paper/Glassy Carbon,Electrode Area cm2,Electrolyte pH,FE of Product (CO) at -0.5V (vs.RHE),FE of Product (CO) at -0.6V (vs.RHE),FE of Product (CO) at -0.7V (vs.RHE),FE of Product (CO) at -0.8V (vs.RHE),FE of Product (CO) at -0.9V (vs.RHE),Potential for Maximum FE of Product (CO) (vs.RHE),"corresponding overpotential (eV) ¦Ç=E-Eo,CO£¬-0.11 eV£¬Formate£¬-0.011",Overpotential (V),Maximum FE,FE90
Cu,ZIF or MOF Derived_not,Hard or Soft Templated_not,Graphene/Carbon Nanosheets or other 2D Structures_yes,Polymer Derived_not,Carbon Nanofiber/Nanotubes_not,Carbon Black Derived_not,Biomass or other Organic Derived_not,Main Transition Metal Content (wt. %)_2~5,Nitrogen Cotent (wt. %)_4~8,Metal-N Coordination Number (XAS)_3~4,Pyridinic N Ratio_25~50,Pyrrolic N Ratio_0~25,Graphitic N Ratio_0~25,Oxidized N Ratio_0~25,Raman ID/IG Ratio_1~1.2,BET Surface Area (m2/g)_0~500,Acid Wash_not,Pyrolysis Temperature (¡ãC)_700~800,Pyrolysis Time (h)_3~4,Rising Rate (¡ãC min-1)_4~8,H-type Cell,Electrolyte Concentration (M)_0.5,Catalyst Loading (mg cm-2)_~0.5,Nafion117,Carbon Paper,Electrode Area cm2_1~,Electrolyte pH_7~8,8.61124,9.53392,5.33303,4.37532,3.00437,-0.61,-0.5,0.5,9.58,disqualified
Fe,ZIF or MOF Derived_not,Hard or Soft Templated_not,Graphene/Carbon Nanosheets or other 2D Structures_yes,Polymer Derived_not,Carbon Nanofiber/Nanotubes_not,Carbon Black Derived_not,Biomass or other Organic Derived_not,Main Transition Metal Content (wt. %)_0.5~2,Nitrogen Cotent (wt. %)_4~8,Metal-N Coordination Number (XAS)_3~4,Pyridinic N Ratio_25~50,Pyrrolic N Ratio_0~25,Graphitic N Ratio_25~50,Oxidized N Ratio_0~25,Raman ID/IG Ratio_1~1.2,BET Surface Area (m2/g)_0~500,Acid Wash_not,Pyrolysis Temperature (¡ãC)_700~800,Pyrolysis Time (h)_3~4,Rising Rate (¡ãC min-1)_4~8,H-type Cell,Electrolyte Concentration (M)_0.5,Catalyst Loading (mg cm-2)_~0.5,Nafion117,Carbon Paper,Electrode Area cm2_1~,Electrolyte pH_7~8,22.7493,12.42225,6.05696,2.68055,0.01,-0.41,-0.3,0.3,29.6,disqualified
none,ZIF or MOF Derived_not,Hard or Soft Templated_yes,Graphene/Carbon Nanosheets or other 2D Structures_not,Polymer Derived_not,Carbon Nanofiber/Nanotubes_not,Carbon Black Derived_not,Biomass or other Organic Derived_not,Metal_Free,Nitrogen Cotent (wt. %)_~4,Metal-N Coordination Number (XAS)_0~2,Pyridinic N Ratio_~25,Pyrrolic N Ratio_0~25,Graphitic N Ratio_50~75,Oxidized N Ratio_0~25,Raman ID/IG Ratio_0.8~1,BET Surface Area (m2/g)_500~1000,Acid Wash_not,Pyrolysis Temperature (¡ãC)_900~1000,Pyrolysis Time (h)_~1,Rising Rate (¡ãC min-1)_4~8,H-type Cell,Electrolyte Concentration (M)_0.5,Catalyst Loading (mg cm-2)_~0.5,Nafion117,Carbon Paper,Electrode Area cm2_1~,Electrolyte pH_7~8,68.43525,86.67787,68.43525,50.19263,31.95001,-0.6,-0.49,0.49,87,disqualified
Fe,ZIF or MOF Derived_not,Hard or Soft Templated_yes,Graphene/Carbon Nanosheets or other 2D Structures_not,Polymer Derived_not,Carbon Nanofiber/Nanotubes_not,Carbon Black Derived_not,Biomass or other Organic Derived_not,Main Transition Metal Content (wt. %)_~0.5,Nitrogen Cotent (wt. %)_~4,Metal-N Coordination Number (XAS)_3~4,Pyridinic N Ratio_~25,Pyrrolic N Ratio_0~25,Graphitic N Ratio_25~50,Oxidized N Ratio_0~25,Raman ID/IG Ratio_1~1.2,BET Surface Area (m2/g)_500~1000,Acid Wash_yes,Pyrolysis Temperature (¡ãC)_900~1000,Pyrolysis Time (h)_~1,Rising Rate (¡ãC min-1)_4~8,H-type Cell,Electrolyte Concentration (M)_0.5,Catalyst Loading (mg cm-2)_~0.5,Nafion117,Carbon Paper,Electrode Area cm2_1~,Electrolyte pH_7~8,82.99815,77.73628,65.1124,52.48852,39.86464,-0.47,-0.36,0.36,84.7,disqualified
Co,ZIF or MOF Derived_not,Hard or Soft Templated_yes,Graphene/Carbon Nanosheets or other 2D Structures_not,Polymer Derived_not,Carbon Nanofiber/Nanotubes_not,Carbon Black Derived_not,Biomass or other Organic Derived_not,Main Transition Metal Content (wt. %)_~0.5,Nitrogen Cotent (wt. %)_~4,Metal-N Coordination Number (XAS)_3~4,Pyridinic N Ratio_~25,Pyrrolic N Ratio_0~25,Graphitic N Ratio_25~50,Oxidized N Ratio_0~25,Raman ID/IG Ratio_1~1.2,BET Surface Area (m2/g)_500~1000,Acid Wash_yes,Pyrolysis Temperature (¡ãC)_900~1000,Pyrolysis Time (h)_~1,Rising Rate (¡ãC min-1)_4~8,H-type Cell,Electrolyte Concentration (M)_0.5,Catalyst Loading (mg cm-2)_~0.5,Nafion117,Carbon Paper,Electrode Area cm2_1~,Electrolyte pH_7~8,12.67698,14.65585,15.86896,14.65585,13.44274,-0.77,-0.66,0.66,18,disqualified
Ni,ZIF or MOF Derived_not,Hard or Soft Templated_yes,Graphene/Carbon Nanosheets or other 2D Structures_not,Polymer Derived_not,Carbon Nanofiber/Nanotubes_not,Carbon Black Derived_not,Biomass or other Organic Derived_not,Main Transition Metal Content (wt. %)_~0.5,Nitrogen Cotent (wt. %)_~4,Metal-N Coordination Number (XAS)_3~4,Pyridinic N Ratio_~25,Pyrrolic N Ratio_0~25,Graphitic N Ratio_25~50,Oxidized N Ratio_0~25,Raman ID/IG Ratio_1~1.2,BET Surface Area (m2/g)_500~1000,Acid Wash_yes,Pyrolysis Temperature (¡ãC)_900~1000,Pyrolysis Time (h)_~1,Rising Rate (¡ãC min-1)_4~8,H-type Cell,Electrolyte Concentration (M)_0.5,Catalyst Loading (mg cm-2)_~0.5,Nafion117,Carbon Paper,Electrode Area cm2_1~,Electrolyte pH_7~8,67.88214,88.40984,92.53077,91.73952,88.44652,-0.668,-0.558,0.558,92.71,qualified
Ni,ZIF or MOF Derived_not,Hard or Soft Templated_yes,Graphene/Carbon Nanosheets or other 2D Structures_not,Polymer Derived_not,Carbon Nanofiber/Nanotubes_not,Carbon Black Derived_not,Biomass or other Organic Derived_not,Main Transition Metal Content (wt. %)_0.5~2,Nitrogen Cotent (wt. %)_4~8,Metal-N Coordination Number (XAS)_3~4,Pyridinic N Ratio_~25,Pyrrolic N Ratio_0~25,Graphitic N Ratio_25~50,Oxidized N Ratio_25~50,Raman ID/IG Ratio_1~1.2,BET Surface Area (m2/g)_0~500,Acid Wash_yes,Pyrolysis Temperature (¡ãC)_700~800,Pyrolysis Time (h)_3~4,Rising Rate (¡ãC min-1)_4~8,H-type Cell,Electrolyte Concentration (M)_0.5,Catalyst Loading (mg cm-2)_~0.5,Nafion115,Glassy Carbon,Electrode Area cm2_~1,Electrolyte pH_7~8,38.89694,91.63244,91.63244,95.44036,93.93363,-0.8,-0.69,0.69,95.44036,qualified
Ni,ZIF or MOF Derived_not,Hard or Soft Templated_not,Graphene/Carbon Nanosheets or other 2D Structures_not,Polymer Derived_not,Carbon Nanofiber/Nanotubes_not,Carbon Black Derived_not,Biomass or other Organic Derived_yes,Main Transition Metal Content (wt. %)_0.5~2,Nitrogen Cotent (wt. %)_4~8,Metal-N Coordination Number (XAS)_4~6,Pyridinic N Ratio_50~75,Pyrrolic N Ratio_25~50,Graphitic N Ratio_0~25,Oxidized N Ratio_0~25,Raman ID/IG Ratio_1.2~,BET Surface Area (m2/g)_500~1000,Acid Wash_yes,Pyrolysis Temperature (¡ãC)_700~800,Pyrolysis Time (h)_1~2,Rising Rate (¡ãC min-1)_8~,H-type Cell,Electrolyte Concentration (M)_0.5,Catalyst Loading (mg cm-2)_0.5~1,Nafion117,Glassy Carbon,Electrode Area cm2_~1,Electrolyte pH_7~8,87.87121,90.91879,96.83909,91.86804,87.74631,-0.7,-0.59,0.59,96.83909,qualified
Ni,ZIF or MOF Derived_not,Hard or Soft Templated_not,Graphene/Carbon Nanosheets or other 2D Structures_not,Polymer Derived_not,Carbon Nanofiber/Nanotubes_not,Carbon Black Derived_not,Biomass or other Organic Derived_yes,Main Transition Metal Content (wt. %)_0.5~2,Nitrogen Cotent (wt. %)_4~8,Metal-N Coordination Number (XAS)_3~4,Pyridinic N Ratio_75~100,Pyrrolic N Ratio_0~25,Graphitic N Ratio_0~25,Oxidized N Ratio_0~25,Raman ID/IG Ratio_1~1.2,BET Surface Area (m2/g)_500~1000,Acid Wash_yes,Pyrolysis Temperature (¡ãC)_700~800,Pyrolysis Time (h)_1~2,Rising Rate (¡ãC min-1)_8~,H-type Cell,Electrolyte Concentration (M)_0.5,Catalyst Loading (mg cm-2)_0.5~1,Nafion117,Glassy Carbon,Electrode Area cm2_~1,Electrolyte pH_7~8,62.46638,73.50762,71.73402,62.61626,51.02547,-0.6,-0.49,0.49,73.50762,disqualified
none,ZIF or MOF Derived_not,Hard or Soft Templated_not,Graphene/Carbon Nanosheets or other 2D Structures_not,Polymer Derived_not,Carbon Nanofiber/Nanotubes_not,Carbon Black Derived_not,Biomass or other Organic Derived_yes,Metal_Free,Nitrogen Cotent (wt. %)_4~8,Metal-N Coordination Number (XAS)_0~2,Pyridinic N Ratio_25~50,Pyrrolic N Ratio_50~75,Graphitic N Ratio_0~25,Oxidized N Ratio_0~25,Raman ID/IG Ratio_0.8~1,BET Surface Area (m2/g)_500~1000,Acid Wash_not,Pyrolysis Temperature (¡ãC)_700~800,Pyrolysis Time (h)_1~2,Rising Rate (¡ãC min-1)_8~,H-type Cell,Electrolyte Concentration (M)_0.5,Catalyst Loading (mg cm-2)_0.5~1,Nafion117,Glassy Carbon,Electrode Area cm2_~1,Electrolyte pH_7~8,77.8042,63.71539,55.99652,34.03896,27.84388,-0.5,-0.39,0.39,77.8042,disqualified
none,ZIF or MOF Derived_not,Hard or Soft Templated_not,Graphene/Carbon Nanosheets or other 2D Structures_not,Polymer Derived_not,Carbon Nanofiber/Nanotubes_not,Carbon Black Derived_not,Biomass or other Organic Derived_yes,Metal_Free,Nitrogen Cotent (wt. %)_4~8,Metal-N Coordination Number (XAS)_0~2,Pyridinic N Ratio_25~50,Pyrrolic N Ratio_50~75,Graphitic N Ratio_0~25,Oxidized N Ratio_0~25,Raman ID/IG Ratio_1~1.2,BET Surface Area (m2/g)_500~1000,Acid Wash_yes,Pyrolysis Temperature (¡ãC)_700~800,Pyrolysis Time (h)_1~2,Rising Rate (¡ãC min-1)_8~,H-type Cell,Electrolyte Concentration (M)_0.5,Catalyst Loading (mg cm-2)_0.5~1,Nafion117,Glassy Carbon,Electrode Area cm2_~1,Electrolyte pH_7~8,7.26022,12.93072,7.26022,3.2634,2.16427,-0.6,-0.49,0.49,12.93072,disqualified
Sb,ZIF or MOF Derived_not,Hard or Soft Templated_not,Graphene/Carbon Nanosheets or other 2D Structures_not,Polymer Derived_not,Carbon Nanofiber/Nanotubes_not,Carbon Black Derived_yes,Biomass or other Organic Derived_not,Main Transition Metal Content (wt. %)_~0.5,Nitrogen Cotent (wt. %)_8~,Metal-N Coordination Number (XAS)_3~4,Pyridinic N Ratio_50~75,Pyrrolic N Ratio_0~25,Graphitic N Ratio_0~25,Oxidized N Ratio_0~25,Raman ID/IG Ratio_1~1.2,BET Surface Area (m2/g)_0~500,Acid Wash_yes,Pyrolysis Temperature (¡ãC)_700~800,Pyrolysis Time (h)_1~2,Rising Rate (¡ãC min-1)_4~8,H-type Cell,Electrolyte Concentration (M)_0.1,Catalyst Loading (mg cm-2)_0.5~1,Nafion117,Glassy Carbon,Electrode Area cm2_~1,Electrolyte pH_~7,53.85865,57.88775,61.91685,77.83742,82.62199,-0.9,-0.79,0.79,82.62199,disqualified
Fe,ZIF or MOF Derived_not,Hard or Soft Templated_not,Graphene/Carbon Nanosheets or other 2D Structures_yes,Polymer Derived_not,Carbon Nanofiber/Nanotubes_not,Carbon Black Derived_not,Biomass or other Organic Derived_not,Main Transition Metal Content (wt. %)_2~5,Nitrogen Cotent (wt. %)_8~,Metal-N Coordination Number (XAS)_3~4,Pyridinic N Ratio_50~75,Pyrrolic N Ratio_0~25,Graphitic N Ratio_0~25,Oxidized N Ratio_0~25,Raman ID/IG Ratio_1~1.2,BET Surface Area (m2/g)_0~500,Acid Wash_not,Pyrolysis Temperature (¡ãC)_~700,Pyrolysis Time (h)_1~2,Rising Rate (¡ãC min-1)_~4,H-type Cell,Electrolyte Concentration (M)_0.5,Catalyst Loading (mg cm-2)_1~,Nafion117,Glassy Carbon,Electrode Area cm2_~1,Electrolyte pH_7~8,84.82634,78.12473,70.77682,58.08092,38.47577,-0.45527,-0.34527,0.34527,86.84755,disqualified
Fe,ZIF or MOF Derived_not,Hard or Soft Templated_not,Graphene/Carbon Nanosheets or other 2D Structures_yes,Polymer Derived_not,Carbon Nanofiber/Nanotubes_not,Carbon Black Derived_not,Biomass or other Organic Derived_not,Main Transition Metal Content (wt. %)_2~5,Nitrogen Cotent (wt. %)_4~8,Metal-N Coordination Number (XAS)_3~4,Pyridinic N Ratio_25~50,Pyrrolic N Ratio_0~25,Graphitic N Ratio_25~50,Oxidized N Ratio_0~25,Raman ID/IG Ratio_0.8~1,BET Surface Area (m2/g)_500~1000,Acid Wash_not,Pyrolysis Temperature (¡ãC)_700~800,Pyrolysis Time (h)_1~2,Rising Rate (¡ãC min-1)_~4,H-type Cell,Electrolyte Concentration (M)_0.5,Catalyst Loading (mg cm-2)_1~,Nafion117,Glassy Carbon,Electrode Area cm2_~1,Electrolyte pH_7~8,78.59643,71.48235,64.07119,51.10901,34.08359,-0.45614,-0.34614,0.34614,81.11444,disqualified
Fe,ZIF or MOF Derived_not,Hard or Soft Templated_not,Graphene/Carbon Nanosheets or other 2D Structures_yes,Polymer Derived_not,Carbon Nanofiber/Nanotubes_not,Carbon Black Derived_not,Biomass or other Organic Derived_not,Main Transition Metal Content (wt. %)_~0.5,Nitrogen Cotent (wt. %)_4~8,Metal-N Coordination Number (XAS)_3~4,Pyridinic N Ratio_25~50,Pyrrolic N Ratio_0~25,Graphitic N Ratio_25~50,Oxidized N Ratio_0~25,Raman ID/IG Ratio_0.8~1,BET Surface Area (m2/g)_0~500,Acid Wash_not,Pyrolysis Temperature (¡ãC)_800~900,Pyrolysis Time (h)_1~2,Rising Rate (¡ãC min-1)_~4,H-type Cell,Electrolyte Concentration (M)_0.5,Catalyst Loading (mg cm-2)_1~,Nafion117,Glassy Carbon,Electrode Area cm2_~1,Electrolyte pH_7~8,79.143,67.641,52.26275,34.62044,22.87596,-0.45772,-0.34772,0.34772,83.65753,disqualified
Ni,ZIF or MOF Derived_yes,Hard or Soft Templated_not,Graphene/Carbon Nanosheets or other 2D Structures_not,Polymer Derived_not,Carbon Nanofiber/Nanotubes_not,Carbon Black Derived_not,Biomass or other Organic Derived_not,Main Transition Metal Content (wt. %)_0.5~2,Nitrogen Cotent (wt. %)_4~8,Metal-N Coordination Number (XAS)_3~4,Pyridinic N Ratio_~25,Pyrrolic N Ratio_0~25,Graphitic N Ratio_50~75,Oxidized N Ratio_0~25,Raman ID/IG Ratio_0.8~1,BET Surface Area (m2/g)_500~1000,Acid Wash_yes,Pyrolysis Temperature (¡ãC)_900~1000,Pyrolysis Time (h)_3~4,Rising Rate (¡ãC min-1)_8~,H-type Cell,Electrolyte Concentration (M)_0.1,Catalyst Loading (mg cm-2)_0.5~1,Nafion115,Carbon Paper,Electrode Area cm2_1~,Electrolyte pH_~7,67.76384,85.25511,70.59747,58.79924,45.12049,-0.6,-0.49,0.49,85.25511,disqualified
Ni,ZIF or MOF Derived_yes,Hard or Soft Templated_not,Graphene/Carbon Nanosheets or other 2D Structures_not,Polymer Derived_not,Carbon Nanofiber/Nanotubes_not,Carbon Black Derived_not,Biomass or other Organic Derived_not,Main Transition Metal Content (wt. %)_2~5,Nitrogen Cotent (wt. %)_~4,Metal-N Coordination Number (XAS)_3~4,Pyridinic N Ratio_~25,Pyrrolic N Ratio_0~25,Graphitic N Ratio_50~75,Oxidized N Ratio_0~25,Raman ID/IG Ratio_0.8~1,BET Surface Area (m2/g)_500~1000,Acid Wash_yes,Pyrolysis Temperature (¡ãC)_900~1000,Pyrolysis Time (h)_3~4,Rising Rate (¡ãC min-1)_8~,H-type Cell,Electrolyte Concentration (M)_0.1,Catalyst Loading (mg cm-2)_0.5~1,Nafion115,Carbon Paper,Electrode Area cm2_1~,Electrolyte pH_~7,78.30094,97.38512,79.73436,63.17974,49.1547,-0.6,-0.49,0.49,97.38512,qualified
Ni,ZIF or MOF Derived_yes,Hard or Soft Templated_not,Graphene/Carbon Nanosheets or other 2D Structures_not,Polymer Derived_not,Carbon Nanofiber/Nanotubes_not,Carbon Black Derived_not,Biomass or other Organic Derived_not,Main Transition Metal Content (wt. %)_0.5~2,Nitrogen Cotent (wt. %)_8~,Metal-N Coordination Number (XAS)_3~4,Pyridinic N Ratio_25~50,Pyrrolic N Ratio_25~50,Graphitic N Ratio_0~25,Oxidized N Ratio_0~25,Raman ID/IG Ratio_1~1.2,BET Surface Area (m2/g)_500~1000,Acid Wash_yes,Pyrolysis Temperature (¡ãC)_900~1000,Pyrolysis Time (h)_1~2,Rising Rate (¡ãC min-1)_4~8,H-type Cell,Electrolyte Concentration (M)_0.5,Catalyst Loading (mg cm-2)_0.5~1,Nafion117,Glassy Carbon,Electrode Area cm2_1~,Electrolyte pH_~7,47.33116,68.02201,88.71286,97.07242,94.27329,-0.8,-0.69,0.69,97.07242,qualified
Ni,ZIF or MOF Derived_yes,Hard or Soft Templated_not,Graphene/Carbon Nanosheets or other 2D Structures_not,Polymer Derived_not,Carbon Nanofiber/Nanotubes_not,Carbon Black Derived_not,Biomass or other Organic Derived_not,Main Transition Metal Content (wt. %)_10~,Nitrogen Cotent (wt. %)_8~,Metal-N Coordination Number (XAS)_6~,Pyridinic N Ratio_25~50,Pyrrolic N Ratio_25~50,Graphitic N Ratio_0~25,Oxidized N Ratio_0~25,Raman ID/IG Ratio_1~1.2,BET Surface Area (m2/g)_0~500,Acid Wash_yes,Pyrolysis Temperature (¡ãC)_900~1000,Pyrolysis Time (h)_1~2,Rising Rate (¡ãC min-1)_4~8,H-type Cell,Electrolyte Concentration (M)_0.5,Catalyst Loading (mg cm-2)_0.5~1,Nafion117,Glassy Carbon,Electrode Area cm2_~1,Electrolyte pH_~7,7.52334,37.46368,67.40402,93.35707,85.98768,-0.8,-0.69,0.69,93.35707,qualified
Ni,ZIF or MOF Derived_yes,Hard or Soft Templated_not,Graphene/Carbon Nanosheets or other 2D Structures_not,Polymer Derived_not,Carbon Nanofiber/Nanotubes_not,Carbon Black Derived_not,Biomass or other Organic Derived_not,Main Transition Metal Content (wt. %)_10~,Nitrogen Cotent (wt. %)_8~,Metal-N Coordination Number (XAS)_6~,Pyridinic N Ratio_25~50,Pyrrolic N Ratio_25~50,Graphitic N Ratio_0~25,Oxidized N Ratio_0~25,Raman ID/IG Ratio_1~1.2,BET Surface Area (m2/g)_0~500,Acid Wash_yes,Pyrolysis Temperature (¡ãC)_900~1000,Pyrolysis Time (h)_1~2,Rising Rate (¡ãC min-1)_4~8,H-type Cell,Electrolyte Concentration (M)_0.5,Catalyst Loading (mg cm-2)_0.5~1,Nafion117,Glassy Carbon,Electrode Area cm2_~1,Electrolyte pH_~7,6.52652,15.71154,24.89656,46.86231,61.63668,-0.9,-0.79,0.79,61.63668,disqualified
Ni,ZIF or MOF Derived_yes,Hard or Soft Templated_not,Graphene/Carbon Nanosheets or other 2D Structures_not,Polymer Derived_not,Carbon Nanofiber/Nanotubes_not,Carbon Black Derived_not,Biomass or other Organic Derived_not,Main Transition Metal Content (wt. %)_10~,Nitrogen Cotent (wt. %)_8~,Metal-N Coordination Number (XAS)_6~,Pyridinic N Ratio_25~50,Pyrrolic N Ratio_25~50,Graphitic N Ratio_0~25,Oxidized N Ratio_0~25,Raman ID/IG Ratio_0.8~1,BET Surface Area (m2/g)_0~500,Acid Wash_yes,Pyrolysis Temperature (¡ãC)_900~1000,Pyrolysis Time (h)_1~2,Rising Rate (¡ãC min-1)_4~8,H-type Cell,Electrolyte Concentration (M)_0.5,Catalyst Loading (mg cm-2)_0.5~1,Nafion117,Glassy Carbon,Electrode Area cm2_~1,Electrolyte pH_~7,5.70769,12.50746,19.30723,25.50178,29.27547,-0.9,-0.79,0.79,29.27547,disqualified
Ni,ZIF or MOF Derived_not,Hard or Soft Templated_not,Graphene/Carbon Nanosheets or other 2D Structures_not,Polymer Derived_not,Carbon Nanofiber/Nanotubes_yes,Carbon Black Derived_not,Biomass or other Organic Derived_not,Main Transition Metal Content (wt. %)_2~5,Nitrogen Cotent (wt. %)_4~8,Metal-N Coordination Number (XAS)_3~4,Pyridinic N Ratio_50~75,Pyrrolic N Ratio_0~25,Graphitic N Ratio_0~25,Oxidized N Ratio_0~25,Raman ID/IG Ratio_0.8~1,BET Surface Area (m2/g)_0~500,Acid Wash_yes,Pyrolysis Temperature (¡ãC)_900~1000,Pyrolysis Time (h)_1~2,Rising Rate (¡ãC min-1)_8~,H-type Cell,Electrolyte Concentration (M)_0.5,Catalyst Loading (mg cm-2)_0.5~1,Nafion115,Glassy Carbon,Electrode Area cm2_~1,Electrolyte pH_7~8,32.04279,75.108,92.66978,93.92241,94.07272,-1,-0.89,0.89,95.85145,qualified
Ni,ZIF or MOF Derived_not,Hard or Soft Templated_not,Graphene/Carbon Nanosheets or other 2D Structures_not,Polymer Derived_not,Carbon Nanofiber/Nanotubes_yes,Carbon Black Derived_not,Biomass or other Organic Derived_not,Main Transition Metal Content (wt. %)_2~5,Nitrogen Cotent (wt. %)_4~8,Metal-N Coordination Number (XAS)_3~4,Pyridinic N Ratio_50~75,Pyrrolic N Ratio_0~25,Graphitic N Ratio_0~25,Oxidized N Ratio_0~25,Raman ID/IG Ratio_0.8~1,BET Surface Area (m2/g)_0~500,Acid Wash_not,Pyrolysis Temperature (¡ãC)_900~1000,Pyrolysis Time (h)_1~2,Rising Rate (¡ãC min-1)_8~,H-type Cell,Electrolyte Concentration (M)_0.5,Catalyst Loading (mg cm-2)_0.5~1,Nafion115,Glassy Carbon,Electrode Area cm2_1~,Electrolyte pH_7~8,30.23901,68.0432,75.108,83.67594,85.63004,-0.9,-0.79,0.79,85.63004,disqualified
Ni,ZIF or MOF Derived_not,Hard or Soft Templated_not,Graphene/Carbon Nanosheets or other 2D Structures_yes,Polymer Derived_not,Carbon Nanofiber/Nanotubes_not,Carbon Black Derived_not,Biomass or other Organic Derived_not,Main Transition Metal Content (wt. %)_0.5~2,Nitrogen Cotent (wt. %)_4~8,Metal-N Coordination Number (XAS)_3~4,Pyridinic N Ratio_25~50,Pyrrolic N Ratio_0~25,Graphitic N Ratio_50~75,Oxidized N Ratio_0~25,Raman ID/IG Ratio_1~1.2,BET Surface Area (m2/g)_0~500,Acid Wash_not,Pyrolysis Temperature (¡ãC)_900~1000,Pyrolysis Time (h)_~1,Rising Rate (¡ãC min-1)_4~8,H-type Cell,Electrolyte Concentration (M)_0.5,Catalyst Loading (mg cm-2)_~0.5,Nafion117,Carbon Paper,Electrode Area cm2_1~,Electrolyte pH_7~8,45.00973,71.56698,91.43461,88.1407,84.84679,-0.68,-0.57,0.57,91.81,qualified
none,ZIF or MOF Derived_not,Hard or Soft Templated_not,Graphene/Carbon Nanosheets or other 2D Structures_yes,Polymer Derived_not,Carbon Nanofiber/Nanotubes_not,Carbon Black Derived_not,Biomass or other Organic Derived_not,Metal_Free,Nitrogen Cotent (wt. %)_4~8,Metal-N Coordination Number (XAS)_0~2,Pyridinic N Ratio_25~50,Pyrrolic N Ratio_0~25,Graphitic N Ratio_50~75,Oxidized N Ratio_0~25,Raman ID/IG Ratio_1~1.2,BET Surface Area (m2/g)_0~500,Acid Wash_not,Pyrolysis Temperature (¡ãC)_900~1000,Pyrolysis Time (h)_~1,Rising Rate (¡ãC min-1)_4~8,H-type Cell,Electrolyte Concentration (M)_0.5,Catalyst Loading (mg cm-2)_~0.5,Nafion117,Carbon Paper,Electrode Area cm2_1~,Electrolyte pH_7~8,43.61699,53.29024,42.66713,36.35129,30.03545,-0.76,-0.65,0.65,56,disqualified
Ni,ZIF or MOF Derived_not,Hard or Soft Templated_not,Graphene/Carbon Nanosheets or other 2D Structures_yes,Polymer Derived_not,Carbon Nanofiber/Nanotubes_not,Carbon Black Derived_not,Biomass or other Organic Derived_not,Main Transition Metal Content (wt. %)_0.5~2,Nitrogen Cotent (wt. %)_4~8,Metal-N Coordination Number (XAS)_3~4,Pyridinic N Ratio_25~50,Pyrrolic N Ratio_25~50,Graphitic N Ratio_0~25,Oxidized N Ratio_0~25,Raman ID/IG Ratio_0.8~1,BET Surface Area (m2/g)_0~500,Acid Wash_not,Pyrolysis Temperature (¡ãC)_700~800,Pyrolysis Time (h)_~1,Rising Rate (¡ãC min-1)_8~,H-type Cell,Electrolyte Concentration (M)_0.5,Catalyst Loading (mg cm-2)_~0.5,Nafion117,Glassy Carbon,Electrode Area cm2_~1,Electrolyte pH_7~8,79.55611,88.58101,94.07093,97.31133,96.72217,-0.8,-0.69,0.69,97.31133,qualified
Fe,ZIF or MOF Derived_not,Hard or Soft Templated_not,Graphene/Carbon Nanosheets or other 2D Structures_yes,Polymer Derived_not,Carbon Nanofiber/Nanotubes_not,Carbon Black Derived_not,Biomass or other Organic Derived_not,Main Transition Metal Content (wt. %)_0.5~2,Nitrogen Cotent (wt. %)_4~8,Metal-N Coordination Number (XAS)_2~3,Pyridinic N Ratio_25~50,Pyrrolic N Ratio_25~50,Graphitic N Ratio_0~25,Oxidized N Ratio_0~25,Raman ID/IG Ratio_0.8~1,BET Surface Area (m2/g)_0~500,Acid Wash_not,Pyrolysis Temperature (¡ãC)_700~800,Pyrolysis Time (h)_~1,Rising Rate (¡ãC min-1)_8~,H-type Cell,Electrolyte Concentration (M)_0.5,Catalyst Loading (mg cm-2)_~0.5,Nafion117,Glassy Carbon,Electrode Area cm2_~1,Electrolyte pH_7~8,32.37138,22.50696,12.18932,7.92363,4.831,-0.5,-0.39,0.39,32.37138,disqualified
Co,ZIF or MOF Derived_not,Hard or Soft Templated_not,Graphene/Carbon Nanosheets or other 2D Structures_yes,Polymer Derived_not,Carbon Nanofiber/Nanotubes_not,Carbon Black Derived_not,Biomass or other Organic Derived_not,Main Transition Metal Content (wt. %)_0.5~2,Nitrogen Cotent (wt. %)_4~8,Metal-N Coordination Number (XAS)_2~3,Pyridinic N Ratio_25~50,Pyrrolic N Ratio_25~50,Graphitic N Ratio_0~25,Oxidized N Ratio_0~25,Raman ID/IG Ratio_0.8~1,BET Surface Area (m2/g)_0~500,Acid Wash_not,Pyrolysis Temperature (¡ãC)_700~800,Pyrolysis Time (h)_~1,Rising Rate (¡ãC min-1)_8~,H-type Cell,Electrolyte Concentration (M)_0.5,Catalyst Loading (mg cm-2)_~0.5,Nafion117,Glassy Carbon,Electrode Area cm2_~1,Electrolyte pH_7~8,2.61818,3.79124,5.25757,4.96431,3.95121,-0.7,-0.59,0.59,5.25757,disqualified
Mn,ZIF or MOF Derived_not,Hard or Soft Templated_not,Graphene/Carbon Nanosheets or other 2D Structures_not,Polymer Derived_yes,Carbon Nanofiber/Nanotubes_not,Carbon Black Derived_not,Biomass or other Organic Derived_not,Main Transition Metal Content (wt. %)_~0.5,Nitrogen Cotent (wt. %)_8~,Metal-N Coordination Number (XAS)_3~4,Pyridinic N Ratio_25~50,Pyrrolic N Ratio_25~50,Graphitic N Ratio_0~25,Oxidized N Ratio_0~25,Raman ID/IG Ratio_1.2~,BET Surface Area (m2/g)_500~1000,Acid Wash_yes,Pyrolysis Temperature (¡ãC)_800~900,Pyrolysis Time (h)_1~2,Rising Rate (¡ãC min-1)_~4,H-type Cell,Electrolyte Concentration (M)_0.1,Catalyst Loading (mg cm-2)_0.5~1,Nafion117,Carbon Paper,Electrode Area cm2_1~,Electrolyte pH_~7,34.32968,38.78376,30.98033,23.1769,15.37347,-0.566,-0.456,0.456,40.2815,disqualified
Fe,ZIF or MOF Derived_not,Hard or Soft Templated_not,Graphene/Carbon Nanosheets or other 2D Structures_not,Polymer Derived_yes,Carbon Nanofiber/Nanotubes_not,Carbon Black Derived_not,Biomass or other Organic Derived_not,Main Transition Metal Content (wt. %)_0.5~2,Nitrogen Cotent (wt. %)_8~,Metal-N Coordination Number (XAS)_3~4,Pyridinic N Ratio_25~50,Pyrrolic N Ratio_25~50,Graphitic N Ratio_0~25,Oxidized N Ratio_0~25,Raman ID/IG Ratio_1.2~,BET Surface Area (m2/g)_500~1000,Acid Wash_not,Pyrolysis Temperature (¡ãC)_800~900,Pyrolysis Time (h)_1~2,Rising Rate (¡ãC min-1)_~4,H-type Cell,Electrolyte Concentration (M)_0.1,Catalyst Loading (mg cm-2)_0.5~1,Nafion117,Carbon Paper,Electrode Area cm2_1~,Electrolyte pH_~7,61.11545,57.31559,40.2771,17.08712,0.01,-0.552,-0.442,0.442,61.83849,disqualified
Co,ZIF or MOF Derived_not,Hard or Soft Templated_not,Graphene/Carbon Nanosheets or other 2D Structures_not,Polymer Derived_yes,Carbon Nanofiber/Nanotubes_not,Carbon Black Derived_not,Biomass or other Organic Derived_not,Main Transition Metal Content (wt. %)_0.5~2,Nitrogen Cotent (wt. %)_8~,Metal-N Coordination Number (XAS)_3~4,Pyridinic N Ratio_25~50,Pyrrolic N Ratio_25~50,Graphitic N Ratio_0~25,Oxidized N Ratio_0~25,Raman ID/IG Ratio_1.2~,BET Surface Area (m2/g)_500~1000,Acid Wash_not,Pyrolysis Temperature (¡ãC)_800~900,Pyrolysis Time (h)_1~2,Rising Rate (¡ãC min-1)_~4,H-type Cell,Electrolyte Concentration (M)_0.1,Catalyst Loading (mg cm-2)_0.5~1,Nafion117,Carbon Paper,Electrode Area cm2_1~,Electrolyte pH_~7,16.03643,14.61906,9.85523,5.0914,0.32757,-0.5,-0.39,0.39,16,disqualified
Ni,ZIF or MOF Derived_not,Hard or Soft Templated_not,Graphene/Carbon Nanosheets or other 2D Structures_not,Polymer Derived_yes,Carbon Nanofiber/Nanotubes_not,Carbon Black Derived_not,Biomass or other Organic Derived_not,Main Transition Metal Content (wt. %)_2~5,Nitrogen Cotent (wt. %)_8~,Metal-N Coordination Number (XAS)_3~4,Pyridinic N Ratio_25~50,Pyrrolic N Ratio_25~50,Graphitic N Ratio_0~25,Oxidized N Ratio_0~25,Raman ID/IG Ratio_1.2~,BET Surface Area (m2/g)_500~1000,Acid Wash_not,Pyrolysis Temperature (¡ãC)_800~900,Pyrolysis Time (h)_1~2,Rising Rate (¡ãC min-1)_~4,H-type Cell,Electrolyte Concentration (M)_0.1,Catalyst Loading (mg cm-2)_0.5~1,Nafion117,Carbon Paper,Electrode Area cm2_1~,Electrolyte pH_~7,35.17478,60.02505,77.84435,80.09187,77.84435,-0.755,-0.645,0.645,84,disqualified
Cu,ZIF or MOF Derived_not,Hard or Soft Templated_not,Graphene/Carbon Nanosheets or other 2D Structures_not,Polymer Derived_yes,Carbon Nanofiber/Nanotubes_not,Carbon Black Derived_not,Biomass or other Organic Derived_not,Main Transition Metal Content (wt. %)_0.5~2,Nitrogen Cotent (wt. %)_8~,Metal-N Coordination Number (XAS)_3~4,Pyridinic N Ratio_25~50,Pyrrolic N Ratio_25~50,Graphitic N Ratio_0~25,Oxidized N Ratio_0~25,Raman ID/IG Ratio_1.2~,BET Surface Area (m2/g)_500~1000,Acid Wash_not,Pyrolysis Temperature (¡ãC)_800~900,Pyrolysis Time (h)_1~2,Rising Rate (¡ãC min-1)_~4,H-type Cell,Electrolyte Concentration (M)_0.1,Catalyst Loading (mg cm-2)_0.5~1,Nafion117,Carbon Paper,Electrode Area cm2_1~,Electrolyte pH_~7,15.70764,21.87321,27.08306,21.87321,16.66336,-0.777,-0.667,0.667,29.67526,disqualified
Ni,ZIF or MOF Derived_not,Hard or Soft Templated_not,Graphene/Carbon Nanosheets or other 2D Structures_not,Polymer Derived_yes,Carbon Nanofiber/Nanotubes_not,Carbon Black Derived_not,Biomass or other Organic Derived_not,Main Transition Metal Content (wt. %)_~0.5,Nitrogen Cotent (wt. %)_4~8,Metal-N Coordination Number (XAS)_3~4,Pyridinic N Ratio_25~50,Pyrrolic N Ratio_0~25,Graphitic N Ratio_25~50,Oxidized N Ratio_0~25,Raman ID/IG Ratio_1~1.2,BET Surface Area (m2/g)_500~1000,Acid Wash_yes,Pyrolysis Temperature (¡ãC)_800~900,Pyrolysis Time (h)_1~2,Rising Rate (¡ãC min-1)_4~8,H-type Cell,Electrolyte Concentration (M)_0.1,Catalyst Loading (mg cm-2)_0.5~1,Nafion117,Glassy Carbon,Electrode Area cm2_1~,Electrolyte pH_~7,16.03805,44.65509,77.68171,105.60591,100.56466,-0.784,-0.674,0.674,106,qualified
Ni,ZIF or MOF Derived_not,Hard or Soft Templated_not,Graphene/Carbon Nanosheets or other 2D Structures_yes,Polymer Derived_not,Carbon Nanofiber/Nanotubes_not,Carbon Black Derived_not,Biomass or other Organic Derived_not,Main Transition Metal Content (wt. %)_5~10,Nitrogen Cotent (wt. %)_8~,Metal-N Coordination Number (XAS)_0~2,Pyridinic N Ratio_25~50,Pyrrolic N Ratio_25~50,Graphitic N Ratio_0~25,Oxidized N Ratio_0~25,Raman ID/IG Ratio_1.2~,BET Surface Area (m2/g)_0~500,Acid Wash_yes,Pyrolysis Temperature (¡ãC)_700~800,Pyrolysis Time (h)_~1,Rising Rate (¡ãC min-1)_~4,H-type Cell,Electrolyte Concentration (M)_0.5,Catalyst Loading (mg cm-2)_~0.5,Nafion117,Glassy Carbon,Electrode Area cm2_~1,Electrolyte pH_7~8,84.99974,89.65617,92.1,89.65617,87.21234,-0.7,-0.59,0.59,92.1,qualified
none,ZIF or MOF Derived_yes,Hard or Soft Templated_not,Graphene/Carbon Nanosheets or other 2D Structures_not,Polymer Derived_not,Carbon Nanofiber/Nanotubes_not,Carbon Black Derived_not,Biomass or other Organic Derived_not,Metal_Free,Nitrogen Cotent (wt. %)_~4,Metal-N Coordination Number (XAS)_0~2,Pyridinic N Ratio_25~50,Pyrrolic N Ratio_0~25,Graphitic N Ratio_50~75,Oxidized N Ratio_0~25,Raman ID/IG Ratio_0.8~1,BET Surface Area (m2/g)_500~1000,Acid Wash_yes,Pyrolysis Temperature (¡ãC)_1000~,Pyrolysis Time (h)_~1,Rising Rate (¡ãC min-1)_4~8,H-type Cell,Electrolyte Concentration (M)_0.1,Catalyst Loading (mg cm-2)_0.5~1,Nafion115,Glassy Carbon,Electrode Area cm2_~1,Electrolyte pH_~7,3.98235,12.26377,20.54519,24.05852,15.91652,-0.8,-0.69,0.69,24.05852,disqualified
Fe,ZIF or MOF Derived_yes,Hard or Soft Templated_not,Graphene/Carbon Nanosheets or other 2D Structures_not,Polymer Derived_not,Carbon Nanofiber/Nanotubes_not,Carbon Black Derived_not,Biomass or other Organic Derived_not,Main Transition Metal Content (wt. %)_~0.5,Nitrogen Cotent (wt. %)_~4,Metal-N Coordination Number (XAS)_3~4,Pyridinic N Ratio_25~50,Pyrrolic N Ratio_0~25,Graphitic N Ratio_25~50,Oxidized N Ratio_0~25,Raman ID/IG Ratio_0.8~1,BET Surface Area (m2/g)_500~1000,Acid Wash_not,Pyrolysis Temperature (¡ãC)_1000~,Pyrolysis Time (h)_~1,Rising Rate (¡ãC min-1)_4~8,H-type Cell,Electrolyte Concentration (M)_0.1,Catalyst Loading (mg cm-2)_0.5~1,Nafion115,Glassy Carbon,Electrode Area cm2_~1,Electrolyte pH_~7,89.42521,92.31771,88.85725,79.03065,67.08288,-0.6,-0.49,0.49,92.31771,qualified
Co,ZIF or MOF Derived_yes,Hard or Soft Templated_not,Graphene/Carbon Nanosheets or other 2D Structures_not,Polymer Derived_not,Carbon Nanofiber/Nanotubes_not,Carbon Black Derived_not,Biomass or other Organic Derived_not,Main Transition Metal Content (wt. %)_~0.5,Nitrogen Cotent (wt. %)_~4,Metal-N Coordination Number (XAS)_3~4,Pyridinic N Ratio_25~50,Pyrrolic N Ratio_0~25,Graphitic N Ratio_25~50,Oxidized N Ratio_0~25,Raman ID/IG Ratio_0.8~1,BET Surface Area (m2/g)_500~1000,Acid Wash_not,Pyrolysis Temperature (¡ãC)_1000~,Pyrolysis Time (h)_~1,Rising Rate (¡ãC min-1)_4~8,H-type Cell,Electrolyte Concentration (M)_0.1,Catalyst Loading (mg cm-2)_0.5~1,Nafion115,Glassy Carbon,Electrode Area cm2_~1,Electrolyte pH_~7,41.48504,45.03438,41.62084,35.72586,30.21516,-0.6,-0.49,0.49,45.03438,disqualified
Zn,ZIF or MOF Derived_not,Hard or Soft Templated_not,Graphene/Carbon Nanosheets or other 2D Structures_yes,Polymer Derived_not,Carbon Nanofiber/Nanotubes_not,Carbon Black Derived_not,Biomass or other Organic Derived_not,Main Transition Metal Content (wt. %)_2~5,Nitrogen Cotent (wt. %)_8~,Metal-N Coordination Number (XAS)_4~6,Pyridinic N Ratio_25~50,Pyrrolic N Ratio_25~50,Graphitic N Ratio_0~25,Oxidized N Ratio_0~25,Raman ID/IG Ratio_0.8~1,BET Surface Area (m2/g)_0~500,Acid Wash_not,Pyrolysis Temperature (¡ãC)_~700,Pyrolysis Time (h)_~1,Rising Rate (¡ãC min-1)_4~8,H-type Cell,Electrolyte Concentration (M)_0.5,Catalyst Loading (mg cm-2)_1~,Nafion117,Glassy Carbon,Electrode Area cm2_~1,Electrolyte pH_7~8,23.33439,20.84032,14.39289,10.86405,6.61883,-0.5,-0.39,0.39,23.33439,disqualified
Zn,ZIF or MOF Derived_not,Hard or Soft Templated_not,Graphene/Carbon Nanosheets or other 2D Structures_yes,Polymer Derived_not,Carbon Nanofiber/Nanotubes_not,Carbon Black Derived_not,Biomass or other Organic Derived_not,Main Transition Metal Content (wt. %)_0.5~2,Nitrogen Cotent (wt. %)_4~8,Metal-N Coordination Number (XAS)_3~4,Pyridinic N Ratio_50~75,Pyrrolic N Ratio_25~50,Graphitic N Ratio_25~50,Oxidized N Ratio_0~25,Raman ID/IG Ratio_~0.8,BET Surface Area (m2/g)_500~1000,Acid Wash_not,Pyrolysis Temperature (¡ãC)_700~800,Pyrolysis Time (h)_~1,Rising Rate (¡ãC min-1)_8~,H-type Cell,Electrolyte Concentration (M)_0.5,Catalyst Loading (mg cm-2)_1~,Nafion117,Glassy Carbon,Electrode Area cm2_~1,Electrolyte pH_7~8,90.46195,83.88186,75.23222,59.6841,40.18261,-0.5,-0.39,0.39,90.46195,qualified
Zn,ZIF or MOF Derived_not,Hard or Soft Templated_not,Graphene/Carbon Nanosheets or other 2D Structures_yes,Polymer Derived_not,Carbon Nanofiber/Nanotubes_not,Carbon Black Derived_not,Biomass or other Organic Derived_not,Main Transition Metal Content (wt. %)_0.5~2,Nitrogen Cotent (wt. %)_4~8,Metal-N Coordination Number (XAS)_4~6,Pyridinic N Ratio_50~75,Pyrrolic N Ratio_25~50,Graphitic N Ratio_25~50,Oxidized N Ratio_0~25,Raman ID/IG Ratio_~0.8,BET Surface Area (m2/g)_500~1000,Acid Wash_not,Pyrolysis Temperature (¡ãC)_800~900,Pyrolysis Time (h)_~1,Rising Rate (¡ãC min-1)_8~,H-type Cell,Electrolyte Concentration (M)_0.5,Catalyst Loading (mg cm-2)_1~,Nafion117,Glassy Carbon,Electrode Area cm2_~1,Electrolyte pH_7~8,54.69596,62.33736,59.25957,43.41959,21.58323,-0.6,-0.49,0.49,62.33736,disqualified
Zn,ZIF or MOF Derived_not,Hard or Soft Templated_not,Graphene/Carbon Nanosheets or other 2D Structures_yes,Polymer Derived_not,Carbon Nanofiber/Nanotubes_not,Carbon Black Derived_not,Biomass or other Organic Derived_not,Main Transition Metal Content (wt. %)_0.5~2,Nitrogen Cotent (wt. %)_~4,Metal-N Coordination Number (XAS)_4~6,Pyridinic N Ratio_25~50,Pyrrolic N Ratio_25~50,Graphitic N Ratio_25~50,Oxidized N Ratio_0~25,Raman ID/IG Ratio_~0.8,BET Surface Area (m2/g)_500~1000,Acid Wash_not,Pyrolysis Temperature (¡ãC)_900~1000,Pyrolysis Time (h)_~1,Rising Rate (¡ãC min-1)_8~,H-type Cell,Electrolyte Concentration (M)_0.5,Catalyst Loading (mg cm-2)_1~,Nafion117,Glassy Carbon,Electrode Area cm2_~1,Electrolyte pH_7~8,29.78182,48.83225,53.52853,36.81297,26.12031,-0.7,-0.59,0.59,53.52853,disqualified
Bi,ZIF or MOF Derived_yes,Hard or Soft Templated_not,Graphene/Carbon Nanosheets or other 2D Structures_not,Polymer Derived_not,Carbon Nanofiber/Nanotubes_not,Carbon Black Derived_not,Biomass or other Organic Derived_not,Main Transition Metal Content (wt. %)_~0.5,Nitrogen Cotent (wt. %)_4~8,Metal-N Coordination Number (XAS)_3~4,Pyridinic N Ratio_25~50,Pyrrolic N Ratio_0~25,Graphitic N Ratio_25~50,Oxidized N Ratio_0~25,Raman ID/IG Ratio_1~1.2,BET Surface Area (m2/g)_0~500,Acid Wash_not,Pyrolysis Temperature (¡ãC)_900~1000,Pyrolysis Time (h)_3~4,Rising Rate (¡ãC min-1)_~4,H-type Cell,Electrolyte Concentration (M)_0.1,Catalyst Loading (mg cm-2)_0.5~1,Nafion117,Glassy Carbon,Electrode Area cm2_1~,Electrolyte pH_~7,96.31137,88.22788,80.14439,72.0609,63.97741,-0.50293,-0.39293,0.39293,96.33504,qualified
Co,ZIF or MOF Derived_not,Hard or Soft Templated_not,Graphene/Carbon Nanosheets or other 2D Structures_not,Polymer Derived_not,Carbon Nanofiber/Nanotubes_not,Carbon Black Derived_yes,Biomass or other Organic Derived_not,Main Transition Metal Content (wt. %)_0.5~2,Nitrogen Cotent (wt. %)_~4,Metal-N Coordination Number (XAS)_3~4,Pyridinic N Ratio_25~50,Pyrrolic N Ratio_25~50,Graphitic N Ratio_25~50,Oxidized N Ratio_0~25,Raman ID/IG Ratio_0.8~1,BET Surface Area (m2/g)_0~500,Acid Wash_not,Pyrolysis Temperature (¡ãC)_~700,Pyrolysis Time (h)_1~2,Rising Rate (¡ãC min-1)_4~8,H-type Cell,Electrolyte Concentration (M)_0.5,Catalyst Loading (mg cm-2)_~0.5,Nafion115,Carbon Paper,Electrode Area cm2_~1,Electrolyte pH_7~8,93.115,95.07896,91.61475,85.72288,79.83101,-0.55,-0.44,0.44,96.44,qualified
Fe,ZIF or MOF Derived_yes,Hard or Soft Templated_not,Graphene/Carbon Nanosheets or other 2D Structures_not,Polymer Derived_not,Carbon Nanofiber/Nanotubes_not,Carbon Black Derived_not,Biomass or other Organic Derived_not,Main Transition Metal Content (wt. %)_2~5,Nitrogen Cotent (wt. %)_4~8,Metal-N Coordination Number (XAS)_4~6,Pyridinic N Ratio_25~50,Pyrrolic N Ratio_0~25,Graphitic N Ratio_50~75,Oxidized N Ratio_0~25,Raman ID/IG Ratio_0.8~1,BET Surface Area (m2/g)_1000~,Acid Wash_not,Pyrolysis Temperature (¡ãC)_800~900,Pyrolysis Time (h)_~1,Rising Rate (¡ãC min-1)_8~,H-type Cell,Electrolyte Concentration (M)_0.1,Catalyst Loading (mg cm-2)_~0.5,Nafion115,Glassy Carbon,Electrode Area cm2_~1,Electrolyte pH_~7,92.85269,95.67062,92.85269,86.19718,67.60254,-0.6,-0.49,0.49,95.67062,qualified
Fe,ZIF or MOF Derived_yes,Hard or Soft Templated_not,Graphene/Carbon Nanosheets or other 2D Structures_not,Polymer Derived_not,Carbon Nanofiber/Nanotubes_not,Carbon Black Derived_not,Biomass or other Organic Derived_not,Main Transition Metal Content (wt. %)_2~5,Nitrogen Cotent (wt. %)_4~8,Metal-N Coordination Number (XAS)_4~6,Pyridinic N Ratio_25~50,Pyrrolic N Ratio_0~25,Graphitic N Ratio_50~75,Oxidized N Ratio_0~25,Raman ID/IG Ratio_0.8~1,BET Surface Area (m2/g)_500~1000,Acid Wash_not,Pyrolysis Temperature (¡ãC)_800~900,Pyrolysis Time (h)_~1,Rising Rate (¡ãC min-1)_8~,H-type Cell,Electrolyte Concentration (M)_0.1,Catalyst Loading (mg cm-2)_~0.5,Nafion115,Glassy Carbon,Electrode Area cm2_~1,Electrolyte pH_~7,95.20715,96.03213,95.20715,89.6269,76.87205,-0.6,-0.49,0.49,96.03213,qualified
Fe,ZIF or MOF Derived_yes,Hard or Soft Templated_not,Graphene/Carbon Nanosheets or other 2D Structures_not,Polymer Derived_not,Carbon Nanofiber/Nanotubes_not,Carbon Black Derived_not,Biomass or other Organic Derived_not,Main Transition Metal Content (wt. %)_2~5,Nitrogen Cotent (wt. %)_4~8,Metal-N Coordination Number (XAS)_4~6,Pyridinic N Ratio_25~50,Pyrrolic N Ratio_0~25,Graphitic N Ratio_50~75,Oxidized N Ratio_0~25,Raman ID/IG Ratio_0.8~1,BET Surface Area (m2/g)_500~1000,Acid Wash_not,Pyrolysis Temperature (¡ãC)_800~900,Pyrolysis Time (h)_~1,Rising Rate (¡ãC min-1)_8~,H-type Cell,Electrolyte Concentration (M)_0.1,Catalyst Loading (mg cm-2)_~0.5,Nafion115,Glassy Carbon,Electrode Area cm2_~1,Electrolyte pH_~7,94.28947,95.46669,94.28947,85.38147,66.83317,-0.6,-0.49,0.49,95.46669,qualified
Fe,ZIF or MOF Derived_yes,Hard or Soft Templated_not,Graphene/Carbon Nanosheets or other 2D Structures_not,Polymer Derived_not,Carbon Nanofiber/Nanotubes_not,Carbon Black Derived_not,Biomass or other Organic Derived_not,Main Transition Metal Content (wt. %)_2~5,Nitrogen Cotent (wt. %)_4~8,Metal-N Coordination Number (XAS)_4~6,Pyridinic N Ratio_25~50,Pyrrolic N Ratio_0~25,Graphitic N Ratio_25~50,Oxidized N Ratio_0~25,Raman ID/IG Ratio_1~1.2,BET Surface Area (m2/g)_500~1000,Acid Wash_not,Pyrolysis Temperature (¡ãC)_800~900,Pyrolysis Time (h)_~1,Rising Rate (¡ãC min-1)_8~,H-type Cell,Electrolyte Concentration (M)_0.1,Catalyst Loading (mg cm-2)_~0.5,Nafion115,Glassy Carbon,Electrode Area cm2_~1,Electrolyte pH_~7,89.78448,93.67768,89.78448,81.48827,62.12426,-0.6,-0.49,0.49,93.67768,qualified
Fe,ZIF or MOF Derived_yes,Hard or Soft Templated_not,Graphene/Carbon Nanosheets or other 2D Structures_not,Polymer Derived_not,Carbon Nanofiber/Nanotubes_not,Carbon Black Derived_not,Biomass or other Organic Derived_not,Main Transition Metal Content (wt. %)_2~5,Nitrogen Cotent (wt. %)_4~8,Metal-N Coordination Number (XAS)_4~6,Pyridinic N Ratio_25~50,Pyrrolic N Ratio_0~25,Graphitic N Ratio_50~75,Oxidized N Ratio_0~25,Raman ID/IG Ratio_0.8~1,BET Surface Area (m2/g)_500~1000,Acid Wash_not,Pyrolysis Temperature (¡ãC)_~700,Pyrolysis Time (h)_~1,Rising Rate (¡ãC min-1)_8~,H-type Cell,Electrolyte Concentration (M)_0.1,Catalyst Loading (mg cm-2)_~0.5,Nafion115,Glassy Carbon,Electrode Area cm2_~1,Electrolyte pH_~7,90.68319,87.53778,76.57378,56.17356,31.6169,-0.5,-0.39,0.39,90.68319,qualified
Fe,ZIF or MOF Derived_yes,Hard or Soft Templated_not,Graphene/Carbon Nanosheets or other 2D Structures_not,Polymer Derived_not,Carbon Nanofiber/Nanotubes_not,Carbon Black Derived_not,Biomass or other Organic Derived_not,Main Transition Metal Content (wt. %)_0.5~2,Nitrogen Cotent (wt. %)_~4,Metal-N Coordination Number (XAS)_3~4,Pyridinic N Ratio_25~50,Pyrrolic N Ratio_0~25,Graphitic N Ratio_50~75,Oxidized N Ratio_0~25,Raman ID/IG Ratio_0.8~1,BET Surface Area (m2/g)_500~1000,Acid Wash_not,Pyrolysis Temperature (¡ãC)_1000~,Pyrolysis Time (h)_~1,Rising Rate (¡ãC min-1)_8~,H-type Cell,Electrolyte Concentration (M)_0.1,Catalyst Loading (mg cm-2)_~0.5,Nafion115,Glassy Carbon,Electrode Area cm2_~1,Electrolyte pH_~7,95.08676,94.97442,94.21054,84.88665,66.75561,-0.5,-0.39,0.39,95.08676,qualified
