Repository: dravendr/CO2RR_Machine-Learning

# CO2RR_Machine-Learning
The machine learning code file was written in jupyter notebook and saved in the corresponding format of .ipynb. To run the code, we suggest users to install Anaconda 3 in windows 10 and install the following necessary python packages with the same or higher version to set up compatible environment: Python 3.7; jupyter 1.0.0; numpy 1.20.2; pandas 1.0.1; scikit-learn 0.22.1; matplotlib 3.1.3; shap 0.39.0；seaborn 0.10.0; tensorflow-gpu 2.4.1; tensorflow-estimator 2.4.0; Keras 2.4.3; keras-metrics 1.1.0; catboost 0.23.2; lightgbm 3.2.1; xgboost 1.0.2. For training the ANN models, two GPU of GTX 2080ti equipped with i9 9900k was used.

File: Selected Feature Modelling/apriori/database_basic_FEOVP.csv (part 3 of 14)
Element,ZIF or MOF Derived,Hard or Soft Templated,Graphene/Carbon Nanosheets or other 2D Structures,Polymer Derived,Carbon Nanofiber/Nanotubes,Carbon Black Derived,Biomass or other Organic Derived,Main Transition Metal Content (wt. %),Nitrogen Cotent (wt. %),Metal-N Coordination Number (XAS),Pyridinic N Ratio,Pyrrolic N Ratio,Graphitic N Ratio,Oxidized N Ratio,Raman ID/IG Ratio,BET Surface Area (m2/g),Acid Wash,Pyrolysis Temperature (¡ãC),Pyrolysis Time (h),Rising Rate (¡ãC min-1),Flow Cell/H-type Cell,Electrolyte Concentration (M),Catalyst Loading (mg cm-2),Nafion Membrane Thickness (¦Ìm),Carbon Paper/Glassy Carbon,Electrode Area cm2,Electrolyte pH,FE of Product (CO) at -0.5V (vs.RHE),FE of Product (CO) at -0.6V (vs.RHE),FE of Product (CO) at -0.7V (vs.RHE),FE of Product (CO) at -0.8V (vs.RHE),FE of Product (CO) at -0.9V (vs.RHE),Potential for Maximum FE of Product (CO) (vs.RHE),"corresponding overpotential (eV) ¦Ç=E-Eo,CO£¬-0.11 eV£¬Formate£¬-0.011",Overpotential (V),Maximum FE,FE90
Ni,ZIF or MOF Derived_yes,Hard or Soft Templated_not,Graphene/Carbon Nanosheets or other 2D Structures_not,Polymer Derived_not,Carbon Nanofiber/Nanotubes_not,Carbon Black Derived_not,Biomass or other Organic Derived_not,Main Transition Metal Content (wt. %)_0.5~2,Nitrogen Cotent (wt. %)_4~8,Metal-N Coordination Number (XAS)_3~4,Pyridinic N Ratio_25~50,Pyrrolic N Ratio_25~50,Graphitic N Ratio_0~25,Oxidized N Ratio_0~25,Raman ID/IG Ratio_1.2~,BET Surface Area (m2/g)_1000~,Acid Wash_not,Pyrolysis Temperature (¡ãC)_900~1000,Pyrolysis Time (h)_1~2,Rising Rate (¡ãC min-1)_4~8,H-type Cell,Electrolyte Concentration (M)_0.5,Catalyst Loading (mg cm-2)_0.5~1,Nafion117,Glassy Carbon,Electrode Area cm2_~1,Electrolyte pH_7~8,56.45871,86.59293,93.62627,91.44351,85.44092,-0.7,-0.59,0.59,93.62627,qualified
Ni,ZIF or MOF Derived_yes,Hard or Soft Templated_not,Graphene/Carbon Nanosheets or other 2D Structures_not,Polymer Derived_not,Carbon Nanofiber/Nanotubes_not,Carbon Black Derived_not,Biomass or other Organic Derived_not,Main Transition Metal Content (wt. %)_0.5~2,Nitrogen Cotent (wt. %)_4~8,Metal-N Coordination Number (XAS)_3~4,Pyridinic N Ratio_25~50,Pyrrolic N Ratio_25~50,Graphitic N Ratio_0~25,Oxidized N Ratio_0~25,Raman ID/IG Ratio_1~1.2,BET Surface Area (m2/g)_0~500,Acid Wash_not,Pyrolysis Temperature (¡ãC)_900~1000,Pyrolysis Time (h)_1~2,Rising Rate (¡ãC min-1)_4~8,H-type Cell,Electrolyte Concentration (M)_0.5,Catalyst Loading (mg cm-2)_0.5~1,Nafion117,Glassy Carbon,Electrode Area cm2_~1,Electrolyte pH_7~8,85.44092,95.99092,97.47641,95.32397,91.95888,-0.7,-0.59,0.59,97.47641,qualified
Mn,ZIF or MOF Derived_not,Hard or Soft Templated_not,Graphene/Carbon Nanosheets or other 2D Structures_not,Polymer Derived_not,Carbon Nanofiber/Nanotubes_yes,Carbon Black Derived_not,Biomass or other Organic Derived_not,Main Transition Metal Content (wt. %)_~0.5,Nitrogen Cotent (wt. %)_8~,Metal-N Coordination Number (XAS)_3~4,Pyridinic N Ratio_50~75,Pyrrolic N Ratio_25~50,Graphitic N Ratio_0~25,Oxidized N Ratio_0~25,Raman ID/IG Ratio_1~1.2,BET Surface Area (m2/g)_0~500,Acid Wash_not,Pyrolysis Temperature (¡ãC)_~700,Pyrolysis Time (h)_~1,Rising Rate (¡ãC min-1)_~4,H-type Cell,Electrolyte Concentration (M)_0.5,Catalyst Loading (mg cm-2)_~0.5,Nafion117,Glassy Carbon,Electrode Area cm2_~1,Electrolyte pH_7~8,93.52995,96.08395,88.72661,68.16709,47.60757,-0.551,-0.441,0.441,98.34483,qualified
none,ZIF or MOF Derived_not,Hard or Soft Templated_not,Graphene/Carbon Nanosheets or other 2D Structures_not,Polymer Derived_not,Carbon Nanofiber/Nanotubes_yes,Carbon Black Derived_not,Biomass or other Organic Derived_not,Metal_Free,Nitrogen Cotent (wt. %)_8~,Metal-N Coordination Number (XAS)_0~2,Pyridinic N Ratio_50~75,Pyrrolic N Ratio_25~50,Graphitic N Ratio_0~25,Oxidized N Ratio_0~25,Raman ID/IG Ratio_~0.8,BET Surface Area (m2/g)_0~500,Acid Wash_not,Pyrolysis Temperature (¡ãC)_~700,Pyrolysis Time (h)_~1,Rising Rate (¡ãC min-1)_8~,H-type Cell,Electrolyte Concentration (M)_0.5,Catalyst Loading (mg cm-2)_~0.5,Nafion117,Glassy Carbon,Electrode Area cm2_~1,Electrolyte pH_7~8,60.18704,72.05616,68.2324,53.83793,39.44346,-0.65,-0.54,0.54,74,disqualified
none,ZIF or MOF Derived_yes,Hard or Soft Templated_not,Graphene/Carbon Nanosheets or other 2D Structures_not,Polymer Derived_not,Carbon Nanofiber/Nanotubes_not,Carbon Black Derived_not,Biomass or other Organic Derived_not,Metal_Free,Nitrogen Cotent (wt. %)_4~8,Metal-N Coordination Number (XAS)_0~2,Pyridinic N Ratio_25~50,Pyrrolic N Ratio_0~25,Graphitic N Ratio_0~25,Oxidized N Ratio_0~25,Raman ID/IG Ratio_1~1.2,BET Surface Area (m2/g)_500~1000,Acid Wash_not,Pyrolysis Temperature (¡ãC)_900~1000,Pyrolysis Time (h)_1~2,Rising Rate (¡ãC min-1)_4~8,H-type Cell,Electrolyte Concentration (M)_0.5,Catalyst Loading (mg cm-2)_0.5~1,Nafion117,Glassy Carbon,Electrode Area cm2_~1,Electrolyte pH_7~8,58.28368,43.15829,28.0329,12.90751,0.01,-0.5,-0.39,0.39,58.28368,disqualified
Fe,ZIF or MOF Derived_yes,Hard or Soft Templated_not,Graphene/Carbon Nanosheets or other 2D Structures_not,Polymer Derived_not,Carbon Nanofiber/Nanotubes_not,Carbon Black Derived_not,Biomass or other Organic Derived_not,Main Transition Metal Content (wt. %)_0.5~2,Nitrogen Cotent (wt. %)_8~,Metal-N Coordination Number (XAS)_3~4,Pyridinic N Ratio_50~75,Pyrrolic N Ratio_0~25,Graphitic N Ratio_0~25,Oxidized N Ratio_0~25,Raman ID/IG Ratio_1~1.2,BET Surface Area (m2/g)_1000~,Acid Wash_not,Pyrolysis Temperature (¡ãC)_700~800,Pyrolysis Time (h)_1~2,Rising Rate (¡ãC min-1)_4~8,H-type Cell,Electrolyte Concentration (M)_0.5,Catalyst Loading (mg cm-2)_0.5~1,Nafion117,Glassy Carbon,Electrode Area cm2_~1,Electrolyte pH_7~8,81.36293,66.59612,51.82931,37.0625,22.29569,-0.4,-0.29,0.29,87.10014,disqualified
Fe,ZIF or MOF Derived_yes,Hard or Soft Templated_not,Graphene/Carbon Nanosheets or other 2D Structures_not,Polymer Derived_not,Carbon Nanofiber/Nanotubes_not,Carbon Black Derived_not,Biomass or other Organic Derived_not,Main Transition Metal Content (wt. %)_0.5~2,Nitrogen Cotent (wt. %)_4~8,Metal-N Coordination Number (XAS)_3~4,Pyridinic N Ratio_50~75,Pyrrolic N Ratio_0~25,Graphitic N Ratio_0~25,Oxidized N Ratio_0~25,Raman ID/IG Ratio_1.2~,BET Surface Area (m2/g)_1000~,Acid Wash_yes,Pyrolysis Temperature (¡ãC)_800~900,Pyrolysis Time (h)_1~2,Rising Rate (¡ãC min-1)_4~8,H-type Cell,Electrolyte Concentration (M)_0.5,Catalyst Loading (mg cm-2)_0.5~1,Nafion117,Glassy Carbon,Electrode Area cm2_~1,Electrolyte pH_7~8,89.64277,77.22301,64.80325,52.38349,39.96373,-0.4,-0.29,0.29,91.98982,qualified
Fe,ZIF or MOF Derived_yes,Hard or Soft Templated_not,Graphene/Carbon Nanosheets or other 2D Structures_not,Polymer Derived_not,Carbon Nanofiber/Nanotubes_not,Carbon Black Derived_not,Biomass or other Organic Derived_not,Main Transition Metal Content (wt. %)_0.5~2,Nitrogen Cotent (wt. %)_4~8,Metal-N Coordination Number (XAS)_2~3,Pyridinic N Ratio_25~50,Pyrrolic N Ratio_0~25,Graphitic N Ratio_25~50,Oxidized N Ratio_25~50,Raman ID/IG Ratio_1.2~,BET Surface Area (m2/g)_1000~,Acid Wash_yes,Pyrolysis Temperature (¡ãC)_900~1000,Pyrolysis Time (h)_1~2,Rising Rate (¡ãC min-1)_4~8,H-type Cell,Electrolyte Concentration (M)_0.5,Catalyst Loading (mg cm-2)_0.5~1,Nafion117,Glassy Carbon,Electrode Area cm2_~1,Electrolyte pH_7~8,95.57558,93.58711,91.59864,89.61017,87.6217,-0.5,-0.39,0.39,95.57558,qualified
Fe,ZIF or MOF Derived_yes,Hard or Soft Templated_not,Graphene/Carbon Nanosheets or other 2D Structures_not,Polymer Derived_not,Carbon Nanofiber/Nanotubes_not,Carbon Black Derived_not,Biomass or other Organic Derived_not,Main Transition Metal Content (wt. %)_0.5~2,Nitrogen Cotent (wt. %)_4~8,Metal-N Coordination Number (XAS)_2~3,Pyridinic N Ratio_25~50,Pyrrolic N Ratio_0~25,Graphitic N Ratio_25~50,Oxidized N Ratio_0~25,Raman ID/IG Ratio_1~1.2,BET Surface Area (m2/g)_1000~,Acid Wash_not,Pyrolysis Temperature (¡ãC)_900~1000,Pyrolysis Time (h)_1~2,Rising Rate (¡ãC min-1)_4~8,H-type Cell,Electrolyte Concentration (M)_0.5,Catalyst Loading (mg cm-2)_0.5~1,Nafion117,Glassy Carbon,Electrode Area cm2_~1,Electrolyte pH_7~8,86.63078,81.07861,70.35598,49.81295,30.27625,-0.5,-0.39,0.39,86.63078,disqualified
Fe,ZIF or MOF Derived_yes,Hard or Soft Templated_not,Graphene/Carbon Nanosheets or other 2D Structures_not,Polymer Derived_not,Carbon Nanofiber/Nanotubes_not,Carbon Black Derived_not,Biomass or other Organic Derived_not,Main Transition Metal Content (wt. %)_0.5~2,Nitrogen Cotent (wt. %)_4~8,Metal-N Coordination Number (XAS)_2~3,Pyridinic N Ratio_25~50,Pyrrolic N Ratio_0~25,Graphitic N Ratio_25~50,Oxidized N Ratio_0~25,Raman ID/IG Ratio_1~1.2,BET Surface Area (m2/g)_1000~,Acid Wash_not,Pyrolysis Temperature (¡ãC)_900~1000,Pyrolysis Time (h)_1~2,Rising Rate (¡ãC min-1)_4~8,H-type Cell,Electrolyte Concentration (M)_0.5,Catalyst Loading (mg cm-2)_0.5~1,Nafion117,Glassy Carbon,Electrode Area cm2_~1,Electrolyte pH_7~8,94.68143,92.39116,83.57709,65.53253,50.99279,-0.5,-0.39,0.39,94.68143,qualified
Fe,ZIF or MOF Derived_yes,Hard or Soft Templated_not,Graphene/Carbon Nanosheets or other 2D Structures_not,Polymer Derived_not,Carbon Nanofiber/Nanotubes_not,Carbon Black Derived_not,Biomass or other Organic Derived_not,Main Transition Metal Content (wt. %)_0.5~2,Nitrogen Cotent (wt. %)_4~8,Metal-N Coordination Number (XAS)_2~3,Pyridinic N Ratio_25~50,Pyrrolic N Ratio_0~25,Graphitic N Ratio_25~50,Oxidized N Ratio_0~25,Raman ID/IG Ratio_1~1.2,BET Surface Area (m2/g)_1000~,Acid Wash_not,Pyrolysis Temperature (¡ãC)_900~1000,Pyrolysis Time (h)_1~2,Rising Rate (¡ãC min-1)_4~8,H-type Cell,Electrolyte Concentration (M)_0.5,Catalyst Loading (mg cm-2)_0.5~1,Nafion117,Glassy Carbon,Electrode Area cm2_~1,Electrolyte pH_7~8,84.72222,80.6969,64.76911,47.73089,33.15644,-0.5,-0.39,0.39,84.72222,disqualified
Ni,ZIF or MOF Derived_not,Hard or Soft Templated_not,Graphene/Carbon Nanosheets or other 2D Structures_not,Polymer Derived_not,Carbon Nanofiber/Nanotubes_yes,Carbon Black Derived_not,Biomass or other Organic Derived_not,Main Transition Metal Content (wt. %)_~0.5,Nitrogen Cotent (wt. %)_~4,Metal-N Coordination Number (XAS)_4~6,Pyridinic N Ratio_~25,Pyrrolic N Ratio_25~50,Graphitic N Ratio_25~50,Oxidized N Ratio_0~25,Raman ID/IG Ratio_0.8~1,BET Surface Area (m2/g)_500~1000,Acid Wash_not,Pyrolysis Temperature (¡ãC)_700~800,Pyrolysis Time (h)_1~2,Rising Rate (¡ãC min-1)_4~8,H-type Cell,Electrolyte Concentration (M)_0.1,Catalyst Loading (mg cm-2)_0.5~1,Nafion117,Glassy Carbon,Electrode Area cm2_~1,Electrolyte pH_~7,26.13964,66.69257,81.69823,90.76079,86.29674,-0.8,-0.69,0.69,90.76079,qualified
Ni,ZIF or MOF Derived_not,Hard or Soft Templated_not,Graphene/Carbon Nanosheets or other 2D Structures_not,Polymer Derived_not,Carbon Nanofiber/Nanotubes_yes,Carbon Black Derived_not,Biomass or other Organic Derived_not,Main Transition Metal Content (wt. %)_~0.5,Nitrogen Cotent (wt. %)_~4,Metal-N Coordination Number (XAS)_4~6,Pyridinic N Ratio_25~50,Pyrrolic N Ratio_25~50,Graphitic N Ratio_0~25,Oxidized N Ratio_0~25,Raman ID/IG Ratio_0.8~1,BET Surface Area (m2/g)_500~1000,Acid Wash_not,Pyrolysis Temperature (¡ãC)_~700,Pyrolysis Time (h)_1~2,Rising Rate (¡ãC min-1)_4~8,H-type Cell,Electrolyte Concentration (M)_0.1,Catalyst Loading (mg cm-2)_0.5~1,Nafion117,Glassy Carbon,Electrode Area cm2_~1,Electrolyte pH_~7,6.11385,35.28151,64.44917,78.52832,80.10705,-0.8,-0.69,0.69,80.10705,disqualified
Ni,ZIF or MOF Derived_not,Hard or Soft Templated_not,Graphene/Carbon Nanosheets or other 2D Structures_not,Polymer Derived_not,Carbon Nanofiber/Nanotubes_yes,Carbon Black Derived_not,Biomass or other Organic Derived_not,Main Transition Metal Content (wt. %)_~0.5,Nitrogen Cotent (wt. %)_~4,Metal-N Coordination Number (XAS)_4~6,Pyridinic N Ratio_~25,Pyrrolic N Ratio_25~50,Graphitic N Ratio_25~50,Oxidized N Ratio_0~25,Raman ID/IG Ratio_1.2~,BET Surface Area (m2/g)_500~1000,Acid Wash_not,Pyrolysis Temperature (¡ãC)_800~900,Pyrolysis Time (h)_1~2,Rising Rate (¡ãC min-1)_4~8,H-type Cell,Electrolyte Concentration (M)_0.1,Catalyst Loading (mg cm-2)_0.5~1,Nafion117,Glassy Carbon,Electrode Area cm2_~1,Electrolyte pH_~7,4.94921,44.41743,83.88565,92.89216,94.1862,-0.8,-0.69,0.69,94.1862,qualified
Ni,ZIF or MOF Derived_not,Hard or Soft Templated_not,Graphene/Carbon Nanosheets or other 2D Structures_not,Polymer Derived_not,Carbon Nanofiber/Nanotubes_not,Carbon Black Derived_not,Biomass or other Organic Derived_yes,Main Transition Metal Content (wt. %)_~0.5,Nitrogen Cotent (wt. %)_4~8,Metal-N Coordination Number (XAS)_4~6,Pyridinic N Ratio_25~50,Pyrrolic N Ratio_0~25,Graphitic N Ratio_25~50,Oxidized N Ratio_0~25,Raman ID/IG Ratio_1.2~,BET Surface Area (m2/g)_500~1000,Acid Wash_yes,Pyrolysis Temperature (¡ãC)_800~900,Pyrolysis Time (h)_1~2,Rising Rate (¡ãC min-1)_4~8,H-type Cell,Electrolyte Concentration (M)_0.5,Catalyst Loading (mg cm-2)_0.5~1,Nafion117,Glassy Carbon,Electrode Area cm2_~1,Electrolyte pH_7~8,23.72676,40.46953,57.2123,73.95507,75.48549,-0.9,-0.79,0.79,75.48549,disqualified
Ni,ZIF or MOF Derived_not,Hard or Soft Templated_not,Graphene/Carbon Nanosheets or other 2D Structures_not,Polymer Derived_not,Carbon Nanofiber/Nanotubes_not,Carbon Black Derived_not,Biomass or other Organic Derived_yes,Main Transition Metal Content (wt. %)_~0.5,Nitrogen Cotent (wt. %)_4~8,Metal-N Coordination Number (XAS)_3~4,Pyridinic N Ratio_25~50,Pyrrolic N Ratio_0~25,Graphitic N Ratio_25~50,Oxidized N Ratio_0~25,Raman ID/IG Ratio_1~1.2,BET Surface Area (m2/g)_500~1000,Acid Wash_yes,Pyrolysis Temperature (¡ãC)_800~900,Pyrolysis Time (h)_1~2,Rising Rate (¡ãC min-1)_4~8,H-type Cell,Electrolyte Concentration (M)_0.5,Catalyst Loading (mg cm-2)_0.5~1,Nafion117,Glassy Carbon,Electrode Area cm2_~1,Electrolyte pH_7~8,92.44251,93.60563,94.76875,95.93187,98.65601,-0.9,-0.79,0.79,98.65601,qualified
Y,ZIF or MOF Derived_yes,Hard or Soft Templated_not,Graphene/Carbon Nanosheets or other 2D Structures_not,Polymer Derived_not,Carbon Nanofiber/Nanotubes_not,Carbon Black Derived_not,Biomass or other Organic Derived_not,Main Transition Metal Content (wt. %)_~0.5,Nitrogen Cotent (wt. %)_8~,Metal-N Coordination Number (XAS)_2~3,Pyridinic N Ratio_25~50,Pyrrolic N Ratio_0~25,Graphitic N Ratio_25~50,Oxidized N Ratio_0~25,Raman ID/IG Ratio_1~1.2,BET Surface Area (m2/g)_500~1000,Acid Wash_not,Pyrolysis Temperature (¡ãC)_900~1000,Pyrolysis Time (h)_1~2,Rising Rate (¡ãC min-1)_8~,H-type Cell,Electrolyte Concentration (M)_0.5,Catalyst Loading (mg cm-2)_0.5~1,Nafion115,Glassy Carbon,Electrode Area cm2_~1,Electrolyte pH_7~8,55.07882,84.2902,55.07882,29.53436,3.9899,-0.58156,-0.47156,0.47156,89.58413,disqualified
Sc,ZIF or MOF Derived_yes,Hard or Soft Templated_not,Graphene/Carbon Nanosheets or other 2D Structures_not,Polymer Derived_not,Carbon Nanofiber/Nanotubes_not,Carbon Black Derived_not,Biomass or other Organic Derived_not,Main Transition Metal Content (wt. %)_0.5~2,Nitrogen Cotent (wt. %)_4~8,Metal-N Coordination Number (XAS)_2~3,Pyridinic N Ratio_25~50,Pyrrolic N Ratio_0~25,Graphitic N Ratio_50~75,Oxidized N Ratio_0~25,Raman ID/IG Ratio_1~1.2,BET Surface Area (m2/g)_500~1000,Acid Wash_not,Pyrolysis Temperature (¡ãC)_900~1000,Pyrolysis Time (h)_1~2,Rising Rate (¡ãC min-1)_8~,H-type Cell,Electrolyte Concentration (M)_0.5,Catalyst Loading (mg cm-2)_0.5~1,Nafion115,Glassy Carbon,Electrode Area cm2_~1,Electrolyte pH_7~8,74.75205,80.01368,74.75205,40.31783,5.88361,-0.68,-0.57,0.57,82.43,disqualified
Ni,ZIF or MOF Derived_not,Hard or Soft Templated_not,Graphene/Carbon Nanosheets or other 2D Structures_not,Polymer Derived_not,Carbon Nanofiber/Nanotubes_not,Carbon Black Derived_not,Biomass or other Organic Derived_yes,Main Transition Metal Content (wt. %)_0.5~2,Nitrogen Cotent (wt. %)_4~8,Metal-N Coordination Number (XAS)_3~4,Pyridinic N Ratio_25~50,Pyrrolic N Ratio_0~25,Graphitic N Ratio_25~50,Oxidized N Ratio_0~25,Raman ID/IG Ratio_1~1.2,BET Surface Area (m2/g)_0~500,Acid Wash_not,Pyrolysis Temperature (¡ãC)_800~900,Pyrolysis Time (h)_1~2,Rising Rate (¡ãC min-1)_~4,H-type Cell,Electrolyte Concentration (M)_0.5,Catalyst Loading (mg cm-2)_~0.5,Nafion117,Glassy Carbon,Electrode Area cm2_~1,Electrolyte pH_7~8,52.83162,56.55594,55.56626,55.85275,52.83162,-0.6,-0.49,0.49,56.55594,disqualified
Co,ZIF or MOF Derived_not,Hard or Soft Templated_not,Graphene/Carbon Nanosheets or other 2D Structures_not,Polymer Derived_not,Carbon Nanofiber/Nanotubes_not,Carbon Black Derived_not,Biomass or other Organic Derived_yes,Main Transition Metal Content (wt. %)_0.5~2,Nitrogen Cotent (wt. %)_4~8,Metal-N Coordination Number (XAS)_3~4,Pyridinic N Ratio_25~50,Pyrrolic N Ratio_0~25,Graphitic N Ratio_25~50,Oxidized N Ratio_0~25,Raman ID/IG Ratio_1~1.2,BET Surface Area (m2/g)_500~1000,Acid Wash_not,Pyrolysis Temperature (¡ãC)_800~900,Pyrolysis Time (h)_1~2,Rising Rate (¡ãC min-1)_~4,H-type Cell,Electrolyte Concentration (M)_0.5,Catalyst Loading (mg cm-2)_~0.5,Nafion117,Glassy Carbon,Electrode Area cm2_~1,Electrolyte pH_7~8,20.07186,21.60384,24.69564,22.85727,23.77646,-0.7,-0.59,0.59,24.69564,disqualified
Ni,ZIF or MOF Derived_not,Hard or Soft Templated_not,Graphene/Carbon Nanosheets or other 2D Structures_not,Polymer Derived_not,Carbon Nanofiber/Nanotubes_not,Carbon Black Derived_not,Biomass or other Organic Derived_yes,Main Transition Metal Content (wt. %)_0.5~2,Nitrogen Cotent (wt. %)_4~8,Metal-N Coordination Number (XAS)_3~4,Pyridinic N Ratio_25~50,Pyrrolic N Ratio_0~25,Graphitic N Ratio_25~50,Oxidized N Ratio_0~25,Raman ID/IG Ratio_1~1.2,BET Surface Area (m2/g)_0~500,Acid Wash_not,Pyrolysis Temperature (¡ãC)_800~900,Pyrolysis Time (h)_1~2,Rising Rate (¡ãC min-1)_~4,H-type Cell,Electrolyte Concentration (M)_0.5,Catalyst Loading (mg cm-2)_~0.5,Nafion117,Glassy Carbon,Electrode Area cm2_~1,Electrolyte pH_7~8,92.96466,97.95704,97.29713,97.29713,96.60852,-0.6,-0.49,0.49,97.95704,qualified
Ni,ZIF or MOF Derived_yes,Hard or Soft Templated_not,Graphene/Carbon Nanosheets or other 2D Structures_not,Polymer Derived_not,Carbon Nanofiber/Nanotubes_not,Carbon Black Derived_not,Biomass or other Organic Derived_not,Main Transition Metal Content (wt. %)_2~5,Nitrogen Cotent (wt. %)_4~8,Metal-N Coordination Number (XAS)_4~6,Pyridinic N Ratio_25~50,Pyrrolic N Ratio_0~25,Graphitic N Ratio_25~50,Oxidized N Ratio_0~25,Raman ID/IG Ratio_1.2~,BET Surface Area (m2/g)_1000~,Acid Wash_not,Pyrolysis Temperature (¡ãC)_800~900,Pyrolysis Time (h)_~1,Rising Rate (¡ãC min-1)_4~8,H-type Cell,Electrolyte Concentration (M)_0.5,Catalyst Loading (mg cm-2)_~0.5,Nafion117,Carbon Paper,Electrode Area cm2_~1,Electrolyte pH_7~8,72.1185,93.02833,96.51781,96.38256,89.70115,-0.7,-0.59,0.59,96.51781,qualified
Ni,ZIF or MOF Derived_yes,Hard or Soft Templated_not,Graphene/Carbon Nanosheets or other 2D Structures_not,Polymer Derived_not,Carbon Nanofiber/Nanotubes_not,Carbon Black Derived_not,Biomass or other Organic Derived_not,Main Transition Metal Content (wt. %)_0.5~2,Nitrogen Cotent (wt. %)_4~8,Metal-N Coordination Number (XAS)_3~4,Pyridinic N Ratio_50~75,Pyrrolic N Ratio_25~50,Graphitic N Ratio_0~25,Oxidized N Ratio_0~25,Raman ID/IG Ratio_0.8~1,BET Surface Area (m2/g)_500~1000,Acid Wash_not,Pyrolysis Temperature (¡ãC)_900~1000,Pyrolysis Time (h)_~1,Rising Rate (¡ãC min-1)_4~8,H-type Cell,Electrolyte Concentration (M)_0.5,Catalyst Loading (mg cm-2)_~0.5,Nafion117,Carbon Paper,Electrode Area cm2_~1,Electrolyte pH_7~8,70.05725,85.37294,92.26361,91.64986,73.96289,-0.7,-0.59,0.59,92.26361,qualified
Fe,ZIF or MOF Derived_yes,Hard or Soft Templated_not,Graphene/Carbon Nanosheets or other 2D Structures_not,Polymer Derived_not,Carbon Nanofiber/Nanotubes_not,Carbon Black Derived_not,Biomass or other Organic Derived_not,Main Transition Metal Content (wt. %)_~0.5,Nitrogen Cotent (wt. %)_4~8,Metal-N Coordination Number (XAS)_3~4,Pyridinic N Ratio_50~75,Pyrrolic N Ratio_25~50,Graphitic N Ratio_0~25,Oxidized N Ratio_0~25,Raman ID/IG Ratio_0.8~1,BET Surface Area (m2/g)_500~1000,Acid Wash_not,Pyrolysis Temperature (¡ãC)_900~1000,Pyrolysis Time (h)_~1,Rising Rate (¡ãC min-1)_8~,H-type Cell,Electrolyte Concentration (M)_0.5,Catalyst Loading (mg cm-2)_~0.5,Nafion117,Carbon Paper,Electrode Area cm2_1~,Electrolyte pH_7~8,90.70135,80.51879,62.85971,37.52885,16.85685,-0.5,-0.39,0.39,90.70135,qualified
Ni,ZIF or MOF Derived_yes,Hard or Soft Templated_not,Graphene/Carbon Nanosheets or other 2D Structures_not,Polymer Derived_not,Carbon Nanofiber/Nanotubes_not,Carbon Black Derived_not,Biomass or other Organic Derived_not,Main Transition Metal Content (wt. %)_0.5~2,Nitrogen Cotent (wt. %)_4~8,Metal-N Coordination Number (XAS)_3~4,Pyridinic N Ratio_25~50,Pyrrolic N Ratio_25~50,Graphitic N Ratio_0~25,Oxidized N Ratio_0~25,Raman ID/IG Ratio_0.8~1,BET Surface Area (m2/g)_500~1000,Acid Wash_not,Pyrolysis Temperature (¡ãC)_900~1000,Pyrolysis Time (h)_~1,Rising Rate (¡ãC min-1)_4~8,H-type Cell,Electrolyte Concentration (M)_0.5,Catalyst Loading (mg cm-2)_~0.5,Nafion117,Carbon Paper,Electrode Area cm2_~1,Electrolyte pH_7~8,93.51899,96.95037,97.89889,93.51899,90.08761,-0.7,-0.59,0.59,97.89889,qualified
Ni,ZIF or MOF Derived_not,Hard or Soft Templated_not,Graphene/Carbon Nanosheets or other 2D Structures_not,Polymer Derived_not,Carbon Nanofiber/Nanotubes_not,Carbon Black Derived_yes,Biomass or other Organic Derived_not,Main Transition Metal Content (wt. %)_0.5~2,Nitrogen Cotent (wt. %)_~4,Metal-N Coordination Number (XAS)_3~4,Pyridinic N Ratio_25~50,Pyrrolic N Ratio_0~25,Graphitic N Ratio_0~25,Oxidized N Ratio_0~25,Raman ID/IG Ratio_0.8~1,BET Surface Area (m2/g)_0~500,Acid Wash_not,Pyrolysis Temperature (¡ãC)_700~800,Pyrolysis Time (h)_~1,Rising Rate (¡ãC min-1)_8~,H-type Cell,Electrolyte Concentration (M)_0.5,Catalyst Loading (mg cm-2)_~0.5,Nafion117,Carbon Paper,Electrode Area cm2_1~,Electrolyte pH_7~8,60.99274,95.59909,99.21698,98.82584,90.97592,-0.7,-0.59,0.59,99.21698,qualified
Ni,ZIF or MOF Derived_not,Hard or Soft Templated_not,Graphene/Carbon Nanosheets or other 2D Structures_not,Polymer Derived_not,Carbon Nanofiber/Nanotubes_not,Carbon Black Derived_yes,Biomass or other Organic Derived_not,Main Transition Metal Content (wt. %)_~0.5,Nitrogen Cotent (wt. %)_~4,Metal-N Coordination Number (XAS)_3~4,Pyridinic N Ratio_~25,Pyrrolic N Ratio_0~25,Graphitic N Ratio_0~25,Oxidized N Ratio_0~25,Raman ID/IG Ratio_1~1.2,BET Surface Area (m2/g)_500~1000,Acid Wash_not,Pyrolysis Temperature (¡ãC)_700~800,Pyrolysis Time (h)_~1,Rising Rate (¡ãC min-1)_8~,H-type Cell,Electrolyte Concentration (M)_0.5,Catalyst Loading (mg cm-2)_~0.5,Nafion117,Carbon Paper,Electrode Area cm2_1~,Electrolyte pH_7~8,18.73269,25.79152,29.30782,16.81709,5.76962,-0.7,-0.59,0.59,29.30782,disqualified
none,ZIF or MOF Derived_not,Hard or Soft Templated_not,Graphene/Carbon Nanosheets or other 2D Structures_not,Polymer Derived_not,Carbon Nanofiber/Nanotubes_not,Carbon Black Derived_yes,Biomass or other Organic Derived_not,Metal_Free,Nitrogen Cotent (wt. %)_~4,Metal-N Coordination Number (XAS)_0~2,Pyridinic N Ratio_50~75,Pyrrolic N Ratio_25~50,Graphitic N Ratio_0~25,Oxidized N Ratio_0~25,Raman ID/IG Ratio_1.2~,BET Surface Area (m2/g)_500~1000,Acid Wash_not,Pyrolysis Temperature (¡ãC)_700~800,Pyrolysis Time (h)_~1,Rising Rate (¡ãC min-1)_8~,H-type Cell,Electrolyte Concentration (M)_0.5,Catalyst Loading (mg cm-2)_~0.5,Nafion117,Carbon Paper,Electrode Area cm2_1~,Electrolyte pH_7~8,29.91136,14.29796,8.99727,4.01148,2.09588,-0.3,-0.19,0.19,35.78,disqualified
Ni,ZIF or MOF Derived_not,Hard or Soft Templated_not,Graphene/Carbon Nanosheets or other 2D Structures_not,Polymer Derived_not,Carbon Nanofiber/Nanotubes_not,Carbon Black Derived_yes,Biomass or other Organic Derived_not,Main Transition Metal Content (wt. %)_0.5~2,Nitrogen Cotent (wt. %)_8~,Metal-N Coordination Number (XAS)_3~4,Pyridinic N Ratio_25~50,Pyrrolic N Ratio_0~25,Graphitic N Ratio_0~25,Oxidized N Ratio_0~25,Raman ID/IG Ratio_0.8~1,BET Surface Area (m2/g)_0~500,Acid Wash_not,Pyrolysis Temperature (¡ãC)_700~800,Pyrolysis Time (h)_~1,Rising Rate (¡ãC min-1)_8~,H-type Cell,Electrolyte Concentration (M)_0.5,Catalyst Loading (mg cm-2)_~0.5,Nafion117,Carbon Paper,Electrode Area cm2_1~,Electrolyte pH_7~8,44.77465,81.49757,91.48599,80.41223,59.48142,-0.7,-0.59,0.59,91.48599,qualified
Ni,ZIF or MOF Derived_not,Hard or Soft Templated_not,Graphene/Carbon Nanosheets or other 2D Structures_not,Polymer Derived_not,Carbon Nanofiber/Nanotubes_not,Carbon Black Derived_yes,Biomass or other Organic Derived_not,Main Transition Metal Content (wt. %)_0.5~2,Nitrogen Cotent (wt. %)_~4,Metal-N Coordination Number (XAS)_3~4,Pyridinic N Ratio_25~50,Pyrrolic N Ratio_0~25,Graphitic N Ratio_0~25,Oxidized N Ratio_0~25,Raman ID/IG Ratio_0.8~1,BET Surface Area (m2/g)_0~500,Acid Wash_not,Pyrolysis Temperature (¡ãC)_700~800,Pyrolysis Time (h)_~1,Rising Rate (¡ãC min-1)_8~,H-type Cell,Electrolyte Concentration (M)_0.5,Catalyst Loading (mg cm-2)_~0.5,Nafion117,Carbon Paper,Electrode Area cm2_1~,Electrolyte pH_7~8,72.96272,92.70922,95.42734,80.08626,64.74518,-0.67,-0.56,0.56,97,qualified
Fe,ZIF or MOF Derived_not,Hard or Soft Templated_yes,Graphene/Carbon Nanosheets or other 2D Structures_not,Polymer Derived_not,Carbon Nanofiber/Nanotubes_not,Carbon Black Derived_not,Biomass or other Organic Derived_not,Main Transition Metal Content (wt. %)_0.5~2,Nitrogen Cotent (wt. %)_4~8,Metal-N Coordination Number (XAS)_3~4,Pyridinic N Ratio_25~50,Pyrrolic N Ratio_50~75,Graphitic N Ratio_0~25,Oxidized N Ratio_0~25,Raman ID/IG Ratio_1.2~,BET Surface Area (m2/g)_500~1000,Acid Wash_not,Pyrolysis Temperature (¡ãC)_700~800,Pyrolysis Time (h)_2~4,Rising Rate (¡ãC min-1)_4~8,H-type Cell,Electrolyte Concentration (M)_0.5,Catalyst Loading (mg cm-2)_0.5~1,Nafion117,Glassy Carbon,Electrode Area cm2_~1,Electrolyte pH_7~8,86.59033,93.59192,95.64474,89.26633,71.37745,-0.7,-0.59,0.59,7.017129382,disqualified
Mn,ZIF or MOF Derived_not,Hard or Soft Templated_not,Graphene/Carbon Nanosheets or other 2D Structures_yes,Polymer Derived_not,Carbon Nanofiber/Nanotubes_not,Carbon Black Derived_not,Biomass or other Organic Derived_not,Main Transition Metal Content (wt. %)_~0.5,Nitrogen Cotent (wt. %)_4~8,Metal-N Coordination Number (XAS)_4~6,Pyridinic N Ratio_25~50,Pyrrolic N Ratio_25~50,Graphitic N Ratio_0~25,Oxidized N Ratio_0~25,Raman ID/IG Ratio_1.2~,BET Surface Area (m2/g)_1000~,Acid Wash_yes,Pyrolysis Temperature (¡ãC)_800~900,Pyrolysis Time (h)_~1,Rising Rate (¡ãC min-1)_~4,H-type Cell,Electrolyte Concentration (M)_0.5,Catalyst Loading (mg cm-2)_~0.5,Nafion117,Glassy Carbon,Electrode Area cm2_~1,Electrolyte pH_7~8,93.51356,97.23384,89.49325,78.87245,50.46031,-0.6,-0.49,0.49,97.23384,qualified
Mn,ZIF or MOF Derived_not,Hard or Soft Templated_not,Graphene/Carbon Nanosheets or other 2D Structures_yes,Polymer Derived_not,Carbon Nanofiber/Nanotubes_not,Carbon Black Derived_not,Biomass or other Organic Derived_not,Main Transition Metal Content (wt. %)_~0.5,Nitrogen Cotent (wt. %)_~4,Metal-N Coordination Number (XAS)_3~4,Pyridinic N Ratio_~25,Pyrrolic N Ratio_0~25,Graphitic N Ratio_25~50,Oxidized N Ratio_0~25,Raman ID/IG Ratio_1~1.2,BET Surface Area (m2/g)_0~500,Acid Wash_yes,Pyrolysis Temperature (¡ãC)_800~900,Pyrolysis Time (h)_~1,Rising Rate (¡ãC min-1)_~4,H-type Cell,Electrolyte Concentration (M)_0.5,Catalyst Loading (mg cm-2)_~0.5,Nafion117,Glassy Carbon,Electrode Area cm2_1~,Electrolyte pH_7~8,8.18099,15.25761,16.45756,14.2115,4.55037,-0.7,-0.59,0.59,16.45756,disqualified
Fe,ZIF or MOF Derived_not,Hard or Soft Templated_yes,Graphene/Carbon Nanosheets or other 2D Structures_not,Polymer Derived_not,Carbon Nanofiber/Nanotubes_not,Carbon Black Derived_not,Biomass or other Organic Derived_not,Main Transition Metal Content (wt. %)_0.5~2,Nitrogen Cotent (wt. %)_4~8,Metal-N Coordination Number (XAS)_4~6,Pyridinic N Ratio_25~50,Pyrrolic N Ratio_0~25,Graphitic N Ratio_25~50,Oxidized N Ratio_0~25,Raman ID/IG Ratio_1~1.2,BET Surface Area (m2/g)_1000~,Acid Wash_yes,Pyrolysis Temperature (¡ãC)_700~800,Pyrolysis Time (h)_1~2,Rising Rate (¡ãC min-1)_4~8,H-type Cell,Electrolyte Concentration (M)_0.5,Catalyst Loading (mg cm-2)_1~,Nafion115,Glassy Carbon,Electrode Area cm2_~1,Electrolyte pH_7~8,68.92235,66.11389,54.50908,40.54623,26.58338,-0.5,-0.39,0.39,68.92235,disqualified
Fe,ZIF or MOF Derived_not,Hard or Soft Templated_yes,Graphene/Carbon Nanosheets or other 2D Structures_not,Polymer Derived_not,Carbon Nanofiber/Nanotubes_not,Carbon Black Derived_not,Biomass or other Organic Derived_not,Main Transition Metal Content (wt. %)_0.5~2,Nitrogen Cotent (wt. %)_4~8,Metal-N Coordination Number (XAS)_4~6,Pyridinic N Ratio_~25,Pyrrolic N Ratio_50~75,Graphitic N Ratio_0~25,Oxidized N Ratio_0~25,Raman ID/IG Ratio_1~1.2,BET Surface Area (m2/g)_1000~,Acid Wash_yes,Pyrolysis Temperature (¡ãC)_800~900,Pyrolysis Time (h)_1~2,Rising Rate (¡ãC min-1)_4~8,H-type Cell,Electrolyte Concentration (M)_0.5,Catalyst Loading (mg cm-2)_1~,Nafion115,Glassy Carbon,Electrode Area cm2_~1,Electrolyte pH_7~8,85.42872,84.97831,81.40149,68.92235,56.44321,-0.5,-0.39,0.39,85.42872,disqualified
Fe,ZIF or MOF Derived_not,Hard or Soft Templated_yes,Graphene/Carbon Nanosheets or other 2D Structures_not,Polymer Derived_not,Carbon Nanofiber/Nanotubes_not,Carbon Black Derived_not,Biomass or other Organic Derived_not,Main Transition Metal Content (wt. %)_~0.5,Nitrogen Cotent (wt. %)_~4,Metal-N Coordination Number (XAS)_4~6,Pyridinic N Ratio_25~50,Pyrrolic N Ratio_0~25,Graphitic N Ratio_50~75,Oxidized N Ratio_0~25,Raman ID/IG Ratio_1~1.2,BET Surface Area (m2/g)_1000~,Acid Wash_yes,Pyrolysis Temperature (¡ãC)_900~1000,Pyrolysis Time (h)_1~2,Rising Rate (¡ãC min-1)_4~8,H-type Cell,Electrolyte Concentration (M)_0.5,Catalyst Loading (mg cm-2)_1~,Nafion115,Glassy Carbon,Electrode Area cm2_~1,Electrolyte pH_7~8,95.23187,93.88062,90.62174,79.04343,67.46512,-0.5,-0.39,0.39,95.23187,qualified
Ni,ZIF or MOF Derived_not,Hard or Soft Templated_not,Graphene/Carbon Nanosheets or other 2D Structures_yes,Polymer Derived_not,Carbon Nanofiber/Nanotubes_not,Carbon Black Derived_not,Biomass or other Organic Derived_yes,Main Transition Metal Content (wt. %)_2~5,Nitrogen Cotent (wt. %)_4~8,Metal-N Coordination Number (XAS)_3~4,Pyridinic N Ratio_50~75,Pyrrolic N Ratio_25~50,Graphitic N Ratio_0~25,Oxidized N Ratio_0~25,Raman ID/IG Ratio_0.8~1,BET Surface Area (m2/g)_0~500,Acid Wash_not,Pyrolysis Temperature (¡ãC)_800~900,Pyrolysis Time (h)_~1,Rising Rate (¡ãC min-1)_~4,H-type Cell,Electrolyte Concentration (M)_0.1,Catalyst Loading (mg cm-2)_~0.5,Nafion117,Glassy Carbon,Electrode Area cm2_~1,Electrolyte pH_~7,60.16438,82.47942,92.92586,96.39077,95.97705,-0.85,-0.74,0.74,97.1,qualified
Ni,ZIF or MOF Derived_not,Hard or Soft Templated_not,Graphene/Carbon Nanosheets or other 2D Structures_yes,Polymer Derived_not,Carbon Nanofiber/Nanotubes_not,Carbon Black Derived_not,Biomass or other Organic Derived_yes,Main Transition Metal Content (wt. %)_2~5,Nitrogen Cotent (wt. %)_4~8,Metal-N Coordination Number (XAS)_3~4,Pyridinic N Ratio_50~75,Pyrrolic N Ratio_25~50,Graphitic N Ratio_0~25,Oxidized N Ratio_0~25,Raman ID/IG Ratio_0.8~1,BET Surface Area (m2/g)_0~500,Acid Wash_not,Pyrolysis Temperature (¡ãC)_800~900,Pyrolysis Time (h)_~1,Rising Rate (¡ãC min-1)_~4,H-type Cell,Electrolyte Concentration (M)_0.5,Catalyst Loading (mg cm-2)_~0.5,Nafion117,Glassy Carbon,Electrode Area cm2_~1,Electrolyte pH_7~8,64.06887,78.41979,91.32269,94.37388,91.32269,-0.75,-0.64,0.64,95.3,qualified
Ni,ZIF or MOF Derived_not,Hard or Soft Templated_not,Graphene/Carbon Nanosheets or other 2D Structures_yes,Polymer Derived_not,Carbon Nanofiber/Nanotubes_not,Carbon Black Derived_not,Biomass or other Organic Derived_yes,Main Transition Metal Content (wt. %)_2~5,Nitrogen Cotent (wt. %)_4~8,Metal-N Coordination Number (XAS)_3~4,Pyridinic N Ratio_50~75,Pyrrolic N Ratio_25~50,Graphitic N Ratio_0~25,Oxidized N Ratio_0~25,Raman ID/IG Ratio_0.8~1,BET Surface Area (m2/g)_0~500,Acid Wash_not,Pyrolysis Temperature (¡ãC)_800~900,Pyrolysis Time (h)_~1,Rising Rate (¡ãC min-1)_~4,H-type Cell,Electrolyte Concentration (M)_1,Catalyst Loading (mg cm-2)_~0.5,Nafion117,Glassy Carbon,Electrode Area cm2_~1,Electrolyte pH_8~,67.68892,71.90369,82.63457,83.20343,80.46254,-0.75,-0.64,0.64,84.3,disqualified
Ni,ZIF or MOF Derived_not,Hard or Soft Templated_not,Graphene/Carbon Nanosheets or other 2D Structures_yes,Polymer Derived_not,Carbon Nanofiber/Nanotubes_not,Carbon Black Derived_not,Biomass or other Organic Derived_yes,Main Transition Metal Content (wt. %)_10~,Nitrogen Cotent (wt. %)_8~,Metal-N Coordination Number (XAS)_6~,Pyridinic N Ratio_25~50,Pyrrolic N Ratio_25~50,Graphitic N Ratio_25~50,Oxidized N Ratio_0~25,Raman ID/IG Ratio_0.8~1,BET Surface Area (m2/g)_0~500,Acid Wash_not,Pyrolysis Temperature (¡ãC)_800~900,Pyrolysis Time (h)_~1,Rising Rate (¡ãC min-1)_~4,H-type Cell,Electrolyte Concentration (M)_0.5,Catalyst Loading (mg cm-2)_~0.5,Nafion117,Glassy Carbon,Electrode Area cm2_~1,Electrolyte pH_7~8,53.46201,70.69515,87.72119,89.99902,82.51534,-0.75,-0.64,0.64,91.6,qualified
none,ZIF or MOF Derived_not,Hard or Soft Templated_not,Graphene/Carbon Nanosheets or other 2D Structures_yes,Polymer Derived_not,Carbon Nanofiber/Nanotubes_not,Carbon Black Derived_not,Biomass or other Organic Derived_yes,Metal_Free,Nitrogen Cotent (wt. %)_4~8,Metal-N Coordination Number (XAS)_0~2,Pyridinic N Ratio_25~50,Pyrrolic N Ratio_25~50,Graphitic N Ratio_0~25,Oxidized N Ratio_0~25,Raman ID/IG Ratio_0.8~1,BET Surface Area (m2/g)_0~500,Acid Wash_not,Pyrolysis Temperature (¡ãC)_800~900,Pyrolysis Time (h)_~1,Rising Rate (¡ãC min-1)_~4,H-type Cell,Electrolyte Concentration (M)_0.5,Catalyst Loading (mg cm-2)_~0.5,Nafion117,Glassy Carbon,Electrode Area cm2_~1,Electrolyte pH_7~8,3.16326,3.60358,3.17898,2.75748,1.68688,-0.6,-0.49,0.49,3.16,disqualified
Fe,ZIF or MOF Derived_not,Hard or Soft Templated_not,Graphene/Carbon Nanosheets or other 2D Structures_yes,Polymer Derived_not,Carbon Nanofiber/Nanotubes_not,Carbon Black Derived_not,Biomass or other Organic Derived_yes,Main Transition Metal Content (wt. %)_2~5,Nitrogen Cotent (wt. %)_4~8,Metal-N Coordination Number (XAS)_3~4,Pyridinic N Ratio_25~50,Pyrrolic N Ratio_25~50,Graphitic N Ratio_0~25,Oxidized N Ratio_0~25,Raman ID/IG Ratio_0.8~1,BET Surface Area (m2/g)_0~500,Acid Wash_not,Pyrolysis Temperature (¡ãC)_800~900,Pyrolysis Time (h)_~1,Rising Rate (¡ãC min-1)_~4,H-type Cell,Electrolyte Concentration (M)_0.5,Catalyst Loading (mg cm-2)_~0.5,Nafion117,Glassy Carbon,Electrode Area cm2_~1,Electrolyte pH_7~8,41.9463,39.31176,22.8388,11.51463,6.1511,-0.55,-0.44,0.44,49.08386,disqualified
Co,ZIF or MOF Derived_not,Hard or Soft Templated_not,Graphene/Carbon Nanosheets or other 2D Structures_yes,Polymer Derived_not,Carbon Nanofiber/Nanotubes_not,Carbon Black Derived_not,Biomass or other Organic Derived_yes,Main Transition Metal Content (wt. %)_2~5,Nitrogen Cotent (wt. %)_8~,Metal-N Coordination Number (XAS)_3~4,Pyridinic N Ratio_50~75,Pyrrolic N Ratio_25~50,Graphitic N Ratio_0~25,Oxidized N Ratio_0~25,Raman ID/IG Ratio_0.8~1,BET Surface Area (m2/g)_0~500,Acid Wash_not,Pyrolysis Temperature (¡ãC)_800~900,Pyrolysis Time (h)_~1,Rising Rate (¡ãC min-1)_~4,H-type Cell,Electrolyte Concentration (M)_0.5,Catalyst Loading (mg cm-2)_~0.5,Nafion117,Glassy Carbon,Electrode Area cm2_~1,Electrolyte pH_7~8,12.06255,16.5171,17.30347,15.5099,12.42736,-0.7,-0.59,0.59,17.30347,disqualified
Ni,ZIF or MOF Derived_not,Hard or Soft Templated_not,Graphene/Carbon Nanosheets or other 2D Structures_yes,Polymer Derived_not,Carbon Nanofiber/Nanotubes_not,Carbon Black Derived_not,Biomass or other Organic Derived_not,Main Transition Metal Content (wt. %)_2~5,Nitrogen Cotent (wt. %)_~4,Metal-N Coordination Number (XAS)_3~4,Pyridinic N Ratio_50~75,Pyrrolic N Ratio_25~50,Graphitic N Ratio_0~25,Oxidized N Ratio_0~25,Raman ID/IG Ratio_0.8~1,BET Surface Area (m2/g)_0~500,Acid Wash_yes,Pyrolysis Temperature (¡ãC)_800~900,Pyrolysis Time (h)_~1,Rising Rate (¡ãC min-1)_4~8,H-type Cell,Electrolyte Concentration (M)_0.1,Catalyst Loading (mg cm-2)_~0.5,Nafion117,Carbon Paper,Electrode Area cm2_1~,Electrolyte pH_~7,20.6337,66.96731,95.11152,90.68403,95.11152,-0.7,-0.59,0.59,95.11152,qualified
Cu,ZIF or MOF Derived_not,Hard or Soft Templated_not,Graphene/Carbon Nanosheets or other 2D Structures_yes,Polymer Derived_not,Carbon Nanofiber/Nanotubes_not,Carbon Black Derived_not,Biomass or other Organic Derived_not,Main Transition Metal Content (wt. %)_2~5,Nitrogen Cotent (wt. %)_~4,Metal-N Coordination Number (XAS)_3~4,Pyridinic N Ratio_25~50,Pyrrolic N Ratio_25~50,Graphitic N Ratio_25~50,Oxidized N Ratio_0~25,Raman ID/IG Ratio_1~1.2,BET Surface Area (m2/g)_0~500,Acid Wash_yes,Pyrolysis Temperature (¡ãC)_800~900,Pyrolysis Time (h)_~1,Rising Rate (¡ãC min-1)_4~8,H-type Cell,Electrolyte Concentration (M)_0.1,Catalyst Loading (mg cm-2)_~0.5,Nafion117,Carbon Paper,Electrode Area cm2_1~,Electrolyte pH_~7,0.01,0.01,0.72663,2.83545,4.87732,-0.9,-0.79,0.79,4.87732,disqualified
none,ZIF or MOF Derived_not,Hard or Soft Templated_not,Graphene/Carbon Nanosheets or other 2D Structures_yes,Polymer Derived_not,Carbon Nanofiber/Nanotubes_not,Carbon Black Derived_not,Biomass or other Organic Derived_not,Metal_Free,Nitrogen Cotent (wt. %)_~4,Metal-N Coordination Number (XAS)_0~2,Pyridinic N Ratio_25~50,Pyrrolic N Ratio_25~50,Graphitic N Ratio_0~25,Oxidized N Ratio_0~25,Raman ID/IG Ratio_1.2~,BET Surface Area (m2/g)_500~1000,Acid Wash_yes,Pyrolysis Temperature (¡ãC)_~700,Pyrolysis Time (h)_2~4,Rising Rate (¡ãC min-1)_~4,H-type Cell,Electrolyte Concentration (M)_0.1,Catalyst Loading (mg cm-2)_~0.5,Nafion117,Carbon Paper,Electrode Area cm2_1~,Electrolyte pH_~7,4.44795,4.96394,5.47993,5.99592,6.51191,-1.2,-1.09,1.09,8.21538,disqualified
Ni,ZIF or MOF Derived_yes,Hard or Soft Templated_not,Graphene/Carbon Nanosheets or other 2D Structures_not,Polymer Derived_not,Carbon Nanofiber/Nanotubes_not,Carbon Black Derived_not,Biomass or other Organic Derived_not,Main Transition Metal Content (wt. %)_5~10,Nitrogen Cotent (wt. %)_8~,Metal-N Coordination Number (XAS)_2~3,Pyridinic N Ratio_50~75,Pyrrolic N Ratio_25~50,Graphitic N Ratio_0~25,Oxidized N Ratio_0~25,Raman ID/IG Ratio_1~1.2,BET Surface Area (m2/g)_0~500,Acid Wash_not,Pyrolysis Temperature (¡ãC)_~700,Pyrolysis Time (h)_1~2,Rising Rate (¡ãC min-1)_4~8,H-type Cell,Electrolyte Concentration (M)_0.5,Catalyst Loading (mg cm-2)_0.5~1,Nafion115,Glassy Carbon,Electrode Area cm2_~1,Electrolyte pH_7~8,44.31,70.26,96.21,99.9,96.21,-0.8,-0.69,0.69,99.9,qualified
Ni,ZIF or MOF Derived_yes,Hard or Soft Templated_not,Graphene/Carbon Nanosheets or other 2D Structures_not,Polymer Derived_not,Carbon Nanofiber/Nanotubes_not,Carbon Black Derived_not,Biomass or other Organic Derived_not,Main Transition Metal Content (wt. %)_10~,Nitrogen Cotent (wt. %)_8~,Metal-N Coordination Number (XAS)_0~2,Pyridinic N Ratio_50~75,Pyrrolic N Ratio_25~50,Graphitic N Ratio_0~25,Oxidized N Ratio_0~25,Raman ID/IG Ratio_0.8~1,BET Surface Area (m2/g)_0~500,Acid Wash_not,Pyrolysis Temperature (¡ãC)_~700,Pyrolysis Time (h)_1~2,Rising Rate (¡ãC min-1)_4~8,H-type Cell,Electrolyte Concentration (M)_0.5,Catalyst Loading (mg cm-2)_0.5~1,Nafion115,Glassy Carbon,Electrode Area cm2_~1,Electrolyte pH_7~8,68.03643,72.54959,77.06275,81.57591,77.06275,-0.8,-0.69,0.69,81.57591,disqualified
Ni,ZIF or MOF Derived_yes,Hard or Soft Templated_not,Graphene/Carbon Nanosheets or other 2D Structures_not,Polymer Derived_not,Carbon Nanofiber/Nanotubes_not,Carbon Black Derived_not,Biomass or other Organic Derived_not,Main Transition Metal Content (wt. %)_10~,Nitrogen Cotent (wt. %)_8~,Metal-N Coordination Number (XAS)_0~2,Pyridinic N Ratio_50~75,Pyrrolic N Ratio_25~50,Graphitic N Ratio_0~25,Oxidized N Ratio_0~25,Raman ID/IG Ratio_1~1.2,BET Surface Area (m2/g)_0~500,Acid Wash_not,Pyrolysis Temperature (¡ãC)_~700,Pyrolysis Time (h)_1~2,Rising Rate (¡ãC min-1)_4~8,H-type Cell,Electrolyte Concentration (M)_0.5,Catalyst Loading (mg cm-2)_0.5~1,Nafion115,Glassy Carbon,Electrode Area cm2_~1,Electrolyte pH_7~8,73.83447,73.97305,74.11163,74.25021,74.11163,-0.8,-0.69,0.69,74.25021,disqualified
Ni,ZIF or MOF Derived_yes,Hard or Soft Templated_not,Graphene/Carbon Nanosheets or other 2D Structures_not,Polymer Derived_not,Carbon Nanofiber/Nanotubes_not,Carbon Black Derived_not,Biomass or other Organic Derived_not,Main Transition Metal Content (wt. %)_10~,Nitrogen Cotent (wt. %)_8~,Metal-N Coordination Number (XAS)_0~2,Pyridinic N Ratio_50~75,Pyrrolic N Ratio_25~50,Graphitic N Ratio_0~25,Oxidized N Ratio_0~25,Raman ID/IG Ratio_1~1.2,BET Surface Area (m2/g)_0~500,Acid Wash_not,Pyrolysis Temperature (¡ãC)_~700,Pyrolysis Time (h)_1~2,Rising Rate (¡ãC min-1)_4~8,H-type Cell,Electrolyte Concentration (M)_0.5,Catalyst Loading (mg cm-2)_0.5~1,Nafion115,Glassy Carbon,Electrode Area cm2_~1,Electrolyte pH_7~8,40.55948,62.88234,85.2052,92.20474,85.2052,-0.8,-0.69,0.69,92.20474,qualified
