Repository: dravendr/CO2RR_Machine-Learning

# CO2RR_Machine-Learning
The machine learning code file was written in jupyter notebook and saved in the corresponding format of .ipynb. To run the code, we suggest users to install Anaconda 3 in windows 10 and install the following necessary python packages with the same or higher version to set up compatible environment: Python 3.7; jupyter 1.0.0; numpy 1.20.2; pandas 1.0.1; scikit-learn 0.22.1; matplotlib 3.1.3; shap 0.39.0；seaborn 0.10.0; tensorflow-gpu 2.4.1; tensorflow-estimator 2.4.0; Keras 2.4.3; keras-metrics 1.1.0; catboost 0.23.2; lightgbm 3.2.1; xgboost 1.0.2. For training the ANN models, two GPU of GTX 2080ti equipped with i9 9900k was used.

File: Selected Feature Modelling/apriori/database_basic_FEOVP.csv (part 4 of 14)
Element,ZIF or MOF Derived,Hard or Soft Templated,Graphene/Carbon Nanosheets or other 2D Structures,Polymer Derived,Carbon Nanofiber/Nanotubes,Carbon Black Derived,Biomass or other Organic Derived,Main Transition Metal Content (wt. %),Nitrogen Cotent (wt. %),Metal-N Coordination Number (XAS),Pyridinic N Ratio,Pyrrolic N Ratio,Graphitic N Ratio,Oxidized N Ratio,Raman ID/IG Ratio,BET Surface Area (m2/g),Acid Wash,Pyrolysis Temperature (¡ãC),Pyrolysis Time (h),Rising Rate (¡ãC min-1),Flow Cell/H-type Cell,Electrolyte Concentration (M),Catalyst Loading (mg cm-2),Nafion Membrane Thickness (¦Ìm),Carbon Paper/Glassy Carbon,Electrode Area cm2,Electrolyte pH,FE of Product (CO) at -0.5V (vs.RHE),FE of Product (CO) at -0.6V (vs.RHE),FE of Product (CO) at -0.7V (vs.RHE),FE of Product (CO) at -0.8V (vs.RHE),FE of Product (CO) at -0.9V (vs.RHE),Potential for Maximum FE of Product (CO) (vs.RHE),"corresponding overpotential (eV) ¦Ç=E-Eo,CO£¬-0.11 eV£¬Formate£¬-0.011",Overpotential (V),Maximum FE,FE90
Ni,ZIF or MOF Derived_yes,Hard or Soft Templated_not,Graphene/Carbon Nanosheets or other 2D Structures_not,Polymer Derived_not,Carbon Nanofiber/Nanotubes_not,Carbon Black Derived_not,Biomass or other Organic Derived_not,Main Transition Metal Content (wt. %)_0.5~2,Nitrogen Cotent (wt. %)_8~,Metal-N Coordination Number (XAS)_3~4,Pyridinic N Ratio_50~75,Pyrrolic N Ratio_25~50,Graphitic N Ratio_0~25,Oxidized N Ratio_0~25,Raman ID/IG Ratio_1~1.2,BET Surface Area (m2/g)_0~500,Acid Wash_yes,Pyrolysis Temperature (¡ãC)_~700,Pyrolysis Time (h)_1~2,Rising Rate (¡ãC min-1)_4~8,H-type Cell,Electrolyte Concentration (M)_0.5,Catalyst Loading (mg cm-2)_0.5~1,Nafion115,Glassy Carbon,Electrode Area cm2_~1,Electrolyte pH_7~8,89.75162,92.44836,95.1451,97.84184,95.1451,-0.75,-0.64,0.64,98.72,qualified
Ni,ZIF or MOF Derived_yes,Hard or Soft Templated_not,Graphene/Carbon Nanosheets or other 2D Structures_not,Polymer Derived_not,Carbon Nanofiber/Nanotubes_not,Carbon Black Derived_not,Biomass or other Organic Derived_not,Main Transition Metal Content (wt. %)_5~10,Nitrogen Cotent (wt. %)_8~,Metal-N Coordination Number (XAS)_3~4,Pyridinic N Ratio_50~75,Pyrrolic N Ratio_25~50,Graphitic N Ratio_0~25,Oxidized N Ratio_0~25,Raman ID/IG Ratio_0.8~1,BET Surface Area (m2/g)_0~500,Acid Wash_yes,Pyrolysis Temperature (¡ãC)_~700,Pyrolysis Time (h)_1~2,Rising Rate (¡ãC min-1)_4~8,H-type Cell,Electrolyte Concentration (M)_0.5,Catalyst Loading (mg cm-2)_0.5~1,Nafion115,Glassy Carbon,Electrode Area cm2_~1,Electrolyte pH_7~8,84.93,85.43,85.93,85.43,84.93,-0.75,-0.64,0.64,88.19,disqualified
Ni,ZIF or MOF Derived_yes,Hard or Soft Templated_not,Graphene/Carbon Nanosheets or other 2D Structures_not,Polymer Derived_not,Carbon Nanofiber/Nanotubes_not,Carbon Black Derived_not,Biomass or other Organic Derived_not,Main Transition Metal Content (wt. %)_5~10,Nitrogen Cotent (wt. %)_8~,Metal-N Coordination Number (XAS)_3~4,Pyridinic N Ratio_50~75,Pyrrolic N Ratio_25~50,Graphitic N Ratio_0~25,Oxidized N Ratio_0~25,Raman ID/IG Ratio_1~1.2,BET Surface Area (m2/g)_0~500,Acid Wash_yes,Pyrolysis Temperature (¡ãC)_~700,Pyrolysis Time (h)_1~2,Rising Rate (¡ãC min-1)_4~8,H-type Cell,Electrolyte Concentration (M)_0.5,Catalyst Loading (mg cm-2)_0.5~1,Nafion115,Glassy Carbon,Electrode Area cm2_~1,Electrolyte pH_7~8,82.23,83.15,84.07,84.99,84.07,-0.75,-0.64,0.64,86.34,disqualified
Ni,ZIF or MOF Derived_yes,Hard or Soft Templated_not,Graphene/Carbon Nanosheets or other 2D Structures_not,Polymer Derived_not,Carbon Nanofiber/Nanotubes_not,Carbon Black Derived_not,Biomass or other Organic Derived_not,Main Transition Metal Content (wt. %)_2~5,Nitrogen Cotent (wt. %)_4~8,Metal-N Coordination Number (XAS)_3~4,Pyridinic N Ratio_25~50,Pyrrolic N Ratio_0~25,Graphitic N Ratio_25~50,Oxidized N Ratio_0~25,Raman ID/IG Ratio_1.2~,BET Surface Area (m2/g)_1000~,Acid Wash_not,Pyrolysis Temperature (¡ãC)_900~1000,Pyrolysis Time (h)_3~4,Rising Rate (¡ãC min-1)_4~8,H-type Cell,Electrolyte Concentration (M)_0.5,Catalyst Loading (mg cm-2)_~0.5,Nafion117,Glassy Carbon,Electrode Area cm2_1~,Electrolyte pH_7~8,97.6,99.8,96.6,93.4,90.2,-0.53,-0.42,0.42,99,qualified
Ni,ZIF or MOF Derived_yes,Hard or Soft Templated_not,Graphene/Carbon Nanosheets or other 2D Structures_not,Polymer Derived_not,Carbon Nanofiber/Nanotubes_not,Carbon Black Derived_not,Biomass or other Organic Derived_not,Main Transition Metal Content (wt. %)_2~5,Nitrogen Cotent (wt. %)_4~8,Metal-N Coordination Number (XAS)_3~4,Pyridinic N Ratio_25~50,Pyrrolic N Ratio_0~25,Graphitic N Ratio_25~50,Oxidized N Ratio_0~25,Raman ID/IG Ratio_1.2~,BET Surface Area (m2/g)_1000~,Acid Wash_not,Pyrolysis Temperature (¡ãC)_900~1000,Pyrolysis Time (h)_3~4,Rising Rate (¡ãC min-1)_4~8,Flow Cell,Electrolyte Concentration (M)_1,Catalyst Loading (mg cm-2)_0.5~1,Nafion117,Glassy Carbon,Electrode Area cm2_1~,Electrolyte pH_8~,96.16333,96.12382,96.08431,96.0448,96.00529,-0.45,-0.34,0.34,98,qualified
Fe,ZIF or MOF Derived_yes,Hard or Soft Templated_not,Graphene/Carbon Nanosheets or other 2D Structures_not,Polymer Derived_not,Carbon Nanofiber/Nanotubes_not,Carbon Black Derived_not,Biomass or other Organic Derived_not,Main Transition Metal Content (wt. %)_2~5,Nitrogen Cotent (wt. %)_~4,Metal-N Coordination Number (XAS)_3~4,Pyridinic N Ratio_25~50,Pyrrolic N Ratio_0~25,Graphitic N Ratio_25~50,Oxidized N Ratio_0~25,Raman ID/IG Ratio_1.2~,BET Surface Area (m2/g)_1000~,Acid Wash_not,Pyrolysis Temperature (¡ãC)_900~1000,Pyrolysis Time (h)_3~4,Rising Rate (¡ãC min-1)_4~8,H-type Cell,Electrolyte Concentration (M)_0.5,Catalyst Loading (mg cm-2)_~0.5,Nafion117,Glassy Carbon,Electrode Area cm2_1~,Electrolyte pH_7~8,28.6,33.8,28.6,23.4,18.2,-0.51,-0.4,0.4,29,disqualified
Fe,ZIF or MOF Derived_yes,Hard or Soft Templated_not,Graphene/Carbon Nanosheets or other 2D Structures_not,Polymer Derived_not,Carbon Nanofiber/Nanotubes_not,Carbon Black Derived_not,Biomass or other Organic Derived_not,Main Transition Metal Content (wt. %)_2~5,Nitrogen Cotent (wt. %)_4~8,Metal-N Coordination Number (XAS)_3~4,Pyridinic N Ratio_25~50,Pyrrolic N Ratio_0~25,Graphitic N Ratio_25~50,Oxidized N Ratio_0~25,Raman ID/IG Ratio_1.2~,BET Surface Area (m2/g)_1000~,Acid Wash_not,Pyrolysis Temperature (¡ãC)_900~1000,Pyrolysis Time (h)_3~4,Rising Rate (¡ãC min-1)_4~8,Flow Cell,Electrolyte Concentration (M)_1,Catalyst Loading (mg cm-2)_0.5~1,Nafion117,Glassy Carbon,Electrode Area cm2_1~,Electrolyte pH_8~,84.53497,76.39274,55.15571,33.91868,12.68165,-0.45,-0.34,0.34,88,disqualified
Co,ZIF or MOF Derived_yes,Hard or Soft Templated_not,Graphene/Carbon Nanosheets or other 2D Structures_not,Polymer Derived_not,Carbon Nanofiber/Nanotubes_not,Carbon Black Derived_not,Biomass or other Organic Derived_not,Main Transition Metal Content (wt. %)_2~5,Nitrogen Cotent (wt. %)_4~8,Metal-N Coordination Number (XAS)_3~4,Pyridinic N Ratio_50~75,Pyrrolic N Ratio_0~25,Graphitic N Ratio_25~50,Oxidized N Ratio_0~25,Raman ID/IG Ratio_1~1.2,BET Surface Area (m2/g)_500~1000,Acid Wash_not,Pyrolysis Temperature (¡ãC)_900~1000,Pyrolysis Time (h)_3~4,Rising Rate (¡ãC min-1)_4~8,H-type Cell,Electrolyte Concentration (M)_0.5,Catalyst Loading (mg cm-2)_~0.5,Nafion117,Glassy Carbon,Electrode Area cm2_1~,Electrolyte pH_7~8,90,74.4,58.8,43.2,27.6,-0.49,-0.38,0.38,91.5,qualified
Ni,ZIF or MOF Derived_not,Hard or Soft Templated_yes,Graphene/Carbon Nanosheets or other 2D Structures_yes,Polymer Derived_not,Carbon Nanofiber/Nanotubes_not,Carbon Black Derived_not,Biomass or other Organic Derived_not,Main Transition Metal Content (wt. %)_0.5~2,Nitrogen Cotent (wt. %)_4~8,Metal-N Coordination Number (XAS)_3~4,Pyridinic N Ratio_~25,Pyrrolic N Ratio_50~75,Graphitic N Ratio_0~25,Oxidized N Ratio_0~25,Raman ID/IG Ratio_1.2~,BET Surface Area (m2/g)_0~500,Acid Wash_yes,Pyrolysis Temperature (¡ãC)_800~900,Pyrolysis Time (h)_3~4,Rising Rate (¡ãC min-1)_4~8,H-type Cell,Electrolyte Concentration (M)_0.5,Catalyst Loading (mg cm-2)_0.5~1,Nafion117,Glassy Carbon,Electrode Area cm2_~1,Electrolyte pH_7~8,90.49876,91.89232,93.28588,95.51556,96.22782,-0.9,-0.79,0.79,96.22782,qualified
Ni,ZIF or MOF Derived_not,Hard or Soft Templated_yes,Graphene/Carbon Nanosheets or other 2D Structures_yes,Polymer Derived_not,Carbon Nanofiber/Nanotubes_not,Carbon Black Derived_not,Biomass or other Organic Derived_not,Main Transition Metal Content (wt. %)_0.5~2,Nitrogen Cotent (wt. %)_4~8,Metal-N Coordination Number (XAS)_3~4,Pyridinic N Ratio_~25,Pyrrolic N Ratio_50~75,Graphitic N Ratio_0~25,Oxidized N Ratio_0~25,Raman ID/IG Ratio_1.2~,BET Surface Area (m2/g)_0~500,Acid Wash_yes,Pyrolysis Temperature (¡ãC)_800~900,Pyrolysis Time (h)_3~4,Rising Rate (¡ãC min-1)_4~8,Flow Cell,Electrolyte Concentration (M)_0.5,Catalyst Loading (mg cm-2)_~0.5,Nafion117,Glassy Carbon,Electrode Area cm2_1~,Electrolyte pH_7~8,55.01032,68.00061,80.9909,93.98119,95.35316,-0.9,-0.79,0.79,95.35316,qualified
Ni,ZIF or MOF Derived_not,Hard or Soft Templated_not,Graphene/Carbon Nanosheets or other 2D Structures_not,Polymer Derived_not,Carbon Nanofiber/Nanotubes_yes,Carbon Black Derived_not,Biomass or other Organic Derived_not,Main Transition Metal Content (wt. %)_2~5,Nitrogen Cotent (wt. %)_8~,Metal-N Coordination Number (XAS)_2~3,Pyridinic N Ratio_75~100,Pyrrolic N Ratio_0~25,Graphitic N Ratio_0~25,Oxidized N Ratio_0~25,Raman ID/IG Ratio_0.8~1,BET Surface Area (m2/g)_0~500,Acid Wash_not,Pyrolysis Temperature (¡ãC)_800~900,Pyrolysis Time (h)_1~2,Rising Rate (¡ãC min-1)_8~,H-type Cell,Electrolyte Concentration (M)_0.5,Catalyst Loading (mg cm-2)_0.5~1,Nafion117,Glassy Carbon,Electrode Area cm2_~1,Electrolyte pH_7~8,69.87,79.94803,75.55,70.95887,60.19,-0.6,-0.49,0.49,84,disqualified
Fe,ZIF or MOF Derived_yes,Hard or Soft Templated_not,Graphene/Carbon Nanosheets or other 2D Structures_not,Polymer Derived_not,Carbon Nanofiber/Nanotubes_not,Carbon Black Derived_not,Biomass or other Organic Derived_not,Main Transition Metal Content (wt. %)_2~5,Nitrogen Cotent (wt. %)_4~8,Metal-N Coordination Number (XAS)_3~4,Pyridinic N Ratio_~25,Pyrrolic N Ratio_75~100,Graphitic N Ratio_0~25,Oxidized N Ratio_0~25,Raman ID/IG Ratio_1.2~,BET Surface Area (m2/g)_500~1000,Acid Wash_not,Pyrolysis Temperature (¡ãC)_800~900,Pyrolysis Time (h)_3~4,Rising Rate (¡ãC min-1)_4~8,H-type Cell,Electrolyte Concentration (M)_0.5,Catalyst Loading (mg cm-2)_~0.5,Nafion117,Glassy Carbon,Electrode Area cm2_~1,Electrolyte pH_7~8,97.81,91.64,85.47,79.3,73.13,-0.47,-0.36,0.36,95.9,qualified
Fe,ZIF or MOF Derived_yes,Hard or Soft Templated_not,Graphene/Carbon Nanosheets or other 2D Structures_not,Polymer Derived_not,Carbon Nanofiber/Nanotubes_not,Carbon Black Derived_not,Biomass or other Organic Derived_not,Main Transition Metal Content (wt. %)_2~5,Nitrogen Cotent (wt. %)_4~8,Metal-N Coordination Number (XAS)_4~6,Pyridinic N Ratio_50~75,Pyrrolic N Ratio_0~25,Graphitic N Ratio_0~25,Oxidized N Ratio_0~25,Raman ID/IG Ratio_1.2~,BET Surface Area (m2/g)_500~1000,Acid Wash_yes,Pyrolysis Temperature (¡ãC)_~700,Pyrolysis Time (h)_1~2,Rising Rate (¡ãC min-1)_4~8,H-type Cell,Electrolyte Concentration (M)_0.5,Catalyst Loading (mg cm-2)_0.5~1,Nafion117,Glassy Carbon,Electrode Area cm2_~1,Electrolyte pH_7~8,69.39,66.33,58.44,50.55,42.66,-0.37,-0.26,0.26,75.6,disqualified
Cu,ZIF or MOF Derived_not,Hard or Soft Templated_not,Graphene/Carbon Nanosheets or other 2D Structures_yes,Polymer Derived_not,Carbon Nanofiber/Nanotubes_not,Carbon Black Derived_not,Biomass or other Organic Derived_not,Main Transition Metal Content (wt. %)_0.5~2,Nitrogen Cotent (wt. %)_4~8,Metal-N Coordination Number (XAS)_2~3,Pyridinic N Ratio_25~50,Pyrrolic N Ratio_0~25,Graphitic N Ratio_0~25,Oxidized N Ratio_0~25,Raman ID/IG Ratio_1~1.2,BET Surface Area (m2/g)_0~500,Acid Wash_yes,Pyrolysis Temperature (¡ãC)_800~900,Pyrolysis Time (h)_1~2,Rising Rate (¡ãC min-1)_4~8,H-type Cell,Electrolyte Concentration (M)_0.1,Catalyst Loading (mg cm-2)_~0.5,Nafion117,Glassy Carbon,Electrode Area cm2_~1,Electrolyte pH_~7,81.29597,61.7397,41.20697,24.76993,8.33289,-0.5,-0.39,0.39,81.29597,disqualified
Cu,ZIF or MOF Derived_not,Hard or Soft Templated_not,Graphene/Carbon Nanosheets or other 2D Structures_yes,Polymer Derived_not,Carbon Nanofiber/Nanotubes_not,Carbon Black Derived_not,Biomass or other Organic Derived_not,Main Transition Metal Content (wt. %)_0.5~2,Nitrogen Cotent (wt. %)_4~8,Metal-N Coordination Number (XAS)_3~4,Pyridinic N Ratio_50~75,Pyrrolic N Ratio_0~25,Graphitic N Ratio_0~25,Oxidized N Ratio_0~25,Raman ID/IG Ratio_1~1.2,BET Surface Area (m2/g)_0~500,Acid Wash_yes,Pyrolysis Temperature (¡ãC)_~700,Pyrolysis Time (h)_1~2,Rising Rate (¡ãC min-1)_4~8,H-type Cell,Electrolyte Concentration (M)_0.1,Catalyst Loading (mg cm-2)_~0.5,Nafion117,Glassy Carbon,Electrode Area cm2_~1,Electrolyte pH_~7,34.69913,34.69913,33.80653,32.2918,30.77707,-0.5,-0.39,0.39,34.69913,disqualified
Cu,ZIF or MOF Derived_not,Hard or Soft Templated_not,Graphene/Carbon Nanosheets or other 2D Structures_yes,Polymer Derived_not,Carbon Nanofiber/Nanotubes_not,Carbon Black Derived_not,Biomass or other Organic Derived_not,Main Transition Metal Content (wt. %)_0.5~2,Nitrogen Cotent (wt. %)_4~8,Metal-N Coordination Number (XAS)_3~4,Pyridinic N Ratio_50~75,Pyrrolic N Ratio_0~25,Graphitic N Ratio_0~25,Oxidized N Ratio_0~25,Raman ID/IG Ratio_1~1.2,BET Surface Area (m2/g)_0~500,Acid Wash_yes,Pyrolysis Temperature (¡ãC)_700~800,Pyrolysis Time (h)_1~2,Rising Rate (¡ãC min-1)_4~8,H-type Cell,Electrolyte Concentration (M)_0.1,Catalyst Loading (mg cm-2)_~0.5,Nafion117,Glassy Carbon,Electrode Area cm2_~1,Electrolyte pH_~7,61.856,56.09463,34.4016,22.58133,10.76106,-0.5,-0.39,0.39,61.856,disqualified
Ni,ZIF or MOF Derived_not,Hard or Soft Templated_yes,Graphene/Carbon Nanosheets or other 2D Structures_not,Polymer Derived_not,Carbon Nanofiber/Nanotubes_not,Carbon Black Derived_not,Biomass or other Organic Derived_not,Main Transition Metal Content (wt. %)_2~5,Nitrogen Cotent (wt. %)_~4,Metal-N Coordination Number (XAS)_3~4,Pyridinic N Ratio_~25,Pyrrolic N Ratio_25~50,Graphitic N Ratio_50~75,Oxidized N Ratio_0~25,Raman ID/IG Ratio_1~1.2,BET Surface Area (m2/g)_0~500,Acid Wash_yes,Pyrolysis Temperature (¡ãC)_~700,Pyrolysis Time (h)_~1,Rising Rate (¡ãC min-1)_~4,H-type Cell,Electrolyte Concentration (M)_0.5,Catalyst Loading (mg cm-2)_1~,Nafion115,Glassy Carbon,Electrode Area cm2_1~,Electrolyte pH_7~8,25.79,59.2,73.82,77.16,76.32,-0.78,-0.67,0.67,77.09021,disqualified
Ni,ZIF or MOF Derived_not,Hard or Soft Templated_yes,Graphene/Carbon Nanosheets or other 2D Structures_not,Polymer Derived_not,Carbon Nanofiber/Nanotubes_not,Carbon Black Derived_not,Biomass or other Organic Derived_not,Main Transition Metal Content (wt. %)_2~5,Nitrogen Cotent (wt. %)_~4,Metal-N Coordination Number (XAS)_6~,Pyridinic N Ratio_~25,Pyrrolic N Ratio_0~25,Graphitic N Ratio_50~75,Oxidized N Ratio_0~25,Raman ID/IG Ratio_1~1.2,BET Surface Area (m2/g)_0~500,Acid Wash_yes,Pyrolysis Temperature (¡ãC)_~700,Pyrolysis Time (h)_~1,Rising Rate (¡ãC min-1)_~4,H-type Cell,Electrolyte Concentration (M)_0.5,Catalyst Loading (mg cm-2)_1~,Nafion115,Glassy Carbon,Electrode Area cm2_1~,Electrolyte pH_7~8,7.37629,15.80131,29.93015,44.97055,47.33764,-0.78,-0.67,0.67,42.98201,disqualified
Ni,ZIF or MOF Derived_not,Hard or Soft Templated_yes,Graphene/Carbon Nanosheets or other 2D Structures_not,Polymer Derived_not,Carbon Nanofiber/Nanotubes_not,Carbon Black Derived_not,Biomass or other Organic Derived_not,Main Transition Metal Content (wt. %)_2~5,Nitrogen Cotent (wt. %)_8~,Metal-N Coordination Number (XAS)_3~4,Pyridinic N Ratio_50~75,Pyrrolic N Ratio_25~50,Graphitic N Ratio_0~25,Oxidized N Ratio_0~25,Raman ID/IG Ratio_1~1.2,BET Surface Area (m2/g)_0~500,Acid Wash_yes,Pyrolysis Temperature (¡ãC)_700~800,Pyrolysis Time (h)_1~2,Rising Rate (¡ãC min-1)_8~,H-type Cell,Electrolyte Concentration (M)_0.5,Catalyst Loading (mg cm-2)_~0.5,Nafion115,Glassy Carbon,Electrode Area cm2_~1,Electrolyte pH_7~8,68.9041,90.98402,96.8,95.98083,95.23344,-0.7,-0.59,0.59,96.8,qualified
Ni,ZIF or MOF Derived_not,Hard or Soft Templated_yes,Graphene/Carbon Nanosheets or other 2D Structures_not,Polymer Derived_not,Carbon Nanofiber/Nanotubes_not,Carbon Black Derived_not,Biomass or other Organic Derived_not,Main Transition Metal Content (wt. %)_0.5~2,Nitrogen Cotent (wt. %)_8~,Metal-N Coordination Number (XAS)_3~4,Pyridinic N Ratio_50~75,Pyrrolic N Ratio_0~25,Graphitic N Ratio_0~25,Oxidized N Ratio_0~25,Raman ID/IG Ratio_0.8~1,BET Surface Area (m2/g)_500~1000,Acid Wash_yes,Pyrolysis Temperature (¡ãC)_800~900,Pyrolysis Time (h)_1~2,Rising Rate (¡ãC min-1)_8~,H-type Cell,Electrolyte Concentration (M)_0.5,Catalyst Loading (mg cm-2)_~0.5,Nafion115,Glassy Carbon,Electrode Area cm2_~1,Electrolyte pH_7~8,78.70554,95.66052,97.81726,98.6,97.68914,-0.8,-0.69,0.69,98.6,qualified
Ni,ZIF or MOF Derived_not,Hard or Soft Templated_yes,Graphene/Carbon Nanosheets or other 2D Structures_not,Polymer Derived_not,Carbon Nanofiber/Nanotubes_not,Carbon Black Derived_not,Biomass or other Organic Derived_not,Main Transition Metal Content (wt. %)_~0.5,Nitrogen Cotent (wt. %)_4~8,Metal-N Coordination Number (XAS)_3~4,Pyridinic N Ratio_25~50,Pyrrolic N Ratio_25~50,Graphitic N Ratio_0~25,Oxidized N Ratio_0~25,Raman ID/IG Ratio_0.8~1,BET Surface Area (m2/g)_500~1000,Acid Wash_yes,Pyrolysis Temperature (¡ãC)_900~1000,Pyrolysis Time (h)_1~2,Rising Rate (¡ãC min-1)_8~,H-type Cell,Electrolyte Concentration (M)_0.5,Catalyst Loading (mg cm-2)_~0.5,Nafion115,Glassy Carbon,Electrode Area cm2_~1,Electrolyte pH_7~8,89.7882,98.26569,98.82089,99,98.20163,-0.8,-0.69,0.69,99,qualified
Ni,ZIF or MOF Derived_not,Hard or Soft Templated_not,Graphene/Carbon Nanosheets or other 2D Structures_not,Polymer Derived_not,Carbon Nanofiber/Nanotubes_not,Carbon Black Derived_yes,Biomass or other Organic Derived_not,Main Transition Metal Content (wt. %)_2~5,Nitrogen Cotent (wt. %)_4~8,Metal-N Coordination Number (XAS)_3~4,Pyridinic N Ratio_50~75,Pyrrolic N Ratio_25~50,Graphitic N Ratio_0~25,Oxidized N Ratio_0~25,Raman ID/IG Ratio_0.8~1,BET Surface Area (m2/g)_0~500,Acid Wash_not,Pyrolysis Temperature (¡ãC)_~700,Pyrolysis Time (h)_1~2,Rising Rate (¡ãC min-1)_8~,H-type Cell,Electrolyte Concentration (M)_0.1,Catalyst Loading (mg cm-2)_~0.5,Nafion117,Carbon Paper,Electrode Area cm2_1~,Electrolyte pH_~7,45.46105,68.58665,91.71225,96.2089,97.37129,-1,-0.89,0.89,97.86,qualified
Ni,ZIF or MOF Derived_not,Hard or Soft Templated_not,Graphene/Carbon Nanosheets or other 2D Structures_yes,Polymer Derived_not,Carbon Nanofiber/Nanotubes_not,Carbon Black Derived_not,Biomass or other Organic Derived_not,Main Transition Metal Content (wt. %)_5~10,Nitrogen Cotent (wt. %)_~4,Metal-N Coordination Number (XAS)_3~4,Pyridinic N Ratio_25~50,Pyrrolic N Ratio_0~25,Graphitic N Ratio_0~25,Oxidized N Ratio_0~25,Raman ID/IG Ratio_1~1.2,BET Surface Area (m2/g)_0~500,Acid Wash_yes,Pyrolysis Temperature (¡ãC)_800~900,Pyrolysis Time (h)_1~2,Rising Rate (¡ãC min-1)_~4,H-type Cell,Electrolyte Concentration (M)_0.5,Catalyst Loading (mg cm-2)_~0.5,Nafion117,Carbon Paper,Electrode Area cm2_~1,Electrolyte pH_7~8,44.1426,64.61312,75.08932,71.07282,60.1544,-0.73,-0.62,0.62,77.16,disqualified
Ni,ZIF or MOF Derived_not,Hard or Soft Templated_not,Graphene/Carbon Nanosheets or other 2D Structures_yes,Polymer Derived_not,Carbon Nanofiber/Nanotubes_not,Carbon Black Derived_not,Biomass or other Organic Derived_not,Main Transition Metal Content (wt. %)_2~5,Nitrogen Cotent (wt. %)_8~,Metal-N Coordination Number (XAS)_3~4,Pyridinic N Ratio_25~50,Pyrrolic N Ratio_25~50,Graphitic N Ratio_0~25,Oxidized N Ratio_0~25,Raman ID/IG Ratio_1~1.2,BET Surface Area (m2/g)_0~500,Acid Wash_yes,Pyrolysis Temperature (¡ãC)_800~900,Pyrolysis Time (h)_1~2,Rising Rate (¡ãC min-1)_~4,H-type Cell,Electrolyte Concentration (M)_0.5,Catalyst Loading (mg cm-2)_~0.5,Nafion117,Carbon Paper,Electrode Area cm2_~1,Electrolyte pH_7~8,67.48581,87.43456,94.31781,96.26776,96.56057,-0.925,-0.815,0.815,97.04,qualified
Ni,ZIF or MOF Derived_not,Hard or Soft Templated_not,Graphene/Carbon Nanosheets or other 2D Structures_yes,Polymer Derived_not,Carbon Nanofiber/Nanotubes_not,Carbon Black Derived_not,Biomass or other Organic Derived_not,Main Transition Metal Content (wt. %)_2~5,Nitrogen Cotent (wt. %)_8~,Metal-N Coordination Number (XAS)_0~2,Pyridinic N Ratio_50~75,Pyrrolic N Ratio_0~25,Graphitic N Ratio_0~25,Oxidized N Ratio_0~25,Raman ID/IG Ratio_1~1.2,BET Surface Area (m2/g)_0~500,Acid Wash_yes,Pyrolysis Temperature (¡ãC)_800~900,Pyrolysis Time (h)_1~2,Rising Rate (¡ãC min-1)_~4,H-type Cell,Electrolyte Concentration (M)_0.5,Catalyst Loading (mg cm-2)_~0.5,Nafion117,Carbon Paper,Electrode Area cm2_~1,Electrolyte pH_7~8,94.23098,97.30676,97.18106,94.83158,92.44139,-0.625,-0.515,0.515,97.22,qualified
Ni,ZIF or MOF Derived_not,Hard or Soft Templated_not,Graphene/Carbon Nanosheets or other 2D Structures_not,Polymer Derived_not,Carbon Nanofiber/Nanotubes_yes,Carbon Black Derived_not,Biomass or other Organic Derived_not,Main Transition Metal Content (wt. %)_10~,Nitrogen Cotent (wt. %)_4~8,Metal-N Coordination Number (XAS)_3~4,Pyridinic N Ratio_50~75,Pyrrolic N Ratio_0~25,Graphitic N Ratio_25~50,Oxidized N Ratio_0~25,Raman ID/IG Ratio_1~1.2,BET Surface Area (m2/g)_0~500,Acid Wash_not,Pyrolysis Temperature (¡ãC)_~700,Pyrolysis Time (h)_3~4,Rising Rate (¡ãC min-1)_4~8,H-type Cell,Electrolyte Concentration (M)_0.5,Catalyst Loading (mg cm-2)_~0.5,Nafion117,Glassy Carbon,Electrode Area cm2_~1,Electrolyte pH_7~8,7.08353,17.2779,29.32279,39.04708,41.10782,-0.828,-0.718,0.718,41.41,disqualified
Ni,ZIF or MOF Derived_not,Hard or Soft Templated_not,Graphene/Carbon Nanosheets or other 2D Structures_not,Polymer Derived_not,Carbon Nanofiber/Nanotubes_yes,Carbon Black Derived_not,Biomass or other Organic Derived_not,Main Transition Metal Content (wt. %)_5~10,Nitrogen Cotent (wt. %)_4~8,Metal-N Coordination Number (XAS)_3~4,Pyridinic N Ratio_50~75,Pyrrolic N Ratio_0~25,Graphitic N Ratio_0~25,Oxidized N Ratio_0~25,Raman ID/IG Ratio_1~1.2,BET Surface Area (m2/g)_0~500,Acid Wash_yes,Pyrolysis Temperature (¡ãC)_~700,Pyrolysis Time (h)_3~4,Rising Rate (¡ãC min-1)_4~8,H-type Cell,Electrolyte Concentration (M)_0.5,Catalyst Loading (mg cm-2)_~0.5,Nafion117,Glassy Carbon,Electrode Area cm2_~1,Electrolyte pH_7~8,51.68042,67.55611,75.90852,77.22847,73.73535,-0.731,-0.621,0.621,78.15,disqualified
Ni,ZIF or MOF Derived_not,Hard or Soft Templated_not,Graphene/Carbon Nanosheets or other 2D Structures_not,Polymer Derived_not,Carbon Nanofiber/Nanotubes_yes,Carbon Black Derived_not,Biomass or other Organic Derived_not,Main Transition Metal Content (wt. %)_10~,Nitrogen Cotent (wt. %)_8~,Metal-N Coordination Number (XAS)_3~4,Pyridinic N Ratio_50~75,Pyrrolic N Ratio_0~25,Graphitic N Ratio_0~25,Oxidized N Ratio_0~25,Raman ID/IG Ratio_0.8~1,BET Surface Area (m2/g)_0~500,Acid Wash_not,Pyrolysis Temperature (¡ãC)_~700,Pyrolysis Time (h)_3~4,Rising Rate (¡ãC min-1)_4~8,H-type Cell,Electrolyte Concentration (M)_0.5,Catalyst Loading (mg cm-2)_~0.5,Nafion117,Glassy Carbon,Electrode Area cm2_~1,Electrolyte pH_7~8,42.35662,44.09955,48.94599,66.67246,74.46753,-0.929,-0.819,0.819,75.15,disqualified
Ni,ZIF or MOF Derived_not,Hard or Soft Templated_not,Graphene/Carbon Nanosheets or other 2D Structures_not,Polymer Derived_not,Carbon Nanofiber/Nanotubes_yes,Carbon Black Derived_not,Biomass or other Organic Derived_not,Main Transition Metal Content (wt. %)_2~5,Nitrogen Cotent (wt. %)_8~,Metal-N Coordination Number (XAS)_3~4,Pyridinic N Ratio_50~75,Pyrrolic N Ratio_0~25,Graphitic N Ratio_0~25,Oxidized N Ratio_0~25,Raman ID/IG Ratio_0.8~1,BET Surface Area (m2/g)_0~500,Acid Wash_yes,Pyrolysis Temperature (¡ãC)_~700,Pyrolysis Time (h)_3~4,Rising Rate (¡ãC min-1)_4~8,H-type Cell,Electrolyte Concentration (M)_0.5,Catalyst Loading (mg cm-2)_~0.5,Nafion117,Glassy Carbon,Electrode Area cm2_~1,Electrolyte pH_7~8,65.04368,89.83949,95.2263,93.6213,88.5834,-0.726,-0.616,0.616,95.9,qualified
Ni,ZIF or MOF Derived_not,Hard or Soft Templated_not,Graphene/Carbon Nanosheets or other 2D Structures_not,Polymer Derived_not,Carbon Nanofiber/Nanotubes_yes,Carbon Black Derived_not,Biomass or other Organic Derived_not,Main Transition Metal Content (wt. %)_5~10,Nitrogen Cotent (wt. %)_8~,Metal-N Coordination Number (XAS)_3~4,Pyridinic N Ratio_50~75,Pyrrolic N Ratio_0~25,Graphitic N Ratio_0~25,Oxidized N Ratio_0~25,Raman ID/IG Ratio_1~1.2,BET Surface Area (m2/g)_0~500,Acid Wash_not,Pyrolysis Temperature (¡ãC)_~700,Pyrolysis Time (h)_3~4,Rising Rate (¡ãC min-1)_4~8,H-type Cell,Electrolyte Concentration (M)_0.5,Catalyst Loading (mg cm-2)_~0.5,Nafion117,Glassy Carbon,Electrode Area cm2_~1,Electrolyte pH_7~8,26.83764,43.21631,53.86556,61.2725,66.31305,-0.93,-0.82,0.82,67.6,disqualified
Ni,ZIF or MOF Derived_not,Hard or Soft Templated_not,Graphene/Carbon Nanosheets or other 2D Structures_not,Polymer Derived_not,Carbon Nanofiber/Nanotubes_yes,Carbon Black Derived_not,Biomass or other Organic Derived_not,Main Transition Metal Content (wt. %)_2~5,Nitrogen Cotent (wt. %)_4~8,Metal-N Coordination Number (XAS)_3~4,Pyridinic N Ratio_50~75,Pyrrolic N Ratio_0~25,Graphitic N Ratio_0~25,Oxidized N Ratio_0~25,Raman ID/IG Ratio_1~1.2,BET Surface Area (m2/g)_0~500,Acid Wash_yes,Pyrolysis Temperature (¡ãC)_~700,Pyrolysis Time (h)_3~4,Rising Rate (¡ãC min-1)_4~8,H-type Cell,Electrolyte Concentration (M)_0.5,Catalyst Loading (mg cm-2)_~0.5,Nafion117,Glassy Carbon,Electrode Area cm2_~1,Electrolyte pH_7~8,67.89636,83.16105,88.8149,88.13698,83.84647,-0.73,-0.62,0.62,89.7,disqualified
Ni,ZIF or MOF Derived_not,Hard or Soft Templated_not,Graphene/Carbon Nanosheets or other 2D Structures_not,Polymer Derived_not,Carbon Nanofiber/Nanotubes_yes,Carbon Black Derived_not,Biomass or other Organic Derived_not,Main Transition Metal Content (wt. %)_10~,Nitrogen Cotent (wt. %)_8~,Metal-N Coordination Number (XAS)_3~4,Pyridinic N Ratio_75~100,Pyrrolic N Ratio_0~25,Graphitic N Ratio_0~25,Oxidized N Ratio_0~25,Raman ID/IG Ratio_1~1.2,BET Surface Area (m2/g)_0~500,Acid Wash_not,Pyrolysis Temperature (¡ãC)_700~800,Pyrolysis Time (h)_~1,Rising Rate (¡ãC min-1)_4~8,H-type Cell,Electrolyte Concentration (M)_0.5,Catalyst Loading (mg cm-2)_0.5~1,Nafion117,Glassy Carbon,Electrode Area cm2_~1,Electrolyte pH_7~8,82.87295,89.41514,90.75505,89.41514,88.07523,-0.7,-0.59,0.59,90.75,qualified
Ni,ZIF or MOF Derived_not,Hard or Soft Templated_not,Graphene/Carbon Nanosheets or other 2D Structures_not,Polymer Derived_not,Carbon Nanofiber/Nanotubes_yes,Carbon Black Derived_not,Biomass or other Organic Derived_not,Main Transition Metal Content (wt. %)_10~,Nitrogen Cotent (wt. %)_8~,Metal-N Coordination Number (XAS)_6~,Pyridinic N Ratio_25~50,Pyrrolic N Ratio_0~25,Graphitic N Ratio_50~75,Oxidized N Ratio_0~25,Raman ID/IG Ratio_1~1.2,BET Surface Area (m2/g)_0~500,Acid Wash_not,Pyrolysis Temperature (¡ãC)_~700,Pyrolysis Time (h)_~1,Rising Rate (¡ãC min-1)_4~8,H-type Cell,Electrolyte Concentration (M)_0.5,Catalyst Loading (mg cm-2)_0.5~1,Nafion117,Glassy Carbon,Electrode Area cm2_~1,Electrolyte pH_7~8,61.48151,60.62162,52.73653,44.85144,36.96635,-0.55,-0.44,0.44,64,disqualified
Ni,ZIF or MOF Derived_not,Hard or Soft Templated_not,Graphene/Carbon Nanosheets or other 2D Structures_yes,Polymer Derived_not,Carbon Nanofiber/Nanotubes_not,Carbon Black Derived_not,Biomass or other Organic Derived_not,Main Transition Metal Content (wt. %)_~0.5,Nitrogen Cotent (wt. %)_8~,Metal-N Coordination Number (XAS)_2~3,Pyridinic N Ratio_25~50,Pyrrolic N Ratio_0~25,Graphitic N Ratio_25~50,Oxidized N Ratio_0~25,Raman ID/IG Ratio_1.2~,BET Surface Area (m2/g)_0~500,Acid Wash_not,Pyrolysis Temperature (¡ãC)_700~800,Pyrolysis Time (h)_~1,Rising Rate (¡ãC min-1)_~4,H-type Cell,Electrolyte Concentration (M)_0.5,Catalyst Loading (mg cm-2)_0.5~1,Nafion117,Glassy Carbon,Electrode Area cm2_1~,Electrolyte pH_7~8,71.3522,84.56886,91.75896,93.93688,91.75896,-0.8,-0.69,0.69,93.93688,qualified
Ni,ZIF or MOF Derived_not,Hard or Soft Templated_not,Graphene/Carbon Nanosheets or other 2D Structures_yes,Polymer Derived_not,Carbon Nanofiber/Nanotubes_not,Carbon Black Derived_not,Biomass or other Organic Derived_not,Main Transition Metal Content (wt. %)_0.5~2,Nitrogen Cotent (wt. %)_4~8,Metal-N Coordination Number (XAS)_3~4,Pyridinic N Ratio_25~50,Pyrrolic N Ratio_0~25,Graphitic N Ratio_25~50,Oxidized N Ratio_0~25,Raman ID/IG Ratio_1.2~,BET Surface Area (m2/g)_0~500,Acid Wash_not,Pyrolysis Temperature (¡ãC)_700~800,Pyrolysis Time (h)_~1,Rising Rate (¡ãC min-1)_~4,H-type Cell,Electrolyte Concentration (M)_0.5,Catalyst Loading (mg cm-2)_0.5~1,Nafion117,Glassy Carbon,Electrode Area cm2_1~,Electrolyte pH_7~8,53.6007,82.39095,84.21085,79.52684,80.21303,-0.7,-0.59,0.59,84.21085,disqualified
Ni,ZIF or MOF Derived_yes,Hard or Soft Templated_not,Graphene/Carbon Nanosheets or other 2D Structures_not,Polymer Derived_not,Carbon Nanofiber/Nanotubes_not,Carbon Black Derived_not,Biomass or other Organic Derived_not,Main Transition Metal Content (wt. %)_0.5~2,Nitrogen Cotent (wt. %)_4~8,Metal-N Coordination Number (XAS)_2~3,Pyridinic N Ratio_25~50,Pyrrolic N Ratio_25~50,Graphitic N Ratio_0~25,Oxidized N Ratio_0~25,Raman ID/IG Ratio_1~1.2,BET Surface Area (m2/g)_1000~,Acid Wash_not,Pyrolysis Temperature (¡ãC)_900~1000,Pyrolysis Time (h)_2~4,Rising Rate (¡ãC min-1)_~4,H-type Cell,Electrolyte Concentration (M)_1,Catalyst Loading (mg cm-2)_1~,Nafion115,Glassy Carbon,Electrode Area cm2_1~,Electrolyte pH_8~,85.37497,94.38902,95.05688,95.05688,92.63516,-0.73,-0.62,0.62,95.56,qualified
Ni,ZIF or MOF Derived_yes,Hard or Soft Templated_not,Graphene/Carbon Nanosheets or other 2D Structures_not,Polymer Derived_not,Carbon Nanofiber/Nanotubes_not,Carbon Black Derived_not,Biomass or other Organic Derived_not,Main Transition Metal Content (wt. %)_2~5,Nitrogen Cotent (wt. %)_4~8,Metal-N Coordination Number (XAS)_2~3,Pyridinic N Ratio_50~75,Pyrrolic N Ratio_25~50,Graphitic N Ratio_0~25,Oxidized N Ratio_0~25,Raman ID/IG Ratio_1~1.2,BET Surface Area (m2/g)_500~1000,Acid Wash_not,Pyrolysis Temperature (¡ãC)_900~1000,Pyrolysis Time (h)_2~4,Rising Rate (¡ãC min-1)_~4,H-type Cell,Electrolyte Concentration (M)_1,Catalyst Loading (mg cm-2)_1~,Nafion115,Glassy Carbon,Electrode Area cm2_1~,Electrolyte pH_8~,90.44612,96.74128,98.40148,98.47432,97.23706,-0.73,-0.62,0.62,98.84,qualified
Ni,ZIF or MOF Derived_yes,Hard or Soft Templated_not,Graphene/Carbon Nanosheets or other 2D Structures_not,Polymer Derived_not,Carbon Nanofiber/Nanotubes_not,Carbon Black Derived_not,Biomass or other Organic Derived_not,Main Transition Metal Content (wt. %)_5~10,Nitrogen Cotent (wt. %)_8~,Metal-N Coordination Number (XAS)_2~3,Pyridinic N Ratio_50~75,Pyrrolic N Ratio_25~50,Graphitic N Ratio_0~25,Oxidized N Ratio_0~25,Raman ID/IG Ratio_1~1.2,BET Surface Area (m2/g)_500~1000,Acid Wash_not,Pyrolysis Temperature (¡ãC)_900~1000,Pyrolysis Time (h)_2~4,Rising Rate (¡ãC min-1)_~4,H-type Cell,Electrolyte Concentration (M)_1,Catalyst Loading (mg cm-2)_1~,Nafion115,Glassy Carbon,Electrode Area cm2_1~,Electrolyte pH_8~,92.55912,96.74886,97.60684,97.82154,95.82588,-0.73,-0.62,0.62,97.82,qualified
Ni,ZIF or MOF Derived_yes,Hard or Soft Templated_not,Graphene/Carbon Nanosheets or other 2D Structures_not,Polymer Derived_not,Carbon Nanofiber/Nanotubes_not,Carbon Black Derived_not,Biomass or other Organic Derived_not,Main Transition Metal Content (wt. %)_0.5~2,Nitrogen Cotent (wt. %)_8~,Metal-N Coordination Number (XAS)_2~3,Pyridinic N Ratio_50~75,Pyrrolic N Ratio_0~25,Graphitic N Ratio_0~25,Oxidized N Ratio_0~25,Raman ID/IG Ratio_1~1.2,BET Surface Area (m2/g)_500~1000,Acid Wash_not,Pyrolysis Temperature (¡ãC)_800~900,Pyrolysis Time (h)_2~4,Rising Rate (¡ãC min-1)_~4,H-type Cell,Electrolyte Concentration (M)_1,Catalyst Loading (mg cm-2)_1~,Nafion115,Glassy Carbon,Electrode Area cm2_1~,Electrolyte pH_8~,80.23903,86.45254,85.37522,86.21215,87.99643,-0.93,-0.82,0.82,88.46,disqualified
Ni,ZIF or MOF Derived_yes,Hard or Soft Templated_not,Graphene/Carbon Nanosheets or other 2D Structures_not,Polymer Derived_not,Carbon Nanofiber/Nanotubes_not,Carbon Black Derived_not,Biomass or other Organic Derived_not,Main Transition Metal Content (wt. %)_0.5~2,Nitrogen Cotent (wt. %)_8~,Metal-N Coordination Number (XAS)_2~3,Pyridinic N Ratio_50~75,Pyrrolic N Ratio_0~25,Graphitic N Ratio_0~25,Oxidized N Ratio_0~25,Raman ID/IG Ratio_1~1.2,BET Surface Area (m2/g)_500~1000,Acid Wash_not,Pyrolysis Temperature (¡ãC)_800~900,Pyrolysis Time (h)_2~4,Rising Rate (¡ãC min-1)_~4,H-type Cell,Electrolyte Concentration (M)_1,Catalyst Loading (mg cm-2)_1~,Nafion115,Glassy Carbon,Electrode Area cm2_1~,Electrolyte pH_8~,81.55222,90.03052,91.51946,92.80174,93.2696,-0.83,-0.72,0.72,93.3,qualified
Ni,ZIF or MOF Derived_yes,Hard or Soft Templated_not,Graphene/Carbon Nanosheets or other 2D Structures_not,Polymer Derived_not,Carbon Nanofiber/Nanotubes_not,Carbon Black Derived_not,Biomass or other Organic Derived_not,Main Transition Metal Content (wt. %)_5~10,Nitrogen Cotent (wt. %)_8~,Metal-N Coordination Number (XAS)_2~3,Pyridinic N Ratio_50~75,Pyrrolic N Ratio_0~25,Graphitic N Ratio_0~25,Oxidized N Ratio_0~25,Raman ID/IG Ratio_0.8~1,BET Surface Area (m2/g)_500~1000,Acid Wash_not,Pyrolysis Temperature (¡ãC)_800~900,Pyrolysis Time (h)_2~4,Rising Rate (¡ãC min-1)_~4,H-type Cell,Electrolyte Concentration (M)_1,Catalyst Loading (mg cm-2)_1~,Nafion115,Glassy Carbon,Electrode Area cm2_1~,Electrolyte pH_8~,85.28435,94.29616,95.98385,95.21052,92.23484,-0.73,-0.62,0.62,96.17,qualified
Ni,ZIF or MOF Derived_yes,Hard or Soft Templated_not,Graphene/Carbon Nanosheets or other 2D Structures_not,Polymer Derived_not,Carbon Nanofiber/Nanotubes_not,Carbon Black Derived_not,Biomass or other Organic Derived_not,Main Transition Metal Content (wt. %)_5~10,Nitrogen Cotent (wt. %)_8~,Metal-N Coordination Number (XAS)_2~3,Pyridinic N Ratio_50~75,Pyrrolic N Ratio_25~50,Graphitic N Ratio_0~25,Oxidized N Ratio_0~25,Raman ID/IG Ratio_1~1.2,BET Surface Area (m2/g)_500~1000,Acid Wash_not,Pyrolysis Temperature (¡ãC)_900~1000,Pyrolysis Time (h)_2~4,Rising Rate (¡ãC min-1)_~4,H-type Cell,Electrolyte Concentration (M)_1,Catalyst Loading (mg cm-2)_~0.5,Nafion115,Glassy Carbon,Electrode Area cm2_1~,Electrolyte pH_8~,83.07386,89.50072,95.92758,97.23689,97.20264,-0.83,-0.72,0.72,97.54,qualified
Ni,ZIF or MOF Derived_yes,Hard or Soft Templated_not,Graphene/Carbon Nanosheets or other 2D Structures_not,Polymer Derived_not,Carbon Nanofiber/Nanotubes_not,Carbon Black Derived_not,Biomass or other Organic Derived_not,Main Transition Metal Content (wt. %)_2~5,Nitrogen Cotent (wt. %)_4~8,Metal-N Coordination Number (XAS)_2~3,Pyridinic N Ratio_50~75,Pyrrolic N Ratio_25~50,Graphitic N Ratio_0~25,Oxidized N Ratio_0~25,Raman ID/IG Ratio_1~1.2,BET Surface Area (m2/g)_500~1000,Acid Wash_not,Pyrolysis Temperature (¡ãC)_900~1000,Pyrolysis Time (h)_2~4,Rising Rate (¡ãC min-1)_~4,H-type Cell,Electrolyte Concentration (M)_1,Catalyst Loading (mg cm-2)_~0.5,Nafion115,Glassy Carbon,Electrode Area cm2_1~,Electrolyte pH_8~,74.25678,83.88565,93.51452,95.59407,94.86074,-0.83,-0.72,0.72,93,qualified
none,ZIF or MOF Derived_not,Hard or Soft Templated_not,Graphene/Carbon Nanosheets or other 2D Structures_not,Polymer Derived_not,Carbon Nanofiber/Nanotubes_not,Carbon Black Derived_yes,Biomass or other Organic Derived_not,Metal_Free,Nitrogen Cotent (wt. %)_4~8,Metal-N Coordination Number (XAS)_0~2,Pyridinic N Ratio_25~50,Pyrrolic N Ratio_50~75,Graphitic N Ratio_0~25,Oxidized N Ratio_0~25,Raman ID/IG Ratio_0.8~1,BET Surface Area (m2/g)_0~500,Acid Wash_yes,Pyrolysis Temperature (¡ãC)_800~900,Pyrolysis Time (h)_~1,Rising Rate (¡ãC min-1)_8~,H-type Cell,Electrolyte Concentration (M)_0.1,Catalyst Loading (mg cm-2)_0.5~1,Nafion117,Carbon Paper,Electrode Area cm2_~1,Electrolyte pH_~7,50.59379,70.99759,50.59379,31.93162,13.26945,-0.56,-0.45,0.45,79.85,disqualified
Fe,ZIF or MOF Derived_not,Hard or Soft Templated_not,Graphene/Carbon Nanosheets or other 2D Structures_not,Polymer Derived_not,Carbon Nanofiber/Nanotubes_not,Carbon Black Derived_yes,Biomass or other Organic Derived_not,Main Transition Metal Content (wt. %)_0.5~2,Nitrogen Cotent (wt. %)_4~8,Metal-N Coordination Number (XAS)_3~4,Pyridinic N Ratio_25~50,Pyrrolic N Ratio_25~50,Graphitic N Ratio_0~25,Oxidized N Ratio_0~25,Raman ID/IG Ratio_1~1.2,BET Surface Area (m2/g)_500~1000,Acid Wash_yes,Pyrolysis Temperature (¡ãC)_800~900,Pyrolysis Time (h)_~1,Rising Rate (¡ãC min-1)_8~,H-type Cell,Electrolyte Concentration (M)_0.1,Catalyst Loading (mg cm-2)_0.5~1,Nafion117,Carbon Paper,Electrode Area cm2_~1,Electrolyte pH_~7,70.8512,73.95917,49.24572,44.18734,39.12896,-0.57,-0.46,0.46,74.46,disqualified
Ni,ZIF or MOF Derived_not,Hard or Soft Templated_not,Graphene/Carbon Nanosheets or other 2D Structures_not,Polymer Derived_not,Carbon Nanofiber/Nanotubes_not,Carbon Black Derived_yes,Biomass or other Organic Derived_not,Main Transition Metal Content (wt. %)_10~,Nitrogen Cotent (wt. %)_4~8,Metal-N Coordination Number (XAS)_3~4,Pyridinic N Ratio_25~50,Pyrrolic N Ratio_25~50,Graphitic N Ratio_0~25,Oxidized N Ratio_0~25,Raman ID/IG Ratio_0.8~1,BET Surface Area (m2/g)_0~500,Acid Wash_yes,Pyrolysis Temperature (¡ãC)_800~900,Pyrolysis Time (h)_~1,Rising Rate (¡ãC min-1)_8~,H-type Cell,Electrolyte Concentration (M)_0.1,Catalyst Loading (mg cm-2)_0.5~1,Nafion117,Carbon Paper,Electrode Area cm2_~1,Electrolyte pH_~7,50.24572,54.0175,50.24572,45.18734,40.12896,-0.72,-0.61,0.61,83,disqualified
Fe,ZIF or MOF Derived_not,Hard or Soft Templated_not,Graphene/Carbon Nanosheets or other 2D Structures_yes,Polymer Derived_not,Carbon Nanofiber/Nanotubes_not,Carbon Black Derived_not,Biomass or other Organic Derived_not,Main Transition Metal Content (wt. %)_0.5~2,Nitrogen Cotent (wt. %)_~4,Metal-N Coordination Number (XAS)_3~4,Pyridinic N Ratio_50~75,Pyrrolic N Ratio_0~25,Graphitic N Ratio_0~25,Oxidized N Ratio_0~25,Raman ID/IG Ratio_0.8~1,BET Surface Area (m2/g)_0~500,Acid Wash_not,Pyrolysis Temperature (¡ãC)_700~800,Pyrolysis Time (h)_~1,Rising Rate (¡ãC min-1)_8~,H-type Cell,Electrolyte Concentration (M)_0.1,Catalyst Loading (mg cm-2)_~0.5,Nafion117,Glassy Carbon,Electrode Area cm2_1~,Electrolyte pH_~7,75.72579,77.73641,51.24572,46.18734,42.2705,-0.57,-0.46,0.46,81,disqualified
Fe,ZIF or MOF Derived_yes,Hard or Soft Templated_not,Graphene/Carbon Nanosheets or other 2D Structures_not,Polymer Derived_not,Carbon Nanofiber/Nanotubes_not,Carbon Black Derived_not,Biomass or other Organic Derived_not,Main Transition Metal Content (wt. %)_0.5~2,Nitrogen Cotent (wt. %)_4~8,Metal-N Coordination Number (XAS)_3~4,Pyridinic N Ratio_50~75,Pyrrolic N Ratio_0~25,Graphitic N Ratio_0~25,Oxidized N Ratio_0~25,Raman ID/IG Ratio_0.8~1,BET Surface Area (m2/g)_500~1000,Acid Wash_not,Pyrolysis Temperature (¡ãC)_1000~,Pyrolysis Time (h)_~1,Rising Rate (¡ãC min-1)_8~,H-type Cell,Electrolyte Concentration (M)_0.5,Catalyst Loading (mg cm-2)_0.5~1,Nafion117,Glassy Carbon,Electrode Area cm2_~1,Electrolyte pH_7~8,75.94703,73.85061,52.24572,47.18734,30.68727,-0.5,-0.39,0.39,75.94,disqualified
Fe,ZIF or MOF Derived_yes,Hard or Soft Templated_not,Graphene/Carbon Nanosheets or other 2D Structures_not,Polymer Derived_not,Carbon Nanofiber/Nanotubes_not,Carbon Black Derived_not,Biomass or other Organic Derived_not,Main Transition Metal Content (wt. %)_2~5,Nitrogen Cotent (wt. %)_8~,Metal-N Coordination Number (XAS)_3~4,Pyridinic N Ratio_50~75,Pyrrolic N Ratio_0~25,Graphitic N Ratio_0~25,Oxidized N Ratio_0~25,Raman ID/IG Ratio_0.8~1,BET Surface Area (m2/g)_500~1000,Acid Wash_not,Pyrolysis Temperature (¡ãC)_900~1000,Pyrolysis Time (h)_~1,Rising Rate (¡ãC min-1)_8~,H-type Cell,Electrolyte Concentration (M)_0.5,Catalyst Loading (mg cm-2)_0.5~1,Nafion117,Glassy Carbon,Electrode Area cm2_~1,Electrolyte pH_7~8,73.85061,74.97062,53.24572,48.18734,35.68423,-0.6,-0.49,0.49,74.94,disqualified
Fe,ZIF or MOF Derived_yes,Hard or Soft Templated_not,Graphene/Carbon Nanosheets or other 2D Structures_not,Polymer Derived_not,Carbon Nanofiber/Nanotubes_not,Carbon Black Derived_not,Biomass or other Organic Derived_not,Main Transition Metal Content (wt. %)_2~5,Nitrogen Cotent (wt. %)_4~8,Metal-N Coordination Number (XAS)_3~4,Pyridinic N Ratio_50~75,Pyrrolic N Ratio_0~25,Graphitic N Ratio_0~25,Oxidized N Ratio_0~25,Raman ID/IG Ratio_0.8~1,BET Surface Area (m2/g)_500~1000,Acid Wash_not,Pyrolysis Temperature (¡ãC)_1000~,Pyrolysis Time (h)_~1,Rising Rate (¡ãC min-1)_8~,H-type Cell,Electrolyte Concentration (M)_0.5,Catalyst Loading (mg cm-2)_0.5~1,Nafion117,Glassy Carbon,Electrode Area cm2_~1,Electrolyte pH_7~8,55.18383,50.18688,54.24572,49.18734,28.13136,-0.5,-0.39,0.39,55.18383,disqualified
