Repository: dravendr/CO2RR_Machine-Learning

# CO2RR_Machine-Learning
The machine learning code file was written in jupyter notebook and saved in the corresponding format of .ipynb. To run the code, we suggest users to install Anaconda 3 in windows 10 and install the following necessary python packages with the same or higher version to set up compatible environment: Python 3.7; jupyter 1.0.0; numpy 1.20.2; pandas 1.0.1; scikit-learn 0.22.1; matplotlib 3.1.3; shap 0.39.0；seaborn 0.10.0; tensorflow-gpu 2.4.1; tensorflow-estimator 2.4.0; Keras 2.4.3; keras-metrics 1.1.0; catboost 0.23.2; lightgbm 3.2.1; xgboost 1.0.2. For training the ANN models, two GPU of GTX 2080ti equipped with i9 9900k was used.

File: Selected Feature Modelling/apriori/database_basic_FEOVP.csv (part 5 of 14)
Element,ZIF or MOF Derived,Hard or Soft Templated,Graphene/Carbon Nanosheets or other 2D Structures,Polymer Derived,Carbon Nanofiber/Nanotubes,Carbon Black Derived,Biomass or other Organic Derived,Main Transition Metal Content (wt. %),Nitrogen Cotent (wt. %),Metal-N Coordination Number (XAS),Pyridinic N Ratio,Pyrrolic N Ratio,Graphitic N Ratio,Oxidized N Ratio,Raman ID/IG Ratio,BET Surface Area (m2/g),Acid Wash,Pyrolysis Temperature (¡ãC),Pyrolysis Time (h),Rising Rate (¡ãC min-1),Flow Cell/H-type Cell,Electrolyte Concentration (M),Catalyst Loading (mg cm-2),Nafion Membrane Thickness (¦Ìm),Carbon Paper/Glassy Carbon,Electrode Area cm2,Electrolyte pH,FE of Product (CO) at -0.5V (vs.RHE),FE of Product (CO) at -0.6V (vs.RHE),FE of Product (CO) at -0.7V (vs.RHE),FE of Product (CO) at -0.8V (vs.RHE),FE of Product (CO) at -0.9V (vs.RHE),Potential for Maximum FE of Product (CO) (vs.RHE),"corresponding overpotential (eV) ¦Ç=E-Eo,CO£¬-0.11 eV£¬Formate£¬-0.011",Overpotential (V),Maximum FE,FE90
Fe,ZIF or MOF Derived_yes,Hard or Soft Templated_not,Graphene/Carbon Nanosheets or other 2D Structures_not,Polymer Derived_not,Carbon Nanofiber/Nanotubes_not,Carbon Black Derived_not,Biomass or other Organic Derived_not,Main Transition Metal Content (wt. %)_2~5,Nitrogen Cotent (wt. %)_4~8,Metal-N Coordination Number (XAS)_3~4,Pyridinic N Ratio_50~75,Pyrrolic N Ratio_0~25,Graphitic N Ratio_0~25,Oxidized N Ratio_0~25,Raman ID/IG Ratio_1~1.2,BET Surface Area (m2/g)_500~1000,Acid Wash_yes,Pyrolysis Temperature (¡ãC)_1000~,Pyrolysis Time (h)_~1,Rising Rate (¡ãC min-1)_4~8,H-type Cell,Electrolyte Concentration (M)_0.5,Catalyst Loading (mg cm-2)_0.5~1,Nafion117,Glassy Carbon,Electrode Area cm2_~1,Electrolyte pH_7~8,31.49138,30.05548,55.24572,50.18734,12.99691,-0.5,-0.39,0.39,31.49138,disqualified
Fe,ZIF or MOF Derived_yes,Hard or Soft Templated_not,Graphene/Carbon Nanosheets or other 2D Structures_not,Polymer Derived_not,Carbon Nanofiber/Nanotubes_not,Carbon Black Derived_not,Biomass or other Organic Derived_not,Main Transition Metal Content (wt. %)_10~,Nitrogen Cotent (wt. %)_8~,Metal-N Coordination Number (XAS)_6~,Pyridinic N Ratio_50~75,Pyrrolic N Ratio_0~25,Graphitic N Ratio_0~25,Oxidized N Ratio_0~25,Raman ID/IG Ratio_1~1.2,BET Surface Area (m2/g)_500~1000,Acid Wash_not,Pyrolysis Temperature (¡ãC)_1000~,Pyrolysis Time (h)_~1,Rising Rate (¡ãC min-1)_4~8,H-type Cell,Electrolyte Concentration (M)_0.5,Catalyst Loading (mg cm-2)_0.5~1,Nafion117,Glassy Carbon,Electrode Area cm2_~1,Electrolyte pH_7~8,8.94766,10.58459,56.24572,51.18734,3.49121,-0.6,-0.49,0.49,10.58459,disqualified
Fe,ZIF or MOF Derived_yes,Hard or Soft Templated_not,Graphene/Carbon Nanosheets or other 2D Structures_not,Polymer Derived_not,Carbon Nanofiber/Nanotubes_not,Carbon Black Derived_not,Biomass or other Organic Derived_not,Main Transition Metal Content (wt. %)_0.5~2,Nitrogen Cotent (wt. %)_4~8,Metal-N Coordination Number (XAS)_3~4,Pyridinic N Ratio_50~75,Pyrrolic N Ratio_0~25,Graphitic N Ratio_0~25,Oxidized N Ratio_0~25,Raman ID/IG Ratio_0.8~1,BET Surface Area (m2/g)_500~1000,Acid Wash_not,Pyrolysis Temperature (¡ãC)_1000~,Pyrolysis Time (h)_~1,Rising Rate (¡ãC min-1)_8~,H-type Cell,Electrolyte Concentration (M)_0.1,Catalyst Loading (mg cm-2)_0.5~1,Nafion117,Glassy Carbon,Electrode Area cm2_~1,Electrolyte pH_~7,87.07515,91.89114,57.24572,52.18734,47.12896,-0.6,-0.49,0.49,91.89114,qualified
Fe,ZIF or MOF Derived_yes,Hard or Soft Templated_not,Graphene/Carbon Nanosheets or other 2D Structures_not,Polymer Derived_not,Carbon Nanofiber/Nanotubes_not,Carbon Black Derived_not,Biomass or other Organic Derived_not,Main Transition Metal Content (wt. %)_0.5~2,Nitrogen Cotent (wt. %)_4~8,Metal-N Coordination Number (XAS)_3~4,Pyridinic N Ratio_50~75,Pyrrolic N Ratio_0~25,Graphitic N Ratio_0~25,Oxidized N Ratio_0~25,Raman ID/IG Ratio_1~1.2,BET Surface Area (m2/g)_500~1000,Acid Wash_not,Pyrolysis Temperature (¡ãC)_1000~,Pyrolysis Time (h)_~1,Rising Rate (¡ãC min-1)_4~8,H-type Cell,Electrolyte Concentration (M)_1,Catalyst Loading (mg cm-2)_0.5~1,Nafion117,Glassy Carbon,Electrode Area cm2_~1,Electrolyte pH_8~,68.84532,65.0339,58.24572,53.18734,48.12896,-0.5,-0.39,0.39,68.84532,disqualified
Fe,ZIF or MOF Derived_not,Hard or Soft Templated_not,Graphene/Carbon Nanosheets or other 2D Structures_not,Polymer Derived_yes,Carbon Nanofiber/Nanotubes_not,Carbon Black Derived_not,Biomass or other Organic Derived_not,Main Transition Metal Content (wt. %)_2~5,Nitrogen Cotent (wt. %)_~4,Metal-N Coordination Number (XAS)_3~4,Pyridinic N Ratio_~25,Pyrrolic N Ratio_0~25,Graphitic N Ratio_25~50,Oxidized N Ratio_0~25,Raman ID/IG Ratio_0.8~1,BET Surface Area (m2/g)_0~500,Acid Wash_yes,Pyrolysis Temperature (¡ãC)_900~1000,Pyrolysis Time (h)_~1,Rising Rate (¡ãC min-1)_8~,H-type Cell,Electrolyte Concentration (M)_0.1,Catalyst Loading (mg cm-2)_0.5~1,Nafion115,Carbon Paper,Electrode Area cm2_~1,Electrolyte pH_~7,69.23597,67.7514,50.71932,33.68724,16.65516,-0.53,-0.42,0.42,72.89,disqualified
Fe,ZIF or MOF Derived_not,Hard or Soft Templated_not,Graphene/Carbon Nanosheets or other 2D Structures_not,Polymer Derived_yes,Carbon Nanofiber/Nanotubes_not,Carbon Black Derived_not,Biomass or other Organic Derived_not,Main Transition Metal Content (wt. %)_0.5~2,Nitrogen Cotent (wt. %)_~4,Metal-N Coordination Number (XAS)_3~4,Pyridinic N Ratio_25~50,Pyrrolic N Ratio_0~25,Graphitic N Ratio_50~75,Oxidized N Ratio_0~25,Raman ID/IG Ratio_1~1.2,BET Surface Area (m2/g)_0~500,Acid Wash_yes,Pyrolysis Temperature (¡ãC)_900~1000,Pyrolysis Time (h)_~1,Rising Rate (¡ãC min-1)_8~,H-type Cell,Electrolyte Concentration (M)_0.1,Catalyst Loading (mg cm-2)_0.5~1,Nafion115,Carbon Paper,Electrode Area cm2_~1,Electrolyte pH_~7,83.66757,66.70039,51,35.29961,19.59922,-0.53,-0.42,0.42,84,disqualified
Fe,ZIF or MOF Derived_not,Hard or Soft Templated_not,Graphene/Carbon Nanosheets or other 2D Structures_not,Polymer Derived_yes,Carbon Nanofiber/Nanotubes_not,Carbon Black Derived_not,Biomass or other Organic Derived_not,Main Transition Metal Content (wt. %)_0.5~2,Nitrogen Cotent (wt. %)_~4,Metal-N Coordination Number (XAS)_6~,Pyridinic N Ratio_25~50,Pyrrolic N Ratio_0~25,Graphitic N Ratio_50~75,Oxidized N Ratio_0~25,Raman ID/IG Ratio_1~1.2,BET Surface Area (m2/g)_500~1000,Acid Wash_yes,Pyrolysis Temperature (¡ãC)_900~1000,Pyrolysis Time (h)_~1,Rising Rate (¡ãC min-1)_8~,H-type Cell,Electrolyte Concentration (M)_0.1,Catalyst Loading (mg cm-2)_0.5~1,Nafion115,Carbon Paper,Electrode Area cm2_~1,Electrolyte pH_~7,93.08709,91.67031,72.75461,53.83891,34.92321,-0.53,-0.42,0.42,94.92,qualified
Fe,ZIF or MOF Derived_not,Hard or Soft Templated_not,Graphene/Carbon Nanosheets or other 2D Structures_not,Polymer Derived_yes,Carbon Nanofiber/Nanotubes_not,Carbon Black Derived_not,Biomass or other Organic Derived_not,Main Transition Metal Content (wt. %)_0.5~2,Nitrogen Cotent (wt. %)_~4,Metal-N Coordination Number (XAS)_6~,Pyridinic N Ratio_25~50,Pyrrolic N Ratio_0~25,Graphitic N Ratio_50~75,Oxidized N Ratio_0~25,Raman ID/IG Ratio_1~1.2,BET Surface Area (m2/g)_0~500,Acid Wash_yes,Pyrolysis Temperature (¡ãC)_900~1000,Pyrolysis Time (h)_~1,Rising Rate (¡ãC min-1)_8~,H-type Cell,Electrolyte Concentration (M)_0.1,Catalyst Loading (mg cm-2)_0.5~1,Nafion115,Carbon Paper,Electrode Area cm2_~1,Electrolyte pH_~7,84.86742,74.83465,49.97417,25.11369,0.25321,-0.53,-0.42,0.42,87,disqualified
none,ZIF or MOF Derived_not,Hard or Soft Templated_not,Graphene/Carbon Nanosheets or other 2D Structures_not,Polymer Derived_yes,Carbon Nanofiber/Nanotubes_not,Carbon Black Derived_not,Biomass or other Organic Derived_not,Metal_Free,Nitrogen Cotent (wt. %)_4~8,Metal-N Coordination Number (XAS)_0~2,Pyridinic N Ratio_~25,Pyrrolic N Ratio_0~25,Graphitic N Ratio_50~75,Oxidized N Ratio_0~25,Raman ID/IG Ratio_1~1.2,BET Surface Area (m2/g)_500~1000,Acid Wash_yes,Pyrolysis Temperature (¡ãC)_800~900,Pyrolysis Time (h)_3~4,Rising Rate (¡ãC min-1)_~4,H-type Cell,Electrolyte Concentration (M)_0.1,Catalyst Loading (mg cm-2)_0.5~1,Nafion115,Carbon Paper,Electrode Area cm2_~1,Electrolyte pH_~7,70.34846,80.43451,69.8,59.16549,48.53098,-0.58,-0.47,0.47,81.56,disqualified
Fe,ZIF or MOF Derived_not,Hard or Soft Templated_not,Graphene/Carbon Nanosheets or other 2D Structures_not,Polymer Derived_yes,Carbon Nanofiber/Nanotubes_not,Carbon Black Derived_not,Biomass or other Organic Derived_not,Main Transition Metal Content (wt. %)_0.5~2,Nitrogen Cotent (wt. %)_~4,Metal-N Coordination Number (XAS)_6~,Pyridinic N Ratio_25~50,Pyrrolic N Ratio_0~25,Graphitic N Ratio_50~75,Oxidized N Ratio_0~25,Raman ID/IG Ratio_1~1.2,BET Surface Area (m2/g)_500~1000,Acid Wash_yes,Pyrolysis Temperature (¡ãC)_900~1000,Pyrolysis Time (h)_~1,Rising Rate (¡ãC min-1)_8~,H-type Cell,Electrolyte Concentration (M)_0.1,Catalyst Loading (mg cm-2)_0.5~1,Nafion115,Carbon Paper,Electrode Area cm2_~1,Electrolyte pH_~7,81.83737,80.34507,69.58084,58.81661,48.05238,-0.53,-0.42,0.42,86,disqualified
Fe,ZIF or MOF Derived_not,Hard or Soft Templated_not,Graphene/Carbon Nanosheets or other 2D Structures_not,Polymer Derived_yes,Carbon Nanofiber/Nanotubes_not,Carbon Black Derived_not,Biomass or other Organic Derived_not,Main Transition Metal Content (wt. %)_0.5~2,Nitrogen Cotent (wt. %)_~4,Metal-N Coordination Number (XAS)_6~,Pyridinic N Ratio_25~50,Pyrrolic N Ratio_0~25,Graphitic N Ratio_50~75,Oxidized N Ratio_0~25,Raman ID/IG Ratio_1~1.2,BET Surface Area (m2/g)_500~1000,Acid Wash_yes,Pyrolysis Temperature (¡ãC)_900~1000,Pyrolysis Time (h)_~1,Rising Rate (¡ãC min-1)_8~,H-type Cell,Electrolyte Concentration (M)_0.5,Catalyst Loading (mg cm-2)_0.5~1,Nafion115,Carbon Paper,Electrode Area cm2_~1,Electrolyte pH_7~8,93.3056,89.1703,85.035,80.8997,76.7644,-0.53,-0.42,0.42,94,qualified
none,ZIF or MOF Derived_not,Hard or Soft Templated_not,Graphene/Carbon Nanosheets or other 2D Structures_not,Polymer Derived_not,Carbon Nanofiber/Nanotubes_not,Carbon Black Derived_not,Biomass or other Organic Derived_yes,Metal_Free,Nitrogen Cotent (wt. %)_~4,Metal-N Coordination Number (XAS)_0~2,Pyridinic N Ratio_~25,Pyrrolic N Ratio_0~25,Graphitic N Ratio_50~75,Oxidized N Ratio_0~25,Raman ID/IG Ratio_1.2~,BET Surface Area (m2/g)_500~1000,Acid Wash_not,Pyrolysis Temperature (¡ãC)_900~1000,Pyrolysis Time (h)_~1,Rising Rate (¡ãC min-1)_4~8,H-type Cell,Electrolyte Concentration (M)_0.5,Catalyst Loading (mg cm-2)_0.5~1,Nafion117,Carbon Paper,Electrode Area cm2_~1,Electrolyte pH_7~8,63.22709,50.62684,35.09173,15.43792,7.08442,-0.51,-0.4,0.4,63.8,disqualified
Ni,ZIF or MOF Derived_not,Hard or Soft Templated_not,Graphene/Carbon Nanosheets or other 2D Structures_not,Polymer Derived_not,Carbon Nanofiber/Nanotubes_not,Carbon Black Derived_not,Biomass or other Organic Derived_yes,Main Transition Metal Content (wt. %)_0.5~2,Nitrogen Cotent (wt. %)_4~8,Metal-N Coordination Number (XAS)_3~4,Pyridinic N Ratio_~25,Pyrrolic N Ratio_0~25,Graphitic N Ratio_50~75,Oxidized N Ratio_0~25,Raman ID/IG Ratio_1~1.2,BET Surface Area (m2/g)_0~500,Acid Wash_not,Pyrolysis Temperature (¡ãC)_900~1000,Pyrolysis Time (h)_~1,Rising Rate (¡ãC min-1)_~4,H-type Cell,Electrolyte Concentration (M)_0.5,Catalyst Loading (mg cm-2)_~0.5,Nafion117,Carbon Paper,Electrode Area cm2_~1,Electrolyte pH_7~8,88.25148,96.29429,97.80977,99.09958,97.53637,-0.81,-0.7,0.7,98.95,qualified
Ni,ZIF or MOF Derived_not,Hard or Soft Templated_not,Graphene/Carbon Nanosheets or other 2D Structures_not,Polymer Derived_not,Carbon Nanofiber/Nanotubes_yes,Carbon Black Derived_not,Biomass or other Organic Derived_not,Main Transition Metal Content (wt. %)_2~5,Nitrogen Cotent (wt. %)_4~8,Metal-N Coordination Number (XAS)_3~4,Pyridinic N Ratio_25~50,Pyrrolic N Ratio_0~25,Graphitic N Ratio_0~25,Oxidized N Ratio_0~25,Raman ID/IG Ratio_1~1.2,BET Surface Area (m2/g)_500~1000,Acid Wash_not,Pyrolysis Temperature (¡ãC)_900~1000,Pyrolysis Time (h)_1~2,Rising Rate (¡ãC min-1)_4~8,H-type Cell,Electrolyte Concentration (M)_0.5,Catalyst Loading (mg cm-2)_0.5~1,Nafion117,Glassy Carbon,Electrode Area cm2_~1,Electrolyte pH_7~8,38.25754,77.68773,92.57255,97.00881,99.13938,-0.9,-0.79,0.79,98.79,qualified
Ni,ZIF or MOF Derived_not,Hard or Soft Templated_not,Graphene/Carbon Nanosheets or other 2D Structures_not,Polymer Derived_not,Carbon Nanofiber/Nanotubes_yes,Carbon Black Derived_not,Biomass or other Organic Derived_not,Main Transition Metal Content (wt. %)_5~10,Nitrogen Cotent (wt. %)_4~8,Metal-N Coordination Number (XAS)_3~4,Pyridinic N Ratio_25~50,Pyrrolic N Ratio_0~25,Graphitic N Ratio_0~25,Oxidized N Ratio_0~25,Raman ID/IG Ratio_1~1.2,BET Surface Area (m2/g)_500~1000,Acid Wash_not,Pyrolysis Temperature (¡ãC)_900~1000,Pyrolysis Time (h)_1~2,Rising Rate (¡ãC min-1)_4~8,H-type Cell,Electrolyte Concentration (M)_0.5,Catalyst Loading (mg cm-2)_0.5~1,Nafion117,Glassy Carbon,Electrode Area cm2_~1,Electrolyte pH_7~8,5.49264,65.01811,92.23993,96.0594,96.7715,-0.9,-0.79,0.79,96.7715,qualified
Ni,ZIF or MOF Derived_not,Hard or Soft Templated_not,Graphene/Carbon Nanosheets or other 2D Structures_not,Polymer Derived_not,Carbon Nanofiber/Nanotubes_yes,Carbon Black Derived_not,Biomass or other Organic Derived_not,Main Transition Metal Content (wt. %)_5~10,Nitrogen Cotent (wt. %)_4~8,Metal-N Coordination Number (XAS)_3~4,Pyridinic N Ratio_25~50,Pyrrolic N Ratio_0~25,Graphitic N Ratio_0~25,Oxidized N Ratio_0~25,Raman ID/IG Ratio_1~1.2,BET Surface Area (m2/g)_500~1000,Acid Wash_not,Pyrolysis Temperature (¡ãC)_900~1000,Pyrolysis Time (h)_1~2,Rising Rate (¡ãC min-1)_4~8,H-type Cell,Electrolyte Concentration (M)_0.5,Catalyst Loading (mg cm-2)_0.5~1,Nafion117,Glassy Carbon,Electrode Area cm2_~1,Electrolyte pH_7~8,26.78747,58.54176,88.16547,94.20696,93.38975,-0.8,-0.69,0.69,94.2,qualified
Ni,ZIF or MOF Derived_yes,Hard or Soft Templated_not,Graphene/Carbon Nanosheets or other 2D Structures_not,Polymer Derived_not,Carbon Nanofiber/Nanotubes_not,Carbon Black Derived_not,Biomass or other Organic Derived_not,Main Transition Metal Content (wt. %)_2~5,Nitrogen Cotent (wt. %)_4~8,Metal-N Coordination Number (XAS)_3~4,Pyridinic N Ratio_25~50,Pyrrolic N Ratio_0~25,Graphitic N Ratio_0~25,Oxidized N Ratio_0~25,Raman ID/IG Ratio_0.8~1,BET Surface Area (m2/g)_500~1000,Acid Wash_not,Pyrolysis Temperature (¡ãC)_900~1000,Pyrolysis Time (h)_1~2,Rising Rate (¡ãC min-1)_4~8,H-type Cell,Electrolyte Concentration (M)_0.5,Catalyst Loading (mg cm-2)_0.5~1,Nafion117,Glassy Carbon,Electrode Area cm2_~1,Electrolyte pH_7~8,7.85553,57.21733,83.88888,78.25678,72.46284,-0.7,-0.59,0.59,83.88888,disqualified
Ni,ZIF or MOF Derived_not,Hard or Soft Templated_not,Graphene/Carbon Nanosheets or other 2D Structures_not,Polymer Derived_not,Carbon Nanofiber/Nanotubes_not,Carbon Black Derived_yes,Biomass or other Organic Derived_not,Main Transition Metal Content (wt. %)_5~10,Nitrogen Cotent (wt. %)_~4,Metal-N Coordination Number (XAS)_6~,Pyridinic N Ratio_25~50,Pyrrolic N Ratio_0~25,Graphitic N Ratio_0~25,Oxidized N Ratio_0~25,Raman ID/IG Ratio_1.2~,BET Surface Area (m2/g)_500~1000,Acid Wash_not,Pyrolysis Temperature (¡ãC)_900~1000,Pyrolysis Time (h)_1~2,Rising Rate (¡ãC min-1)_4~8,H-type Cell,Electrolyte Concentration (M)_0.5,Catalyst Loading (mg cm-2)_0.5~1,Nafion117,Glassy Carbon,Electrode Area cm2_~1,Electrolyte pH_7~8,0.21659,1.67317,6.755,1.86738,1.1229,-1,-0.89,0.89,7.49948,disqualified
Zn,ZIF or MOF Derived_not,Hard or Soft Templated_not,Graphene/Carbon Nanosheets or other 2D Structures_not,Polymer Derived_not,Carbon Nanofiber/Nanotubes_not,Carbon Black Derived_yes,Biomass or other Organic Derived_not,Main Transition Metal Content (wt. %)_0.5~2,Nitrogen Cotent (wt. %)_~4,Metal-N Coordination Number (XAS)_3~4,Pyridinic N Ratio_50~75,Pyrrolic N Ratio_0~25,Graphitic N Ratio_0~25,Oxidized N Ratio_0~25,Raman ID/IG Ratio_1.2~,BET Surface Area (m2/g)_1000~,Acid Wash_not,Pyrolysis Temperature (¡ãC)_700~800,Pyrolysis Time (h)_~1,Rising Rate (¡ãC min-1)_8~,H-type Cell,Electrolyte Concentration (M)_0.5,Catalyst Loading (mg cm-2)_0.5~1,Nafion117,Glassy Carbon,Electrode Area cm2_~1,Electrolyte pH_7~8,26.34484,21.98641,13.44792,4.90943,0.01,-0.53,-0.42,0.42,28.43,disqualified
Zn,ZIF or MOF Derived_not,Hard or Soft Templated_not,Graphene/Carbon Nanosheets or other 2D Structures_not,Polymer Derived_not,Carbon Nanofiber/Nanotubes_not,Carbon Black Derived_yes,Biomass or other Organic Derived_not,Main Transition Metal Content (wt. %)_0.5~2,Nitrogen Cotent (wt. %)_~4,Metal-N Coordination Number (XAS)_3~4,Pyridinic N Ratio_50~75,Pyrrolic N Ratio_0~25,Graphitic N Ratio_0~25,Oxidized N Ratio_0~25,Raman ID/IG Ratio_1.2~,BET Surface Area (m2/g)_1000~,Acid Wash_not,Pyrolysis Temperature (¡ãC)_800~900,Pyrolysis Time (h)_~1,Rising Rate (¡ãC min-1)_8~,H-type Cell,Electrolyte Concentration (M)_0.5,Catalyst Loading (mg cm-2)_0.5~1,Nafion117,Glassy Carbon,Electrode Area cm2_~1,Electrolyte pH_7~8,62.93697,57.30011,36.31488,15.32965,0.01,-0.53,-0.42,0.42,64.71,disqualified
Zn,ZIF or MOF Derived_not,Hard or Soft Templated_not,Graphene/Carbon Nanosheets or other 2D Structures_not,Polymer Derived_not,Carbon Nanofiber/Nanotubes_not,Carbon Black Derived_yes,Biomass or other Organic Derived_not,Main Transition Metal Content (wt. %)_~0.5,Nitrogen Cotent (wt. %)_~4,Metal-N Coordination Number (XAS)_3~4,Pyridinic N Ratio_50~75,Pyrrolic N Ratio_0~25,Graphitic N Ratio_0~25,Oxidized N Ratio_0~25,Raman ID/IG Ratio_1.2~,BET Surface Area (m2/g)_1000~,Acid Wash_not,Pyrolysis Temperature (¡ãC)_900~1000,Pyrolysis Time (h)_~1,Rising Rate (¡ãC min-1)_8~,H-type Cell,Electrolyte Concentration (M)_0.5,Catalyst Loading (mg cm-2)_0.5~1,Nafion117,Glassy Carbon,Electrode Area cm2_~1,Electrolyte pH_7~8,89.37444,82.2853,66.59617,40.89316,15.19015,-0.43,-0.32,0.32,94.34,qualified
Zn,ZIF or MOF Derived_not,Hard or Soft Templated_not,Graphene/Carbon Nanosheets or other 2D Structures_not,Polymer Derived_not,Carbon Nanofiber/Nanotubes_not,Carbon Black Derived_yes,Biomass or other Organic Derived_not,Main Transition Metal Content (wt. %)_~0.5,Nitrogen Cotent (wt. %)_~4,Metal-N Coordination Number (XAS)_3~4,Pyridinic N Ratio_50~75,Pyrrolic N Ratio_0~25,Graphitic N Ratio_0~25,Oxidized N Ratio_0~25,Raman ID/IG Ratio_1.2~,BET Surface Area (m2/g)_1000~,Acid Wash_not,Pyrolysis Temperature (¡ãC)_1000~,Pyrolysis Time (h)_~1,Rising Rate (¡ãC min-1)_8~,H-type Cell,Electrolyte Concentration (M)_0.5,Catalyst Loading (mg cm-2)_0.5~1,Nafion117,Glassy Carbon,Electrode Area cm2_~1,Electrolyte pH_7~8,48.40207,43.7996,25.65343,7.50726,0.01,-0.53,-0.42,0.42,50.75,disqualified
Zn,ZIF or MOF Derived_not,Hard or Soft Templated_not,Graphene/Carbon Nanosheets or other 2D Structures_not,Polymer Derived_not,Carbon Nanofiber/Nanotubes_not,Carbon Black Derived_yes,Biomass or other Organic Derived_not,Main Transition Metal Content (wt. %)_~0.5,Nitrogen Cotent (wt. %)_~4,Metal-N Coordination Number (XAS)_3~4,Pyridinic N Ratio_50~75,Pyrrolic N Ratio_25~50,Graphitic N Ratio_0~25,Oxidized N Ratio_0~25,Raman ID/IG Ratio_1.2~,BET Surface Area (m2/g)_1000~,Acid Wash_not,Pyrolysis Temperature (¡ãC)_900~1000,Pyrolysis Time (h)_~1,Rising Rate (¡ãC min-1)_8~,H-type Cell,Electrolyte Concentration (M)_0.5,Catalyst Loading (mg cm-2)_0.5~1,Nafion117,Glassy Carbon,Electrode Area cm2_~1,Electrolyte pH_7~8,70.16451,54.16244,38.38623,22.61002,6.83381,-0.53,-0.42,0.42,74.1,disqualified
Zn,ZIF or MOF Derived_not,Hard or Soft Templated_not,Graphene/Carbon Nanosheets or other 2D Structures_not,Polymer Derived_not,Carbon Nanofiber/Nanotubes_not,Carbon Black Derived_yes,Biomass or other Organic Derived_not,Main Transition Metal Content (wt. %)_~0.5,Nitrogen Cotent (wt. %)_~4,Metal-N Coordination Number (XAS)_3~4,Pyridinic N Ratio_50~75,Pyrrolic N Ratio_0~25,Graphitic N Ratio_25~50,Oxidized N Ratio_0~25,Raman ID/IG Ratio_1.2~,BET Surface Area (m2/g)_1000~,Acid Wash_not,Pyrolysis Temperature (¡ãC)_900~1000,Pyrolysis Time (h)_~1,Rising Rate (¡ãC min-1)_8~,H-type Cell,Electrolyte Concentration (M)_0.5,Catalyst Loading (mg cm-2)_0.5~1,Nafion117,Glassy Carbon,Electrode Area cm2_~1,Electrolyte pH_7~8,76.27268,69.13211,51.9386,34.74509,17.55158,-0.53,-0.42,0.42,77.55,disqualified
Zn,ZIF or MOF Derived_not,Hard or Soft Templated_not,Graphene/Carbon Nanosheets or other 2D Structures_not,Polymer Derived_not,Carbon Nanofiber/Nanotubes_not,Carbon Black Derived_yes,Biomass or other Organic Derived_not,Main Transition Metal Content (wt. %)_~0.5,Nitrogen Cotent (wt. %)_~4,Metal-N Coordination Number (XAS)_3~4,Pyridinic N Ratio_50~75,Pyrrolic N Ratio_0~25,Graphitic N Ratio_0~25,Oxidized N Ratio_0~25,Raman ID/IG Ratio_1.2~,BET Surface Area (m2/g)_1000~,Acid Wash_not,Pyrolysis Temperature (¡ãC)_900~1000,Pyrolysis Time (h)_~1,Rising Rate (¡ãC min-1)_8~,H-type Cell,Electrolyte Concentration (M)_0.5,Catalyst Loading (mg cm-2)_0.5~1,Nafion117,Glassy Carbon,Electrode Area cm2_~1,Electrolyte pH_7~8,78.73504,65.5223,46.16949,26.81668,7.46387,-0.53,-0.42,0.42,82.38,disqualified
Fe,ZIF or MOF Derived_not,Hard or Soft Templated_not,Graphene/Carbon Nanosheets or other 2D Structures_not,Polymer Derived_not,Carbon Nanofiber/Nanotubes_not,Carbon Black Derived_not,Biomass or other Organic Derived_yes,Main Transition Metal Content (wt. %)_2~5,Nitrogen Cotent (wt. %)_8~,Metal-N Coordination Number (XAS)_3~4,Pyridinic N Ratio_25~50,Pyrrolic N Ratio_0~25,Graphitic N Ratio_25~50,Oxidized N Ratio_0~25,Raman ID/IG Ratio_1~1.2,BET Surface Area (m2/g)_0~500,Acid Wash_not,Pyrolysis Temperature (¡ãC)_800~900,Pyrolysis Time (h)_~1,Rising Rate (¡ãC min-1)_~4,H-type Cell,Electrolyte Concentration (M)_0.1,Catalyst Loading (mg cm-2)_~0.5,Nafion115,Glassy Carbon,Electrode Area cm2_~1,Electrolyte pH_~7,86.08246,76.99808,52.60149,35.59585,19.76451,-0.5,-0.39,0.39,86.3,disqualified
Ni,ZIF or MOF Derived_not,Hard or Soft Templated_not,Graphene/Carbon Nanosheets or other 2D Structures_not,Polymer Derived_not,Carbon Nanofiber/Nanotubes_not,Carbon Black Derived_not,Biomass or other Organic Derived_yes,Main Transition Metal Content (wt. %)_2~5,Nitrogen Cotent (wt. %)_8~,Metal-N Coordination Number (XAS)_3~4,Pyridinic N Ratio_50~75,Pyrrolic N Ratio_0~25,Graphitic N Ratio_25~50,Oxidized N Ratio_0~25,Raman ID/IG Ratio_1~1.2,BET Surface Area (m2/g)_0~500,Acid Wash_not,Pyrolysis Temperature (¡ãC)_800~900,Pyrolysis Time (h)_~1,Rising Rate (¡ãC min-1)_~4,H-type Cell,Electrolyte Concentration (M)_0.1,Catalyst Loading (mg cm-2)_~0.5,Nafion115,Glassy Carbon,Electrode Area cm2_~1,Electrolyte pH_~7,58.04937,90.28341,95.23447,95.22313,89.84578,-0.75,-0.64,0.64,96.97,qualified
Co,ZIF or MOF Derived_not,Hard or Soft Templated_not,Graphene/Carbon Nanosheets or other 2D Structures_not,Polymer Derived_not,Carbon Nanofiber/Nanotubes_not,Carbon Black Derived_not,Biomass or other Organic Derived_yes,Main Transition Metal Content (wt. %)_2~5,Nitrogen Cotent (wt. %)_8~,Metal-N Coordination Number (XAS)_3~4,Pyridinic N Ratio_25~50,Pyrrolic N Ratio_0~25,Graphitic N Ratio_25~50,Oxidized N Ratio_0~25,Raman ID/IG Ratio_1~1.2,BET Surface Area (m2/g)_0~500,Acid Wash_not,Pyrolysis Temperature (¡ãC)_800~900,Pyrolysis Time (h)_~1,Rising Rate (¡ãC min-1)_~4,H-type Cell,Electrolyte Concentration (M)_0.1,Catalyst Loading (mg cm-2)_~0.5,Nafion115,Glassy Carbon,Electrode Area cm2_~1,Electrolyte pH_~7,38.77828,44.23205,43.53197,35.11186,26.56302,-0.66,-0.55,0.55,46.58,disqualified
Cr,ZIF or MOF Derived_not,Hard or Soft Templated_not,Graphene/Carbon Nanosheets or other 2D Structures_not,Polymer Derived_not,Carbon Nanofiber/Nanotubes_not,Carbon Black Derived_not,Biomass or other Organic Derived_yes,Main Transition Metal Content (wt. %)_2~5,Nitrogen Cotent (wt. %)_8~,Metal-N Coordination Number (XAS)_3~4,Pyridinic N Ratio_25~50,Pyrrolic N Ratio_0~25,Graphitic N Ratio_25~50,Oxidized N Ratio_0~25,Raman ID/IG Ratio_1~1.2,BET Surface Area (m2/g)_0~500,Acid Wash_not,Pyrolysis Temperature (¡ãC)_800~900,Pyrolysis Time (h)_~1,Rising Rate (¡ãC min-1)_~4,H-type Cell,Electrolyte Concentration (M)_0.1,Catalyst Loading (mg cm-2)_~0.5,Nafion115,Glassy Carbon,Electrode Area cm2_~1,Electrolyte pH_~7,30.42319,43.60988,56.10756,68.07029,71.15492,-0.86,-0.75,0.75,72.42,disqualified
Mn,ZIF or MOF Derived_not,Hard or Soft Templated_not,Graphene/Carbon Nanosheets or other 2D Structures_not,Polymer Derived_not,Carbon Nanofiber/Nanotubes_not,Carbon Black Derived_not,Biomass or other Organic Derived_yes,Main Transition Metal Content (wt. %)_2~5,Nitrogen Cotent (wt. %)_8~,Metal-N Coordination Number (XAS)_3~4,Pyridinic N Ratio_25~50,Pyrrolic N Ratio_0~25,Graphitic N Ratio_25~50,Oxidized N Ratio_0~25,Raman ID/IG Ratio_1~1.2,BET Surface Area (m2/g)_0~500,Acid Wash_not,Pyrolysis Temperature (¡ãC)_800~900,Pyrolysis Time (h)_~1,Rising Rate (¡ãC min-1)_~4,H-type Cell,Electrolyte Concentration (M)_0.1,Catalyst Loading (mg cm-2)_~0.5,Nafion115,Glassy Carbon,Electrode Area cm2_~1,Electrolyte pH_~7,57.47706,69.09626,52.6762,40.6651,31.9813,-0.6,-0.49,0.49,69.83,disqualified
Cr,ZIF or MOF Derived_not,Hard or Soft Templated_yes,Graphene/Carbon Nanosheets or other 2D Structures_not,Polymer Derived_not,Carbon Nanofiber/Nanotubes_not,Carbon Black Derived_not,Biomass or other Organic Derived_not,Main Transition Metal Content (wt. %)_~0.5,Nitrogen Cotent (wt. %)_4~8,Metal-N Coordination Number (XAS)_3~4,Pyridinic N Ratio_25~50,Pyrrolic N Ratio_25~50,Graphitic N Ratio_0~25,Oxidized N Ratio_0~25,Raman ID/IG Ratio_1~1.2,BET Surface Area (m2/g)_500~1000,Acid Wash_yes,Pyrolysis Temperature (¡ãC)_900~1000,Pyrolysis Time (h)_~1,Rising Rate (¡ãC min-1)_4~8,H-type Cell,Electrolyte Concentration (M)_0.1,Catalyst Loading (mg cm-2)_~0.5,Nafion117,Carbon Paper,Electrode Area cm2_~1,Electrolyte pH_7~8,2.55,3.55,2.4,1.85,1.3,-0.55,-0.44,0.44,4.2,disqualified
Mn,ZIF or MOF Derived_not,Hard or Soft Templated_yes,Graphene/Carbon Nanosheets or other 2D Structures_not,Polymer Derived_not,Carbon Nanofiber/Nanotubes_not,Carbon Black Derived_not,Biomass or other Organic Derived_not,Main Transition Metal Content (wt. %)_0.5~2,Nitrogen Cotent (wt. %)_4~8,Metal-N Coordination Number (XAS)_3~4,Pyridinic N Ratio_25~50,Pyrrolic N Ratio_25~50,Graphitic N Ratio_0~25,Oxidized N Ratio_0~25,Raman ID/IG Ratio_1~1.2,BET Surface Area (m2/g)_500~1000,Acid Wash_yes,Pyrolysis Temperature (¡ãC)_900~1000,Pyrolysis Time (h)_~1,Rising Rate (¡ãC min-1)_4~8,H-type Cell,Electrolyte Concentration (M)_0.1,Catalyst Loading (mg cm-2)_~0.5,Nafion117,Carbon Paper,Electrode Area cm2_1~,Electrolyte pH_7~8,39.75,47.25,45.8,35,24.2,-0.65,-0.54,0.54,50.9,disqualified
Fe,ZIF or MOF Derived_not,Hard or Soft Templated_yes,Graphene/Carbon Nanosheets or other 2D Structures_not,Polymer Derived_not,Carbon Nanofiber/Nanotubes_not,Carbon Black Derived_not,Biomass or other Organic Derived_not,Main Transition Metal Content (wt. %)_~0.5,Nitrogen Cotent (wt. %)_4~8,Metal-N Coordination Number (XAS)_3~4,Pyridinic N Ratio_25~50,Pyrrolic N Ratio_25~50,Graphitic N Ratio_0~25,Oxidized N Ratio_0~25,Raman ID/IG Ratio_0.8~1,BET Surface Area (m2/g)_0~500,Acid Wash_yes,Pyrolysis Temperature (¡ãC)_900~1000,Pyrolysis Time (h)_~1,Rising Rate (¡ãC min-1)_8~,H-type Cell,Electrolyte Concentration (M)_0.1,Catalyst Loading (mg cm-2)_~0.5,Nafion117,Carbon Paper,Electrode Area cm2_~1,Electrolyte pH_7~8,48,39.1,31.3,24.7,18.1,-0.45,-0.34,0.34,51.4,disqualified
Co,ZIF or MOF Derived_not,Hard or Soft Templated_yes,Graphene/Carbon Nanosheets or other 2D Structures_not,Polymer Derived_not,Carbon Nanofiber/Nanotubes_not,Carbon Black Derived_not,Biomass or other Organic Derived_not,Main Transition Metal Content (wt. %)_~0.5,Nitrogen Cotent (wt. %)_4~8,Metal-N Coordination Number (XAS)_3~4,Pyridinic N Ratio_25~50,Pyrrolic N Ratio_25~50,Graphitic N Ratio_0~25,Oxidized N Ratio_0~25,Raman ID/IG Ratio_1~1.2,BET Surface Area (m2/g)_500~1000,Acid Wash_yes,Pyrolysis Temperature (¡ãC)_900~1000,Pyrolysis Time (h)_~1,Rising Rate (¡ãC min-1)_4~8,H-type Cell,Electrolyte Concentration (M)_0.1,Catalyst Loading (mg cm-2)_~0.5,Nafion117,Carbon Paper,Electrode Area cm2_1~,Electrolyte pH_7~8,14.25,19.7,15.45,10.3,5.15,-0.55,-0.44,0.44,20,disqualified
Ni,ZIF or MOF Derived_not,Hard or Soft Templated_yes,Graphene/Carbon Nanosheets or other 2D Structures_not,Polymer Derived_not,Carbon Nanofiber/Nanotubes_not,Carbon Black Derived_not,Biomass or other Organic Derived_not,Main Transition Metal Content (wt. %)_0.5~2,Nitrogen Cotent (wt. %)_4~8,Metal-N Coordination Number (XAS)_3~4,Pyridinic N Ratio_25~50,Pyrrolic N Ratio_25~50,Graphitic N Ratio_0~25,Oxidized N Ratio_0~25,Raman ID/IG Ratio_0.8~1,BET Surface Area (m2/g)_500~1000,Acid Wash_yes,Pyrolysis Temperature (¡ãC)_900~1000,Pyrolysis Time (h)_~1,Rising Rate (¡ãC min-1)_4~8,H-type Cell,Electrolyte Concentration (M)_0.1,Catalyst Loading (mg cm-2)_~0.5,Nafion117,Carbon Paper,Electrode Area cm2_1~,Electrolyte pH_7~8,33,53.5,63.3,71.15,63.3,-0.75,-0.64,0.64,72.6,disqualified
Cu,ZIF or MOF Derived_not,Hard or Soft Templated_yes,Graphene/Carbon Nanosheets or other 2D Structures_not,Polymer Derived_not,Carbon Nanofiber/Nanotubes_not,Carbon Black Derived_not,Biomass or other Organic Derived_not,Main Transition Metal Content (wt. %)_~0.5,Nitrogen Cotent (wt. %)_4~8,Metal-N Coordination Number (XAS)_3~4,Pyridinic N Ratio_25~50,Pyrrolic N Ratio_25~50,Graphitic N Ratio_0~25,Oxidized N Ratio_0~25,Raman ID/IG Ratio_1~1.2,BET Surface Area (m2/g)_500~1000,Acid Wash_yes,Pyrolysis Temperature (¡ãC)_900~1000,Pyrolysis Time (h)_~1,Rising Rate (¡ãC min-1)_4~8,H-type Cell,Electrolyte Concentration (M)_0.1,Catalyst Loading (mg cm-2)_~0.5,Nafion117,Carbon Paper,Electrode Area cm2_1~,Electrolyte pH_7~8,32.7,44.65,46,32.45,18.9,-0.65,-0.54,0.54,48.8,disqualified
Zn,ZIF or MOF Derived_not,Hard or Soft Templated_yes,Graphene/Carbon Nanosheets or other 2D Structures_not,Polymer Derived_not,Carbon Nanofiber/Nanotubes_not,Carbon Black Derived_not,Biomass or other Organic Derived_not,Main Transition Metal Content (wt. %)_~0.5,Nitrogen Cotent (wt. %)_4~8,Metal-N Coordination Number (XAS)_3~4,Pyridinic N Ratio_25~50,Pyrrolic N Ratio_25~50,Graphitic N Ratio_0~25,Oxidized N Ratio_0~25,Raman ID/IG Ratio_1~1.2,BET Surface Area (m2/g)_500~1000,Acid Wash_yes,Pyrolysis Temperature (¡ãC)_900~1000,Pyrolysis Time (h)_~1,Rising Rate (¡ãC min-1)_4~8,H-type Cell,Electrolyte Concentration (M)_0.1,Catalyst Loading (mg cm-2)_~0.5,Nafion117,Carbon Paper,Electrode Area cm2_1~,Electrolyte pH_7~8,27.7,37.95,35.05,23.65,12.25,-0.65,-0.54,0.54,40.1,disqualified
none,ZIF or MOF Derived_not,Hard or Soft Templated_yes,Graphene/Carbon Nanosheets or other 2D Structures_not,Polymer Derived_not,Carbon Nanofiber/Nanotubes_not,Carbon Black Derived_not,Biomass or other Organic Derived_not,Metal_Free,Nitrogen Cotent (wt. %)_4~8,Metal-N Coordination Number (XAS)_0~2,Pyridinic N Ratio_25~50,Pyrrolic N Ratio_25~50,Graphitic N Ratio_0~25,Oxidized N Ratio_0~25,Raman ID/IG Ratio_1~1.2,BET Surface Area (m2/g)_500~1000,Acid Wash_yes,Pyrolysis Temperature (¡ãC)_900~1000,Pyrolysis Time (h)_~1,Rising Rate (¡ãC min-1)_4~8,H-type Cell,Electrolyte Concentration (M)_0.1,Catalyst Loading (mg cm-2)_~0.5,Nafion117,Carbon Paper,Electrode Area cm2_~1,Electrolyte pH_7~8,43.8,47.35,39.65,31.4,23.15,-0.55,-0.44,0.44,49.8,disqualified
Fe,ZIF or MOF Derived_not,Hard or Soft Templated_not,Graphene/Carbon Nanosheets or other 2D Structures_not,Polymer Derived_yes,Carbon Nanofiber/Nanotubes_not,Carbon Black Derived_not,Biomass or other Organic Derived_not,Main Transition Metal Content (wt. %)_5~10,Nitrogen Cotent (wt. %)_4~8,Metal-N Coordination Number (XAS)_2~3,Pyridinic N Ratio_25~50,Pyrrolic N Ratio_25~50,Graphitic N Ratio_0~25,Oxidized N Ratio_0~25,Raman ID/IG Ratio_1~1.2,BET Surface Area (m2/g)_0~500,Acid Wash_yes,Pyrolysis Temperature (¡ãC)_800~900,Pyrolysis Time (h)_3~4,Rising Rate (¡ãC min-1)_4~8,H-type Cell,Electrolyte Concentration (M)_0.1,Catalyst Loading (mg cm-2)_0.5~1,Nafion117,Carbon Paper,Electrode Area cm2_~1,Electrolyte pH_~7,79.85274,72.24364,50.15366,36.67489,23.40939,-0.5,-0.39,0.39,79.85274,disqualified
Mn,ZIF or MOF Derived_not,Hard or Soft Templated_not,Graphene/Carbon Nanosheets or other 2D Structures_not,Polymer Derived_yes,Carbon Nanofiber/Nanotubes_not,Carbon Black Derived_not,Biomass or other Organic Derived_not,Main Transition Metal Content (wt. %)_2~5,Nitrogen Cotent (wt. %)_4~8,Metal-N Coordination Number (XAS)_2~3,Pyridinic N Ratio_25~50,Pyrrolic N Ratio_25~50,Graphitic N Ratio_0~25,Oxidized N Ratio_0~25,Raman ID/IG Ratio_1~1.2,BET Surface Area (m2/g)_0~500,Acid Wash_yes,Pyrolysis Temperature (¡ãC)_800~900,Pyrolysis Time (h)_3~4,Rising Rate (¡ãC min-1)_4~8,H-type Cell,Electrolyte Concentration (M)_0.1,Catalyst Loading (mg cm-2)_0.5~1,Nafion117,Carbon Paper,Electrode Area cm2_~1,Electrolyte pH_~7,80.4286,65.51342,47.27087,26.64801,10.86817,-0.5,-0.39,0.39,80.4286,disqualified
Ni,ZIF or MOF Derived_not,Hard or Soft Templated_not,Graphene/Carbon Nanosheets or other 2D Structures_not,Polymer Derived_not,Carbon Nanofiber/Nanotubes_not,Carbon Black Derived_yes,Biomass or other Organic Derived_not,Main Transition Metal Content (wt. %)_0.5~2,Nitrogen Cotent (wt. %)_~4,Metal-N Coordination Number (XAS)_3~4,Pyridinic N Ratio_50~75,Pyrrolic N Ratio_25~50,Graphitic N Ratio_0~25,Oxidized N Ratio_0~25,Raman ID/IG Ratio_1.2~,BET Surface Area (m2/g)_1000~,Acid Wash_yes,Pyrolysis Temperature (¡ãC)_~700,Pyrolysis Time (h)_1~2,Rising Rate (¡ãC min-1)_8~,Flow Cell,Electrolyte Concentration (M)_0.5,Catalyst Loading (mg cm-2)_1~,Nafion117,Glassy Carbon,Electrode Area cm2_~1,Electrolyte pH_7~8,8.56999,65.05288,82.583,78.24648,73.90996,-0.71,-0.6,0.6,82.72,disqualified
Ni,ZIF or MOF Derived_not,Hard or Soft Templated_not,Graphene/Carbon Nanosheets or other 2D Structures_not,Polymer Derived_not,Carbon Nanofiber/Nanotubes_not,Carbon Black Derived_yes,Biomass or other Organic Derived_not,Main Transition Metal Content (wt. %)_0.5~2,Nitrogen Cotent (wt. %)_~4,Metal-N Coordination Number (XAS)_3~4,Pyridinic N Ratio_50~75,Pyrrolic N Ratio_25~50,Graphitic N Ratio_0~25,Oxidized N Ratio_0~25,Raman ID/IG Ratio_1.2~,BET Surface Area (m2/g)_1000~,Acid Wash_yes,Pyrolysis Temperature (¡ãC)_~700,Pyrolysis Time (h)_1~2,Rising Rate (¡ãC min-1)_8~,Flow Cell,Electrolyte Concentration (M)_0.5,Catalyst Loading (mg cm-2)_1~,Nafion117,Glassy Carbon,Electrode Area cm2_~1,Electrolyte pH_7~8,18.45798,63.70915,89.5083,91.94934,95.56229,-0.9,-0.79,0.79,95.74,qualified
Ni,ZIF or MOF Derived_not,Hard or Soft Templated_not,Graphene/Carbon Nanosheets or other 2D Structures_not,Polymer Derived_not,Carbon Nanofiber/Nanotubes_not,Carbon Black Derived_yes,Biomass or other Organic Derived_not,Main Transition Metal Content (wt. %)_0.5~2,Nitrogen Cotent (wt. %)_~4,Metal-N Coordination Number (XAS)_3~4,Pyridinic N Ratio_50~75,Pyrrolic N Ratio_25~50,Graphitic N Ratio_0~25,Oxidized N Ratio_0~25,Raman ID/IG Ratio_1.2~,BET Surface Area (m2/g)_1000~,Acid Wash_yes,Pyrolysis Temperature (¡ãC)_700~800,Pyrolysis Time (h)_1~2,Rising Rate (¡ãC min-1)_8~,Flow Cell,Electrolyte Concentration (M)_0.5,Catalyst Loading (mg cm-2)_1~,Nafion117,Glassy Carbon,Electrode Area cm2_~1,Electrolyte pH_7~8,2.22352,49.45513,80.23385,88.58798,79.54777,-0.8,-0.69,0.69,88.84,disqualified
Ni,ZIF or MOF Derived_not,Hard or Soft Templated_not,Graphene/Carbon Nanosheets or other 2D Structures_not,Polymer Derived_not,Carbon Nanofiber/Nanotubes_not,Carbon Black Derived_yes,Biomass or other Organic Derived_not,Main Transition Metal Content (wt. %)_~0.5,Nitrogen Cotent (wt. %)_~4,Metal-N Coordination Number (XAS)_3~4,Pyridinic N Ratio_25~50,Pyrrolic N Ratio_0~25,Graphitic N Ratio_25~50,Oxidized N Ratio_0~25,Raman ID/IG Ratio_1.2~,BET Surface Area (m2/g)_1000~,Acid Wash_yes,Pyrolysis Temperature (¡ãC)_800~900,Pyrolysis Time (h)_1~2,Rising Rate (¡ãC min-1)_8~,Flow Cell,Electrolyte Concentration (M)_0.5,Catalyst Loading (mg cm-2)_1~,Nafion117,Glassy Carbon,Electrode Area cm2_~1,Electrolyte pH_7~8,3.23244,9.65825,32.05081,50.75648,57.31332,-0.89,-0.78,0.78,58.12,disqualified
Ni,ZIF or MOF Derived_not,Hard or Soft Templated_not,Graphene/Carbon Nanosheets or other 2D Structures_not,Polymer Derived_not,Carbon Nanofiber/Nanotubes_not,Carbon Black Derived_yes,Biomass or other Organic Derived_not,Main Transition Metal Content (wt. %)_0.5~2,Nitrogen Cotent (wt. %)_~4,Metal-N Coordination Number (XAS)_3~4,Pyridinic N Ratio_50~75,Pyrrolic N Ratio_25~50,Graphitic N Ratio_0~25,Oxidized N Ratio_0~25,Raman ID/IG Ratio_1~1.2,BET Surface Area (m2/g)_0~500,Acid Wash_yes,Pyrolysis Temperature (¡ãC)_~700,Pyrolysis Time (h)_1~2,Rising Rate (¡ãC min-1)_8~,Flow Cell,Electrolyte Concentration (M)_0.5,Catalyst Loading (mg cm-2)_1~,Nafion117,Glassy Carbon,Electrode Area cm2_~1,Electrolyte pH_7~8,16.00178,66.5039,88.61014,91.35181,91.35181,-0.85,-0.74,0.74,92.47,qualified
Ni,ZIF or MOF Derived_not,Hard or Soft Templated_not,Graphene/Carbon Nanosheets or other 2D Structures_not,Polymer Derived_not,Carbon Nanofiber/Nanotubes_not,Carbon Black Derived_yes,Biomass or other Organic Derived_not,Main Transition Metal Content (wt. %)_0.5~2,Nitrogen Cotent (wt. %)_4~8,Metal-N Coordination Number (XAS)_3~4,Pyridinic N Ratio_~25,Pyrrolic N Ratio_0~25,Graphitic N Ratio_50~75,Oxidized N Ratio_0~25,Raman ID/IG Ratio_1~1.2,BET Surface Area (m2/g)_0~500,Acid Wash_yes,Pyrolysis Temperature (¡ãC)_~700,Pyrolysis Time (h)_1~2,Rising Rate (¡ãC min-1)_8~,Flow Cell,Electrolyte Concentration (M)_0.5,Catalyst Loading (mg cm-2)_1~,Nafion117,Glassy Carbon,Electrode Area cm2_~1,Electrolyte pH_7~8,9.90839,48.73493,80.72914,86.23121,82.06153,-0.86,-0.75,0.75,86.56,disqualified
Ni,ZIF or MOF Derived_not,Hard or Soft Templated_not,Graphene/Carbon Nanosheets or other 2D Structures_not,Polymer Derived_not,Carbon Nanofiber/Nanotubes_not,Carbon Black Derived_yes,Biomass or other Organic Derived_not,Main Transition Metal Content (wt. %)_0.5~2,Nitrogen Cotent (wt. %)_~4,Metal-N Coordination Number (XAS)_3~4,Pyridinic N Ratio_50~75,Pyrrolic N Ratio_25~50,Graphitic N Ratio_0~25,Oxidized N Ratio_0~25,Raman ID/IG Ratio_1.2~,BET Surface Area (m2/g)_1000~,Acid Wash_yes,Pyrolysis Temperature (¡ãC)_~700,Pyrolysis Time (h)_1~2,Rising Rate (¡ãC min-1)_8~,Flow Cell,Electrolyte Concentration (M)_0.5,Catalyst Loading (mg cm-2)_1~,Nafion117,Glassy Carbon,Electrode Area cm2_~1,Electrolyte pH_7~8,14.22862,64.83648,90.20241,94.80402,94.04606,-0.73,-0.62,0.62,95.85,qualified
Ni,ZIF or MOF Derived_not,Hard or Soft Templated_not,Graphene/Carbon Nanosheets or other 2D Structures_not,Polymer Derived_not,Carbon Nanofiber/Nanotubes_not,Carbon Black Derived_yes,Biomass or other Organic Derived_not,Main Transition Metal Content (wt. %)_0.5~2,Nitrogen Cotent (wt. %)_4~8,Metal-N Coordination Number (XAS)_3~4,Pyridinic N Ratio_50~75,Pyrrolic N Ratio_25~50,Graphitic N Ratio_0~25,Oxidized N Ratio_0~25,Raman ID/IG Ratio_1.2~,BET Surface Area (m2/g)_1000~,Acid Wash_yes,Pyrolysis Temperature (¡ãC)_~700,Pyrolysis Time (h)_1~2,Rising Rate (¡ãC min-1)_8~,Flow Cell,Electrolyte Concentration (M)_0.5,Catalyst Loading (mg cm-2)_1~,Nafion117,Glassy Carbon,Electrode Area cm2_~1,Electrolyte pH_7~8,12.8359,70.17266,92.17423,95.83739,92.56734,-0.77,-0.66,0.66,97.28,qualified
Ni,ZIF or MOF Derived_not,Hard or Soft Templated_not,Graphene/Carbon Nanosheets or other 2D Structures_not,Polymer Derived_not,Carbon Nanofiber/Nanotubes_not,Carbon Black Derived_yes,Biomass or other Organic Derived_not,Main Transition Metal Content (wt. %)_2~5,Nitrogen Cotent (wt. %)_4~8,Metal-N Coordination Number (XAS)_3~4,Pyridinic N Ratio_50~75,Pyrrolic N Ratio_0~25,Graphitic N Ratio_0~25,Oxidized N Ratio_0~25,Raman ID/IG Ratio_1.2~,BET Surface Area (m2/g)_1000~,Acid Wash_yes,Pyrolysis Temperature (¡ãC)_~700,Pyrolysis Time (h)_1~2,Rising Rate (¡ãC min-1)_8~,Flow Cell,Electrolyte Concentration (M)_0.5,Catalyst Loading (mg cm-2)_1~,Nafion117,Glassy Carbon,Electrode Area cm2_~1,Electrolyte pH_7~8,63.29504,77.30573,91.31642,99.24744,99.36004,-0.81,-0.7,0.7,99.67,qualified
Ni,ZIF or MOF Derived_not,Hard or Soft Templated_not,Graphene/Carbon Nanosheets or other 2D Structures_not,Polymer Derived_not,Carbon Nanofiber/Nanotubes_not,Carbon Black Derived_yes,Biomass or other Organic Derived_not,Main Transition Metal Content (wt. %)_2~5,Nitrogen Cotent (wt. %)_~4,Metal-N Coordination Number (XAS)_3~4,Pyridinic N Ratio_50~75,Pyrrolic N Ratio_0~25,Graphitic N Ratio_0~25,Oxidized N Ratio_0~25,Raman ID/IG Ratio_1.2~,BET Surface Area (m2/g)_1000~,Acid Wash_yes,Pyrolysis Temperature (¡ãC)_~700,Pyrolysis Time (h)_1~2,Rising Rate (¡ãC min-1)_8~,Flow Cell,Electrolyte Concentration (M)_0.5,Catalyst Loading (mg cm-2)_1~,Nafion117,Glassy Carbon,Electrode Area cm2_~1,Electrolyte pH_7~8,34.56893,82.11027,96.8627,99.03541,97.51285,-0.79,-0.68,0.68,99.16,qualified
