Repository: dravendr/CO2RR_Machine-Learning

# CO2RR_Machine-Learning
The machine learning code file was written in jupyter notebook and saved in the corresponding format of .ipynb. To run the code, we suggest users to install Anaconda 3 in windows 10 and install the following necessary python packages with the same or higher version to set up compatible environment: Python 3.7; jupyter 1.0.0; numpy 1.20.2; pandas 1.0.1; scikit-learn 0.22.1; matplotlib 3.1.3; shap 0.39.0；seaborn 0.10.0; tensorflow-gpu 2.4.1; tensorflow-estimator 2.4.0; Keras 2.4.3; keras-metrics 1.1.0; catboost 0.23.2; lightgbm 3.2.1; xgboost 1.0.2. For training the ANN models, two GPU of GTX 2080ti equipped with i9 9900k was used.

File: Selected Feature Modelling/apriori/database_basic_FEOVP.csv (part 6 of 14)
Element,ZIF or MOF Derived,Hard or Soft Templated,Graphene/Carbon Nanosheets or other 2D Structures,Polymer Derived,Carbon Nanofiber/Nanotubes,Carbon Black Derived,Biomass or other Organic Derived,Main Transition Metal Content (wt. %),Nitrogen Cotent (wt. %),Metal-N Coordination Number (XAS),Pyridinic N Ratio,Pyrrolic N Ratio,Graphitic N Ratio,Oxidized N Ratio,Raman ID/IG Ratio,BET Surface Area (m2/g),Acid Wash,Pyrolysis Temperature (¡ãC),Pyrolysis Time (h),Rising Rate (¡ãC min-1),Flow Cell/H-type Cell,Electrolyte Concentration (M),Catalyst Loading (mg cm-2),Nafion Membrane Thickness (¦Ìm),Carbon Paper/Glassy Carbon,Electrode Area cm2,Electrolyte pH,FE of Product (CO) at -0.5V (vs.RHE),FE of Product (CO) at -0.6V (vs.RHE),FE of Product (CO) at -0.7V (vs.RHE),FE of Product (CO) at -0.8V (vs.RHE),FE of Product (CO) at -0.9V (vs.RHE),Potential for Maximum FE of Product (CO) (vs.RHE),"corresponding overpotential (eV) ¦Ç=E-Eo,CO£¬-0.11 eV£¬Formate£¬-0.011",Overpotential (V),Maximum FE,FE90
Ni,ZIF or MOF Derived_not,Hard or Soft Templated_not,Graphene/Carbon Nanosheets or other 2D Structures_not,Polymer Derived_not,Carbon Nanofiber/Nanotubes_not,Carbon Black Derived_yes,Biomass or other Organic Derived_not,Main Transition Metal Content (wt. %)_2~5,Nitrogen Cotent (wt. %)_~4,Metal-N Coordination Number (XAS)_3~4,Pyridinic N Ratio_50~75,Pyrrolic N Ratio_0~25,Graphitic N Ratio_0~25,Oxidized N Ratio_0~25,Raman ID/IG Ratio_1.2~,BET Surface Area (m2/g)_1000~,Acid Wash_yes,Pyrolysis Temperature (¡ãC)_~700,Pyrolysis Time (h)_1~2,Rising Rate (¡ãC min-1)_8~,Flow Cell,Electrolyte Concentration (M)_0.1,Catalyst Loading (mg cm-2)_1~,Nafion117,Glassy Carbon,Electrode Area cm2_~1,Electrolyte pH_8~,89.29069,99.37985,85.73051,72.08117,58.43183,-0.59,-0.48,0.48,99.54,qualified
Ni,ZIF or MOF Derived_not,Hard or Soft Templated_not,Graphene/Carbon Nanosheets or other 2D Structures_not,Polymer Derived_not,Carbon Nanofiber/Nanotubes_not,Carbon Black Derived_yes,Biomass or other Organic Derived_not,Main Transition Metal Content (wt. %)_2~5,Nitrogen Cotent (wt. %)_~4,Metal-N Coordination Number (XAS)_3~4,Pyridinic N Ratio_50~75,Pyrrolic N Ratio_0~25,Graphitic N Ratio_0~25,Oxidized N Ratio_0~25,Raman ID/IG Ratio_1.2~,BET Surface Area (m2/g)_1000~,Acid Wash_yes,Pyrolysis Temperature (¡ãC)_~700,Pyrolysis Time (h)_1~2,Rising Rate (¡ãC min-1)_8~,Flow Cell,Electrolyte Concentration (M)_1,Catalyst Loading (mg cm-2)_1~,Nafion117,Glassy Carbon,Electrode Area cm2_~1,Electrolyte pH_8~,98.26764,93.29315,74.85757,56.42199,37.98641,-0.39,-0.28,0.28,99.54,qualified
Ni,ZIF or MOF Derived_not,Hard or Soft Templated_not,Graphene/Carbon Nanosheets or other 2D Structures_not,Polymer Derived_not,Carbon Nanofiber/Nanotubes_yes,Carbon Black Derived_not,Biomass or other Organic Derived_not,Main Transition Metal Content (wt. %)_10~,Nitrogen Cotent (wt. %)_8~,Metal-N Coordination Number (XAS)_3~4,Pyridinic N Ratio_50~75,Pyrrolic N Ratio_0~25,Graphitic N Ratio_0~25,Oxidized N Ratio_0~25,Raman ID/IG Ratio_0.8~1,BET Surface Area (m2/g)_0~500,Acid Wash_not,Pyrolysis Temperature (¡ãC)_~700,Pyrolysis Time (h)_3~4,Rising Rate (¡ãC min-1)_4~8,H-type Cell,Electrolyte Concentration (M)_0.5,Catalyst Loading (mg cm-2)_0.5~1,Nafion117,Glassy Carbon,Electrode Area cm2_~1,Electrolyte pH_7~8,78.3779,88.2978,91.30139,88.2978,85.29421,-0.7,-0.59,0.59,91.3,qualified
Ni,ZIF or MOF Derived_not,Hard or Soft Templated_not,Graphene/Carbon Nanosheets or other 2D Structures_not,Polymer Derived_not,Carbon Nanofiber/Nanotubes_yes,Carbon Black Derived_not,Biomass or other Organic Derived_not,Main Transition Metal Content (wt. %)_10~,Nitrogen Cotent (wt. %)_8~,Metal-N Coordination Number (XAS)_3~4,Pyridinic N Ratio_50~75,Pyrrolic N Ratio_0~25,Graphitic N Ratio_0~25,Oxidized N Ratio_0~25,Raman ID/IG Ratio_0.8~1,BET Surface Area (m2/g)_0~500,Acid Wash_not,Pyrolysis Temperature (¡ãC)_700~800,Pyrolysis Time (h)_3~4,Rising Rate (¡ãC min-1)_4~8,H-type Cell,Electrolyte Concentration (M)_0.5,Catalyst Loading (mg cm-2)_0.5~1,Nafion117,Glassy Carbon,Electrode Area cm2_~1,Electrolyte pH_7~8,81.41948,90.34579,91.62226,90.34579,89.06932,-0.7,-0.59,0.59,91.62226,qualified
Ni,ZIF or MOF Derived_not,Hard or Soft Templated_not,Graphene/Carbon Nanosheets or other 2D Structures_not,Polymer Derived_not,Carbon Nanofiber/Nanotubes_yes,Carbon Black Derived_not,Biomass or other Organic Derived_not,Main Transition Metal Content (wt. %)_10~,Nitrogen Cotent (wt. %)_8~,Metal-N Coordination Number (XAS)_3~4,Pyridinic N Ratio_50~75,Pyrrolic N Ratio_0~25,Graphitic N Ratio_0~25,Oxidized N Ratio_0~25,Raman ID/IG Ratio_0.8~1,BET Surface Area (m2/g)_0~500,Acid Wash_not,Pyrolysis Temperature (¡ãC)_800~900,Pyrolysis Time (h)_3~4,Rising Rate (¡ãC min-1)_4~8,H-type Cell,Electrolyte Concentration (M)_0.5,Catalyst Loading (mg cm-2)_0.5~1,Nafion117,Glassy Carbon,Electrode Area cm2_~1,Electrolyte pH_7~8,82.87153,88.41956,90.13458,88.41956,86.70454,-0.7,-0.59,0.59,90.13458,qualified
Ni,ZIF or MOF Derived_not,Hard or Soft Templated_not,Graphene/Carbon Nanosheets or other 2D Structures_not,Polymer Derived_yes,Carbon Nanofiber/Nanotubes_not,Carbon Black Derived_not,Biomass or other Organic Derived_not,Main Transition Metal Content (wt. %)_2~5,Nitrogen Cotent (wt. %)_4~8,Metal-N Coordination Number (XAS)_4~6,Pyridinic N Ratio_~25,Pyrrolic N Ratio_0~25,Graphitic N Ratio_25~50,Oxidized N Ratio_25~50,Raman ID/IG Ratio_1~1.2,BET Surface Area (m2/g)_0~500,Acid Wash_yes,Pyrolysis Temperature (¡ãC)_~700,Pyrolysis Time (h)_3~4,Rising Rate (¡ãC min-1)_4~8,H-type Cell,Electrolyte Concentration (M)_0.1,Catalyst Loading (mg cm-2)_0.5~1,Nafion117,Glassy Carbon,Electrode Area cm2_1~,Electrolyte pH_~7,2.69601,12.16497,21.63393,44.9442,38.93557,-0.8,-0.69,0.69,44.9442,disqualified
Ni,ZIF or MOF Derived_not,Hard or Soft Templated_not,Graphene/Carbon Nanosheets or other 2D Structures_not,Polymer Derived_yes,Carbon Nanofiber/Nanotubes_not,Carbon Black Derived_not,Biomass or other Organic Derived_not,Main Transition Metal Content (wt. %)_0.5~2,Nitrogen Cotent (wt. %)_4~8,Metal-N Coordination Number (XAS)_2~3,Pyridinic N Ratio_~25,Pyrrolic N Ratio_0~25,Graphitic N Ratio_25~50,Oxidized N Ratio_0~25,Raman ID/IG Ratio_0.8~1,BET Surface Area (m2/g)_0~500,Acid Wash_yes,Pyrolysis Temperature (¡ãC)_700~800,Pyrolysis Time (h)_3~4,Rising Rate (¡ãC min-1)_4~8,H-type Cell,Electrolyte Concentration (M)_0.1,Catalyst Loading (mg cm-2)_0.5~1,Nafion117,Glassy Carbon,Electrode Area cm2_1~,Electrolyte pH_~7,0.01,27.18655,63.74799,74.55816,65.54522,-0.7,-0.59,0.59,63.74799,disqualified
Ni,ZIF or MOF Derived_not,Hard or Soft Templated_not,Graphene/Carbon Nanosheets or other 2D Structures_not,Polymer Derived_yes,Carbon Nanofiber/Nanotubes_not,Carbon Black Derived_not,Biomass or other Organic Derived_not,Main Transition Metal Content (wt. %)_0.5~2,Nitrogen Cotent (wt. %)_~4,Metal-N Coordination Number (XAS)_2~3,Pyridinic N Ratio_~25,Pyrrolic N Ratio_25~50,Graphitic N Ratio_25~50,Oxidized N Ratio_0~25,Raman ID/IG Ratio_1~1.2,BET Surface Area (m2/g)_0~500,Acid Wash_yes,Pyrolysis Temperature (¡ãC)_800~900,Pyrolysis Time (h)_3~4,Rising Rate (¡ãC min-1)_4~8,H-type Cell,Electrolyte Concentration (M)_0.1,Catalyst Loading (mg cm-2)_0.5~1,Nafion117,Glassy Carbon,Electrode Area cm2_1~,Electrolyte pH_~7,0.01,30.51275,70.34675,76.51633,69.00554,-0.8,-0.69,0.69,76.51633,disqualified
Ni,ZIF or MOF Derived_not,Hard or Soft Templated_not,Graphene/Carbon Nanosheets or other 2D Structures_not,Polymer Derived_yes,Carbon Nanofiber/Nanotubes_not,Carbon Black Derived_not,Biomass or other Organic Derived_not,Main Transition Metal Content (wt. %)_0.5~2,Nitrogen Cotent (wt. %)_~4,Metal-N Coordination Number (XAS)_0~2,Pyridinic N Ratio_25~50,Pyrrolic N Ratio_25~50,Graphitic N Ratio_25~50,Oxidized N Ratio_0~25,Raman ID/IG Ratio_0.8~1,BET Surface Area (m2/g)_0~500,Acid Wash_yes,Pyrolysis Temperature (¡ãC)_900~1000,Pyrolysis Time (h)_3~4,Rising Rate (¡ãC min-1)_4~8,H-type Cell,Electrolyte Concentration (M)_0.1,Catalyst Loading (mg cm-2)_0.5~1,Nafion117,Glassy Carbon,Electrode Area cm2_~1,Electrolyte pH_~7,25.71122,55.32518,84.93914,88.72136,75.01417,-0.8,-0.69,0.69,88.72136,disqualified
Ni,ZIF or MOF Derived_not,Hard or Soft Templated_not,Graphene/Carbon Nanosheets or other 2D Structures_not,Polymer Derived_yes,Carbon Nanofiber/Nanotubes_not,Carbon Black Derived_not,Biomass or other Organic Derived_not,Main Transition Metal Content (wt. %)_~0.5,Nitrogen Cotent (wt. %)_~4,Metal-N Coordination Number (XAS)_2~3,Pyridinic N Ratio_25~50,Pyrrolic N Ratio_25~50,Graphitic N Ratio_25~50,Oxidized N Ratio_0~25,Raman ID/IG Ratio_1~1.2,BET Surface Area (m2/g)_0~500,Acid Wash_yes,Pyrolysis Temperature (¡ãC)_1000~,Pyrolysis Time (h)_3~4,Rising Rate (¡ãC min-1)_4~8,H-type Cell,Electrolyte Concentration (M)_0.1,Catalyst Loading (mg cm-2)_0.5~1,Nafion117,Glassy Carbon,Electrode Area cm2_~1,Electrolyte pH_~7,27.8035,57.57841,87.35332,88.72136,80.29855,-0.8,-0.69,0.69,88.72136,disqualified
Ni,ZIF or MOF Derived_not,Hard or Soft Templated_not,Graphene/Carbon Nanosheets or other 2D Structures_not,Polymer Derived_yes,Carbon Nanofiber/Nanotubes_not,Carbon Black Derived_not,Biomass or other Organic Derived_not,Main Transition Metal Content (wt. %)_~0.5,Nitrogen Cotent (wt. %)_~4,Metal-N Coordination Number (XAS)_2~3,Pyridinic N Ratio_25~50,Pyrrolic N Ratio_25~50,Graphitic N Ratio_0~25,Oxidized N Ratio_0~25,Raman ID/IG Ratio_1~1.2,BET Surface Area (m2/g)_0~500,Acid Wash_yes,Pyrolysis Temperature (¡ãC)_1000~,Pyrolysis Time (h)_3~4,Rising Rate (¡ãC min-1)_4~8,H-type Cell,Electrolyte Concentration (M)_0.1,Catalyst Loading (mg cm-2)_0.5~1,Nafion117,Glassy Carbon,Electrode Area cm2_1~,Electrolyte pH_~7,0.01,33.35612,72.62682,73.056,73.21695,-0.9,-0.79,0.79,73.21695,disqualified
Fe,ZIF or MOF Derived_yes,Hard or Soft Templated_not,Graphene/Carbon Nanosheets or other 2D Structures_not,Polymer Derived_not,Carbon Nanofiber/Nanotubes_not,Carbon Black Derived_not,Biomass or other Organic Derived_not,Main Transition Metal Content (wt. %)_~0.5,Nitrogen Cotent (wt. %)_~4,Metal-N Coordination Number (XAS)_3~4,Pyridinic N Ratio_25~50,Pyrrolic N Ratio_0~25,Graphitic N Ratio_25~50,Oxidized N Ratio_25~50,Raman ID/IG Ratio_1.2~,BET Surface Area (m2/g)_1000~,Acid Wash_not,Pyrolysis Temperature (¡ãC)_900~1000,Pyrolysis Time (h)_3~4,Rising Rate (¡ãC min-1)_4~8,H-type Cell,Electrolyte Concentration (M)_0.5,Catalyst Loading (mg cm-2)_~0.5,Nafion117,Glassy Carbon,Electrode Area cm2_~1,Electrolyte pH_7~8,96.5856,89.34163,82.09766,74.85369,67.60972,-0.5,-0.39,0.39,96.65,qualified
Fe,ZIF or MOF Derived_yes,Hard or Soft Templated_not,Graphene/Carbon Nanosheets or other 2D Structures_not,Polymer Derived_not,Carbon Nanofiber/Nanotubes_not,Carbon Black Derived_not,Biomass or other Organic Derived_not,Main Transition Metal Content (wt. %)_2~5,Nitrogen Cotent (wt. %)_~4,Metal-N Coordination Number (XAS)_3~4,Pyridinic N Ratio_25~50,Pyrrolic N Ratio_0~25,Graphitic N Ratio_25~50,Oxidized N Ratio_0~25,Raman ID/IG Ratio_1.2~,BET Surface Area (m2/g)_1000~,Acid Wash_not,Pyrolysis Temperature (¡ãC)_900~1000,Pyrolysis Time (h)_3~4,Rising Rate (¡ãC min-1)_4~8,H-type Cell,Electrolyte Concentration (M)_0.5,Catalyst Loading (mg cm-2)_~0.5,Nafion117,Glassy Carbon,Electrode Area cm2_~1,Electrolyte pH_7~8,93.01994,91.66979,90.31964,88.96949,87.61934,-0.46,-0.35,0.35,93.7,qualified
Fe,ZIF or MOF Derived_yes,Hard or Soft Templated_not,Graphene/Carbon Nanosheets or other 2D Structures_not,Polymer Derived_not,Carbon Nanofiber/Nanotubes_not,Carbon Black Derived_not,Biomass or other Organic Derived_not,Main Transition Metal Content (wt. %)_2~5,Nitrogen Cotent (wt. %)_~4,Metal-N Coordination Number (XAS)_3~4,Pyridinic N Ratio_25~50,Pyrrolic N Ratio_0~25,Graphitic N Ratio_25~50,Oxidized N Ratio_0~25,Raman ID/IG Ratio_1.2~,BET Surface Area (m2/g)_1000~,Acid Wash_not,Pyrolysis Temperature (¡ãC)_900~1000,Pyrolysis Time (h)_3~4,Rising Rate (¡ãC min-1)_4~8,H-type Cell,Electrolyte Concentration (M)_0.5,Catalyst Loading (mg cm-2)_~0.5,Nafion117,Glassy Carbon,Electrode Area cm2_~1,Electrolyte pH_7~8,91.26704,89.19239,87.11774,85.04309,82.96844,-0.49,-0.38,0.38,91.52,qualified
Ni,ZIF or MOF Derived_not,Hard or Soft Templated_yes,Graphene/Carbon Nanosheets or other 2D Structures_not,Polymer Derived_not,Carbon Nanofiber/Nanotubes_not,Carbon Black Derived_not,Biomass or other Organic Derived_not,Main Transition Metal Content (wt. %)_0.5~2,Nitrogen Cotent (wt. %)_4~8,Metal-N Coordination Number (XAS)_3~4,Pyridinic N Ratio_25~50,Pyrrolic N Ratio_0~25,Graphitic N Ratio_25~50,Oxidized N Ratio_0~25,Raman ID/IG Ratio_1~1.2,BET Surface Area (m2/g)_0~500,Acid Wash_yes,Pyrolysis Temperature (¡ãC)_800~900,Pyrolysis Time (h)_3~4,Rising Rate (¡ãC min-1)_4~8,H-type Cell,Electrolyte Concentration (M)_0.5,Catalyst Loading (mg cm-2)_~0.5,Nafion115,Glassy Carbon,Electrode Area cm2_~1,Electrolyte pH_7~8,15.87118,58.64659,81.50428,90.13882,89.68856,-0.8,-0.69,0.69,90.13,qualified
Fe,ZIF or MOF Derived_yes,Hard or Soft Templated_not,Graphene/Carbon Nanosheets or other 2D Structures_not,Polymer Derived_not,Carbon Nanofiber/Nanotubes_not,Carbon Black Derived_not,Biomass or other Organic Derived_not,Main Transition Metal Content (wt. %)_~0.5,Nitrogen Cotent (wt. %)_8~,Metal-N Coordination Number (XAS)_3~4,Pyridinic N Ratio_50~75,Pyrrolic N Ratio_0~25,Graphitic N Ratio_0~25,Oxidized N Ratio_0~25,Raman ID/IG Ratio_1~1.2,BET Surface Area (m2/g)_0~500,Acid Wash_not,Pyrolysis Temperature (¡ãC)_900~1000,Pyrolysis Time (h)_1~2,Rising Rate (¡ãC min-1)_4~8,H-type Cell,Electrolyte Concentration (M)_0.5,Catalyst Loading (mg cm-2)_0.5~1,Nafion117,Glassy Carbon,Electrode Area cm2_~1,Electrolyte pH_7~8,45.35676,46.08971,35.88901,20.78752,5.68603,-0.52,-0.41,0.41,49.2,disqualified
Fe,ZIF or MOF Derived_yes,Hard or Soft Templated_not,Graphene/Carbon Nanosheets or other 2D Structures_not,Polymer Derived_not,Carbon Nanofiber/Nanotubes_not,Carbon Black Derived_not,Biomass or other Organic Derived_not,Main Transition Metal Content (wt. %)_~0.5,Nitrogen Cotent (wt. %)_8~,Metal-N Coordination Number (XAS)_3~4,Pyridinic N Ratio_50~75,Pyrrolic N Ratio_0~25,Graphitic N Ratio_0~25,Oxidized N Ratio_0~25,Raman ID/IG Ratio_~0.8,BET Surface Area (m2/g)_500~1000,Acid Wash_not,Pyrolysis Temperature (¡ãC)_900~1000,Pyrolysis Time (h)_1~2,Rising Rate (¡ãC min-1)_4~8,H-type Cell,Electrolyte Concentration (M)_0.5,Catalyst Loading (mg cm-2)_0.5~1,Nafion117,Glassy Carbon,Electrode Area cm2_~1,Electrolyte pH_7~8,71.36042,74.34289,56.33292,34.30898,12.28504,-0.52,-0.41,0.41,77.5,disqualified
Fe,ZIF or MOF Derived_yes,Hard or Soft Templated_not,Graphene/Carbon Nanosheets or other 2D Structures_not,Polymer Derived_not,Carbon Nanofiber/Nanotubes_not,Carbon Black Derived_not,Biomass or other Organic Derived_not,Main Transition Metal Content (wt. %)_~0.5,Nitrogen Cotent (wt. %)_8~,Metal-N Coordination Number (XAS)_3~4,Pyridinic N Ratio_50~75,Pyrrolic N Ratio_0~25,Graphitic N Ratio_0~25,Oxidized N Ratio_0~25,Raman ID/IG Ratio_1~1.2,BET Surface Area (m2/g)_500~1000,Acid Wash_not,Pyrolysis Temperature (¡ãC)_900~1000,Pyrolysis Time (h)_1~2,Rising Rate (¡ãC min-1)_4~8,H-type Cell,Electrolyte Concentration (M)_0.5,Catalyst Loading (mg cm-2)_0.5~1,Nafion117,Glassy Carbon,Electrode Area cm2_~1,Electrolyte pH_7~8,93.26272,95.92859,88.85939,76.18189,63.50439,-0.52,-0.41,0.41,99,qualified
Fe,ZIF or MOF Derived_yes,Hard or Soft Templated_not,Graphene/Carbon Nanosheets or other 2D Structures_not,Polymer Derived_not,Carbon Nanofiber/Nanotubes_not,Carbon Black Derived_not,Biomass or other Organic Derived_not,Main Transition Metal Content (wt. %)_2~5,Nitrogen Cotent (wt. %)_4~8,Metal-N Coordination Number (XAS)_3~4,Pyridinic N Ratio_25~50,Pyrrolic N Ratio_0~25,Graphitic N Ratio_0~25,Oxidized N Ratio_0~25,Raman ID/IG Ratio_1~1.2,BET Surface Area (m2/g)_500~1000,Acid Wash_not,Pyrolysis Temperature (¡ãC)_900~1000,Pyrolysis Time (h)_1~2,Rising Rate (¡ãC min-1)_4~8,H-type Cell,Electrolyte Concentration (M)_0.1,Catalyst Loading (mg cm-2)_0.5~1,Nafion117,Carbon Paper,Electrode Area cm2_~1,Electrolyte pH_~7,87.30078,96.11483,92.75203,78.66976,64.58749,-0.56,-0.45,0.45,96.05,qualified
Zn,ZIF or MOF Derived_yes,Hard or Soft Templated_not,Graphene/Carbon Nanosheets or other 2D Structures_not,Polymer Derived_not,Carbon Nanofiber/Nanotubes_not,Carbon Black Derived_not,Biomass or other Organic Derived_not,Main Transition Metal Content (wt. %)_~0.5,Nitrogen Cotent (wt. %)_4~8,Metal-N Coordination Number (XAS)_3~4,Pyridinic N Ratio_25~50,Pyrrolic N Ratio_0~25,Graphitic N Ratio_0~25,Oxidized N Ratio_0~25,Raman ID/IG Ratio_1~1.2,BET Surface Area (m2/g)_500~1000,Acid Wash_not,Pyrolysis Temperature (¡ãC)_900~1000,Pyrolysis Time (h)_1~2,Rising Rate (¡ãC min-1)_4~8,H-type Cell,Electrolyte Concentration (M)_0.1,Catalyst Loading (mg cm-2)_0.5~1,Nafion117,Carbon Paper,Electrode Area cm2_~1,Electrolyte pH_~7,43.48525,80.49017,96.55595,98.48817,96.55595,-0.86,-0.75,0.75,99.27,qualified
Zn,ZIF or MOF Derived_yes,Hard or Soft Templated_not,Graphene/Carbon Nanosheets or other 2D Structures_not,Polymer Derived_not,Carbon Nanofiber/Nanotubes_not,Carbon Black Derived_not,Biomass or other Organic Derived_not,Main Transition Metal Content (wt. %)_2~5,Nitrogen Cotent (wt. %)_8~,Metal-N Coordination Number (XAS)_3~4,Pyridinic N Ratio_25~50,Pyrrolic N Ratio_0~25,Graphitic N Ratio_0~25,Oxidized N Ratio_0~25,Raman ID/IG Ratio_1~1.2,BET Surface Area (m2/g)_500~1000,Acid Wash_not,Pyrolysis Temperature (¡ãC)_900~1000,Pyrolysis Time (h)_1~2,Rising Rate (¡ãC min-1)_4~8,H-type Cell,Electrolyte Concentration (M)_0.1,Catalyst Loading (mg cm-2)_0.5~1,Nafion117,Carbon Paper,Electrode Area cm2_~1,Electrolyte pH_~7,40.29599,44.94519,34.60068,26.6888,18.77692,-0.56,-0.45,0.45,48.46,disqualified
Ni,ZIF or MOF Derived_yes,Hard or Soft Templated_not,Graphene/Carbon Nanosheets or other 2D Structures_not,Polymer Derived_not,Carbon Nanofiber/Nanotubes_not,Carbon Black Derived_not,Biomass or other Organic Derived_not,Main Transition Metal Content (wt. %)_0.5~2,Nitrogen Cotent (wt. %)_4~8,Metal-N Coordination Number (XAS)_3~4,Pyridinic N Ratio_50~75,Pyrrolic N Ratio_25~50,Graphitic N Ratio_0~25,Oxidized N Ratio_0~25,Raman ID/IG Ratio_0.8~1,BET Surface Area (m2/g)_0~500,Acid Wash_yes,Pyrolysis Temperature (¡ãC)_~700,Pyrolysis Time (h)_1~2,Rising Rate (¡ãC min-1)_4~8,H-type Cell,Electrolyte Concentration (M)_0.5,Catalyst Loading (mg cm-2)_0.5~1,Nafion117,Glassy Carbon,Electrode Area cm2_~1,Electrolyte pH_7~8,23.61331,35.37966,54.55829,68.21659,59.94904,-0.8,-0.69,0.69,68.21,disqualified
Ni,ZIF or MOF Derived_yes,Hard or Soft Templated_not,Graphene/Carbon Nanosheets or other 2D Structures_not,Polymer Derived_not,Carbon Nanofiber/Nanotubes_not,Carbon Black Derived_not,Biomass or other Organic Derived_not,Main Transition Metal Content (wt. %)_0.5~2,Nitrogen Cotent (wt. %)_~4,Metal-N Coordination Number (XAS)_2~3,Pyridinic N Ratio_50~75,Pyrrolic N Ratio_25~50,Graphitic N Ratio_0~25,Oxidized N Ratio_0~25,Raman ID/IG Ratio_0.8~1,BET Surface Area (m2/g)_0~500,Acid Wash_yes,Pyrolysis Temperature (¡ãC)_700~800,Pyrolysis Time (h)_1~2,Rising Rate (¡ãC min-1)_4~8,H-type Cell,Electrolyte Concentration (M)_0.5,Catalyst Loading (mg cm-2)_0.5~1,Nafion117,Glassy Carbon,Electrode Area cm2_~1,Electrolyte pH_7~8,31.90677,59.50845,72.15598,91.33461,81.87488,-0.8,-0.69,0.69,91.33461,qualified
Ni,ZIF or MOF Derived_yes,Hard or Soft Templated_not,Graphene/Carbon Nanosheets or other 2D Structures_not,Polymer Derived_not,Carbon Nanofiber/Nanotubes_not,Carbon Black Derived_not,Biomass or other Organic Derived_not,Main Transition Metal Content (wt. %)_0.5~2,Nitrogen Cotent (wt. %)_~4,Metal-N Coordination Number (XAS)_0~2,Pyridinic N Ratio_25~50,Pyrrolic N Ratio_25~50,Graphitic N Ratio_0~25,Oxidized N Ratio_0~25,Raman ID/IG Ratio_0.8~1,BET Surface Area (m2/g)_0~500,Acid Wash_yes,Pyrolysis Temperature (¡ãC)_800~900,Pyrolysis Time (h)_1~2,Rising Rate (¡ãC min-1)_4~8,H-type Cell,Electrolyte Concentration (M)_0.5,Catalyst Loading (mg cm-2)_0.5~1,Nafion117,Glassy Carbon,Electrode Area cm2_~1,Electrolyte pH_7~8,37.55669,62.41116,76.95064,97.86572,86.98055,-0.8,-0.69,0.69,97.86572,qualified
none,ZIF or MOF Derived_not,Hard or Soft Templated_not,Graphene/Carbon Nanosheets or other 2D Structures_yes,Polymer Derived_not,Carbon Nanofiber/Nanotubes_not,Carbon Black Derived_not,Biomass or other Organic Derived_not,Metal_Free,Nitrogen Cotent (wt. %)_~4,Metal-N Coordination Number (XAS)_0~2,Pyridinic N Ratio_25~50,Pyrrolic N Ratio_0~25,Graphitic N Ratio_50~75,Oxidized N Ratio_0~25,Raman ID/IG Ratio_1.2~,BET Surface Area (m2/g)_0~500,Acid Wash_not,Pyrolysis Temperature (¡ãC)_800~900,Pyrolysis Time (h)_3~4,Rising Rate (¡ãC min-1)_~4,H-type Cell,Electrolyte Concentration (M)_0.5,Catalyst Loading (mg cm-2)_0.5~1,Nafion117,Carbon Paper,Electrode Area cm2_~1,Electrolyte pH_7~8,2.98069,6.54701,13.2466,27.53737,55.68584,-1,-0.89,0.89,65.11112,disqualified
none,ZIF or MOF Derived_not,Hard or Soft Templated_not,Graphene/Carbon Nanosheets or other 2D Structures_yes,Polymer Derived_not,Carbon Nanofiber/Nanotubes_not,Carbon Black Derived_not,Biomass or other Organic Derived_not,Metal_Free,Nitrogen Cotent (wt. %)_~4,Metal-N Coordination Number (XAS)_0~2,Pyridinic N Ratio_25~50,Pyrrolic N Ratio_50~75,Graphitic N Ratio_0~25,Oxidized N Ratio_0~25,Raman ID/IG Ratio_1.2~,BET Surface Area (m2/g)_0~500,Acid Wash_not,Pyrolysis Temperature (¡ãC)_~700,Pyrolysis Time (h)_3~4,Rising Rate (¡ãC min-1)_~4,H-type Cell,Electrolyte Concentration (M)_0.5,Catalyst Loading (mg cm-2)_0.5~1,Nafion117,Carbon Paper,Electrode Area cm2_~1,Electrolyte pH_7~8,3.82132,6.11396,10.11333,20.40472,38.66938,-1,-0.89,0.89,39.68833,disqualified
none,ZIF or MOF Derived_not,Hard or Soft Templated_not,Graphene/Carbon Nanosheets or other 2D Structures_yes,Polymer Derived_not,Carbon Nanofiber/Nanotubes_not,Carbon Black Derived_not,Biomass or other Organic Derived_not,Metal_Free,Nitrogen Cotent (wt. %)_~4,Metal-N Coordination Number (XAS)_0~2,Pyridinic N Ratio_25~50,Pyrrolic N Ratio_25~50,Graphitic N Ratio_25~50,Oxidized N Ratio_0~25,Raman ID/IG Ratio_1.2~,BET Surface Area (m2/g)_0~500,Acid Wash_not,Pyrolysis Temperature (¡ãC)_~700,Pyrolysis Time (h)_3~4,Rising Rate (¡ãC min-1)_~4,H-type Cell,Electrolyte Concentration (M)_0.5,Catalyst Loading (mg cm-2)_0.5~1,Nafion117,Carbon Paper,Electrode Area cm2_~1,Electrolyte pH_7~8,5.24785,8.25375,20.83777,42.66876,86.38168,-1,-0.89,0.89,86.38168,disqualified
none,ZIF or MOF Derived_not,Hard or Soft Templated_not,Graphene/Carbon Nanosheets or other 2D Structures_yes,Polymer Derived_not,Carbon Nanofiber/Nanotubes_not,Carbon Black Derived_not,Biomass or other Organic Derived_not,Metal_Free,Nitrogen Cotent (wt. %)_~4,Metal-N Coordination Number (XAS)_0~2,Pyridinic N Ratio_25~50,Pyrrolic N Ratio_25~50,Graphitic N Ratio_25~50,Oxidized N Ratio_0~25,Raman ID/IG Ratio_1.2~,BET Surface Area (m2/g)_0~500,Acid Wash_not,Pyrolysis Temperature (¡ãC)_~700,Pyrolysis Time (h)_3~4,Rising Rate (¡ãC min-1)_~4,H-type Cell,Electrolyte Concentration (M)_0.5,Catalyst Loading (mg cm-2)_0.5~1,Nafion117,Carbon Paper,Electrode Area cm2_~1,Electrolyte pH_7~8,2.54764,3.54111,9.24723,12.83902,19.97167,-0.9,-0.79,0.79,19.97167,disqualified
none,ZIF or MOF Derived_not,Hard or Soft Templated_not,Graphene/Carbon Nanosheets or other 2D Structures_yes,Polymer Derived_not,Carbon Nanofiber/Nanotubes_not,Carbon Black Derived_not,Biomass or other Organic Derived_not,Metal_Free,Nitrogen Cotent (wt. %)_~4,Metal-N Coordination Number (XAS)_0~2,Pyridinic N Ratio_25~50,Pyrrolic N Ratio_25~50,Graphitic N Ratio_25~50,Oxidized N Ratio_0~25,Raman ID/IG Ratio_1.2~,BET Surface Area (m2/g)_0~500,Acid Wash_not,Pyrolysis Temperature (¡ãC)_~700,Pyrolysis Time (h)_3~4,Rising Rate (¡ãC min-1)_4~8,H-type Cell,Electrolyte Concentration (M)_0.5,Catalyst Loading (mg cm-2)_0.5~1,Nafion117,Carbon Paper,Electrode Area cm2_~1,Electrolyte pH_7~8,2.26742,4.84027,7.41312,9.83312,15.41187,-0.9,-0.79,0.79,15.41187,disqualified
Cu,ZIF or MOF Derived_not,Hard or Soft Templated_not,Graphene/Carbon Nanosheets or other 2D Structures_yes,Polymer Derived_not,Carbon Nanofiber/Nanotubes_not,Carbon Black Derived_not,Biomass or other Organic Derived_not,Main Transition Metal Content (wt. %)_0.5~2,Nitrogen Cotent (wt. %)_4~8,Metal-N Coordination Number (XAS)_3~4,Pyridinic N Ratio_25~50,Pyrrolic N Ratio_0~25,Graphitic N Ratio_25~50,Oxidized N Ratio_0~25,Raman ID/IG Ratio_1~1.2,BET Surface Area (m2/g)_500~1000,Acid Wash_yes,Pyrolysis Temperature (¡ãC)_800~900,Pyrolysis Time (h)_~1,Rising Rate (¡ãC min-1)_4~8,H-type Cell,Electrolyte Concentration (M)_0.1,Catalyst Loading (mg cm-2)_~0.5,Nafion117,Carbon Paper,Electrode Area cm2_1~,Electrolyte pH_~7,69.14575,69.14575,72.16639,63.28391,43.51517,-0.7,-0.59,0.59,72.16639,disqualified
Cu,ZIF or MOF Derived_not,Hard or Soft Templated_not,Graphene/Carbon Nanosheets or other 2D Structures_yes,Polymer Derived_not,Carbon Nanofiber/Nanotubes_not,Carbon Black Derived_not,Biomass or other Organic Derived_not,Main Transition Metal Content (wt. %)_0.5~2,Nitrogen Cotent (wt. %)_4~8,Metal-N Coordination Number (XAS)_3~4,Pyridinic N Ratio_~25,Pyrrolic N Ratio_0~25,Graphitic N Ratio_0~25,Oxidized N Ratio_25~50,Raman ID/IG Ratio_1~1.2,BET Surface Area (m2/g)_500~1000,Acid Wash_yes,Pyrolysis Temperature (¡ãC)_800~900,Pyrolysis Time (h)_~1,Rising Rate (¡ãC min-1)_4~8,H-type Cell,Electrolyte Concentration (M)_0.1,Catalyst Loading (mg cm-2)_~0.5,Nafion117,Carbon Paper,Electrode Area cm2_1~,Electrolyte pH_~7,66.76169,71.707,64.38061,62.12165,55.28369,-0.6,-0.49,0.49,71.707,disqualified
Zn,ZIF or MOF Derived_yes,Hard or Soft Templated_not,Graphene/Carbon Nanosheets or other 2D Structures_not,Polymer Derived_not,Carbon Nanofiber/Nanotubes_not,Carbon Black Derived_not,Biomass or other Organic Derived_not,Main Transition Metal Content (wt. %)_5~10,Nitrogen Cotent (wt. %)_8~,Metal-N Coordination Number (XAS)_3~4,Pyridinic N Ratio_50~75,Pyrrolic N Ratio_0~25,Graphitic N Ratio_0~25,Oxidized N Ratio_0~25,Raman ID/IG Ratio_0.8~1,BET Surface Area (m2/g)_0~500,Acid Wash_yes,Pyrolysis Temperature (¡ãC)_800~900,Pyrolysis Time (h)_2~4,Rising Rate (¡ãC min-1)_~4,H-type Cell,Electrolyte Concentration (M)_1,Catalyst Loading (mg cm-2)_1~,Nafion115,Glassy Carbon,Electrode Area cm2_1~,Electrolyte pH_8~,0.05,0.05,3.32,2.6,1.88,-0.74,-0.63,0.63,5.14,disqualified
Fe,ZIF or MOF Derived_yes,Hard or Soft Templated_not,Graphene/Carbon Nanosheets or other 2D Structures_not,Polymer Derived_not,Carbon Nanofiber/Nanotubes_not,Carbon Black Derived_not,Biomass or other Organic Derived_not,Main Transition Metal Content (wt. %)_0.5~2,Nitrogen Cotent (wt. %)_4~8,Metal-N Coordination Number (XAS)_3~4,Pyridinic N Ratio_50~75,Pyrrolic N Ratio_25~50,Graphitic N Ratio_0~25,Oxidized N Ratio_0~25,Raman ID/IG Ratio_1~1.2,BET Surface Area (m2/g)_500~1000,Acid Wash_yes,Pyrolysis Temperature (¡ãC)_800~900,Pyrolysis Time (h)_2~4,Rising Rate (¡ãC min-1)_~4,H-type Cell,Electrolyte Concentration (M)_1,Catalyst Loading (mg cm-2)_1~,Nafion115,Glassy Carbon,Electrode Area cm2_1~,Electrolyte pH_8~,81.53096,71.459,56.80732,40.3726,23.93788,-0.43,-0.32,0.32,84.81,disqualified
Fe,ZIF or MOF Derived_yes,Hard or Soft Templated_not,Graphene/Carbon Nanosheets or other 2D Structures_not,Polymer Derived_not,Carbon Nanofiber/Nanotubes_not,Carbon Black Derived_not,Biomass or other Organic Derived_not,Main Transition Metal Content (wt. %)_0.5~2,Nitrogen Cotent (wt. %)_8~,Metal-N Coordination Number (XAS)_3~4,Pyridinic N Ratio_50~75,Pyrrolic N Ratio_0~25,Graphitic N Ratio_0~25,Oxidized N Ratio_0~25,Raman ID/IG Ratio_0.8~1,BET Surface Area (m2/g)_500~1000,Acid Wash_yes,Pyrolysis Temperature (¡ãC)_800~900,Pyrolysis Time (h)_2~4,Rising Rate (¡ãC min-1)_~4,H-type Cell,Electrolyte Concentration (M)_1,Catalyst Loading (mg cm-2)_1~,Nafion115,Glassy Carbon,Electrode Area cm2_1~,Electrolyte pH_8~,89.3195,81.61795,67.50061,47.50233,27.50405,-0.43,-0.32,0.32,93.19,qualified
Fe,ZIF or MOF Derived_yes,Hard or Soft Templated_not,Graphene/Carbon Nanosheets or other 2D Structures_not,Polymer Derived_not,Carbon Nanofiber/Nanotubes_not,Carbon Black Derived_not,Biomass or other Organic Derived_not,Main Transition Metal Content (wt. %)_2~5,Nitrogen Cotent (wt. %)_8~,Metal-N Coordination Number (XAS)_3~4,Pyridinic N Ratio_50~75,Pyrrolic N Ratio_0~25,Graphitic N Ratio_0~25,Oxidized N Ratio_0~25,Raman ID/IG Ratio_1~1.2,BET Surface Area (m2/g)_500~1000,Acid Wash_yes,Pyrolysis Temperature (¡ãC)_800~900,Pyrolysis Time (h)_2~4,Rising Rate (¡ãC min-1)_~4,H-type Cell,Electrolyte Concentration (M)_1,Catalyst Loading (mg cm-2)_1~,Nafion115,Glassy Carbon,Electrode Area cm2_1~,Electrolyte pH_8~,83.49411,78.78033,68.56892,56.58319,44.59746,-0.43,-0.32,0.32,85.29131,disqualified
Fe,ZIF or MOF Derived_yes,Hard or Soft Templated_not,Graphene/Carbon Nanosheets or other 2D Structures_not,Polymer Derived_not,Carbon Nanofiber/Nanotubes_not,Carbon Black Derived_not,Biomass or other Organic Derived_not,Main Transition Metal Content (wt. %)_0.5~2,Nitrogen Cotent (wt. %)_8~,Metal-N Coordination Number (XAS)_3~4,Pyridinic N Ratio_50~75,Pyrrolic N Ratio_0~25,Graphitic N Ratio_0~25,Oxidized N Ratio_0~25,Raman ID/IG Ratio_0.8~1,BET Surface Area (m2/g)_500~1000,Acid Wash_yes,Pyrolysis Temperature (¡ãC)_800~900,Pyrolysis Time (h)_2~4,Rising Rate (¡ãC min-1)_~4,H-type Cell,Electrolyte Concentration (M)_0.1,Catalyst Loading (mg cm-2)_1~,Nafion115,Glassy Carbon,Electrode Area cm2_1~,Electrolyte pH_~7,87.84456,90.54495,90.97938,87.98516,84.99094,-0.67,-0.56,0.56,91.7,qualified
Fe,ZIF or MOF Derived_yes,Hard or Soft Templated_not,Graphene/Carbon Nanosheets or other 2D Structures_not,Polymer Derived_not,Carbon Nanofiber/Nanotubes_not,Carbon Black Derived_not,Biomass or other Organic Derived_not,Main Transition Metal Content (wt. %)_0.5~2,Nitrogen Cotent (wt. %)_8~,Metal-N Coordination Number (XAS)_3~4,Pyridinic N Ratio_50~75,Pyrrolic N Ratio_0~25,Graphitic N Ratio_0~25,Oxidized N Ratio_0~25,Raman ID/IG Ratio_0.8~1,BET Surface Area (m2/g)_500~1000,Acid Wash_yes,Pyrolysis Temperature (¡ãC)_800~900,Pyrolysis Time (h)_2~4,Rising Rate (¡ãC min-1)_~4,H-type Cell,Electrolyte Concentration (M)_0.5,Catalyst Loading (mg cm-2)_1~,Nafion115,Glassy Carbon,Electrode Area cm2_1~,Electrolyte pH_7~8,89.9211,88.71757,85.39294,80.21852,75.0441,-0.53,-0.42,0.42,90.3,qualified
Fe,ZIF or MOF Derived_yes,Hard or Soft Templated_not,Graphene/Carbon Nanosheets or other 2D Structures_not,Polymer Derived_not,Carbon Nanofiber/Nanotubes_not,Carbon Black Derived_not,Biomass or other Organic Derived_not,Main Transition Metal Content (wt. %)_~0.5,Nitrogen Cotent (wt. %)_8~,Metal-N Coordination Number (XAS)_3~4,Pyridinic N Ratio_50~75,Pyrrolic N Ratio_0~25,Graphitic N Ratio_0~25,Oxidized N Ratio_0~25,Raman ID/IG Ratio_0.8~1,BET Surface Area (m2/g)_500~1000,Acid Wash_yes,Pyrolysis Temperature (¡ãC)_800~900,Pyrolysis Time (h)_2~4,Rising Rate (¡ãC min-1)_~4,H-type Cell,Electrolyte Concentration (M)_1,Catalyst Loading (mg cm-2)_1~,Nafion115,Glassy Carbon,Electrode Area cm2_1~,Electrolyte pH_8~,87.70795,80.05736,68.72504,51.7741,34.82316,-0.43,-0.32,0.32,90.3,qualified
Fe,ZIF or MOF Derived_yes,Hard or Soft Templated_not,Graphene/Carbon Nanosheets or other 2D Structures_not,Polymer Derived_not,Carbon Nanofiber/Nanotubes_not,Carbon Black Derived_not,Biomass or other Organic Derived_not,Main Transition Metal Content (wt. %)_0.5~2,Nitrogen Cotent (wt. %)_8~,Metal-N Coordination Number (XAS)_3~4,Pyridinic N Ratio_50~75,Pyrrolic N Ratio_0~25,Graphitic N Ratio_0~25,Oxidized N Ratio_0~25,Raman ID/IG Ratio_0.8~1,BET Surface Area (m2/g)_500~1000,Acid Wash_yes,Pyrolysis Temperature (¡ãC)_800~900,Pyrolysis Time (h)_2~4,Rising Rate (¡ãC min-1)_~4,H-type Cell,Electrolyte Concentration (M)_1,Catalyst Loading (mg cm-2)_1~,Nafion115,Glassy Carbon,Electrode Area cm2_1~,Electrolyte pH_8~,81.56893,74.37474,62.45567,48.41599,34.37631,-0.33,-0.22,0.22,84.89,disqualified
Fe,ZIF or MOF Derived_not,Hard or Soft Templated_not,Graphene/Carbon Nanosheets or other 2D Structures_not,Polymer Derived_not,Carbon Nanofiber/Nanotubes_not,Carbon Black Derived_yes,Biomass or other Organic Derived_not,Main Transition Metal Content (wt. %)_~0.5,Nitrogen Cotent (wt. %)_~4,Metal-N Coordination Number (XAS)_3~4,Pyridinic N Ratio_25~50,Pyrrolic N Ratio_25~50,Graphitic N Ratio_0~25,Oxidized N Ratio_0~25,Raman ID/IG Ratio_0.8~1,BET Surface Area (m2/g)_0~500,Acid Wash_yes,Pyrolysis Temperature (¡ãC)_800~900,Pyrolysis Time (h)_~1,Rising Rate (¡ãC min-1)_8~,H-type Cell,Electrolyte Concentration (M)_0.1,Catalyst Loading (mg cm-2)_0.5~1,Nafion212,Carbon Paper,Electrode Area cm2_~1,Electrolyte pH_~7,63.32399,68.02332,59.46703,40.73097,21.99491,-0.58,-0.47,0.47,68.6,disqualified
Fe,ZIF or MOF Derived_not,Hard or Soft Templated_not,Graphene/Carbon Nanosheets or other 2D Structures_not,Polymer Derived_not,Carbon Nanofiber/Nanotubes_not,Carbon Black Derived_yes,Biomass or other Organic Derived_not,Main Transition Metal Content (wt. %)_~0.5,Nitrogen Cotent (wt. %)_~4,Metal-N Coordination Number (XAS)_3~4,Pyridinic N Ratio_25~50,Pyrrolic N Ratio_25~50,Graphitic N Ratio_0~25,Oxidized N Ratio_0~25,Raman ID/IG Ratio_0.8~1,BET Surface Area (m2/g)_0~500,Acid Wash_yes,Pyrolysis Temperature (¡ãC)_800~900,Pyrolysis Time (h)_~1,Rising Rate (¡ãC min-1)_8~,H-type Cell,Electrolyte Concentration (M)_0.1,Catalyst Loading (mg cm-2)_0.5~1,Nafion212,Carbon Paper,Electrode Area cm2_~1,Electrolyte pH_~7,68.68708,72.16086,46.19785,33.20354,20.20923,-0.62,-0.51,0.51,72.62,disqualified
Fe,ZIF or MOF Derived_not,Hard or Soft Templated_not,Graphene/Carbon Nanosheets or other 2D Structures_not,Polymer Derived_not,Carbon Nanofiber/Nanotubes_not,Carbon Black Derived_yes,Biomass or other Organic Derived_not,Main Transition Metal Content (wt. %)_0.5~2,Nitrogen Cotent (wt. %)_4~8,Metal-N Coordination Number (XAS)_3~4,Pyridinic N Ratio_25~50,Pyrrolic N Ratio_25~50,Graphitic N Ratio_0~25,Oxidized N Ratio_0~25,Raman ID/IG Ratio_0.8~1,BET Surface Area (m2/g)_0~500,Acid Wash_yes,Pyrolysis Temperature (¡ãC)_800~900,Pyrolysis Time (h)_~1,Rising Rate (¡ãC min-1)_8~,H-type Cell,Electrolyte Concentration (M)_0.1,Catalyst Loading (mg cm-2)_0.5~1,Nafion212,Carbon Paper,Electrode Area cm2_~1,Electrolyte pH_~7,32.03734,63.06677,32.03734,24.58376,17.13018,-0.53,-0.42,0.42,72.76,disqualified
Fe,ZIF or MOF Derived_not,Hard or Soft Templated_not,Graphene/Carbon Nanosheets or other 2D Structures_not,Polymer Derived_not,Carbon Nanofiber/Nanotubes_not,Carbon Black Derived_yes,Biomass or other Organic Derived_not,Main Transition Metal Content (wt. %)_0.5~2,Nitrogen Cotent (wt. %)_4~8,Metal-N Coordination Number (XAS)_3~4,Pyridinic N Ratio_25~50,Pyrrolic N Ratio_25~50,Graphitic N Ratio_0~25,Oxidized N Ratio_0~25,Raman ID/IG Ratio_0.8~1,BET Surface Area (m2/g)_0~500,Acid Wash_yes,Pyrolysis Temperature (¡ãC)_800~900,Pyrolysis Time (h)_~1,Rising Rate (¡ãC min-1)_8~,H-type Cell,Electrolyte Concentration (M)_0.1,Catalyst Loading (mg cm-2)_0.5~1,Nafion212,Carbon Paper,Electrode Area cm2_~1,Electrolyte pH_~7,82.82037,80.75729,67.38979,44.27165,27.31271,-0.52,-0.41,0.41,85.58,disqualified
Fe,ZIF or MOF Derived_not,Hard or Soft Templated_not,Graphene/Carbon Nanosheets or other 2D Structures_not,Polymer Derived_not,Carbon Nanofiber/Nanotubes_not,Carbon Black Derived_yes,Biomass or other Organic Derived_not,Main Transition Metal Content (wt. %)_0.5~2,Nitrogen Cotent (wt. %)_4~8,Metal-N Coordination Number (XAS)_3~4,Pyridinic N Ratio_25~50,Pyrrolic N Ratio_25~50,Graphitic N Ratio_0~25,Oxidized N Ratio_0~25,Raman ID/IG Ratio_0.8~1,BET Surface Area (m2/g)_0~500,Acid Wash_yes,Pyrolysis Temperature (¡ãC)_800~900,Pyrolysis Time (h)_~1,Rising Rate (¡ãC min-1)_8~,H-type Cell,Electrolyte Concentration (M)_0.1,Catalyst Loading (mg cm-2)_0.5~1,Nafion212,Carbon Paper,Electrode Area cm2_~1,Electrolyte pH_~7,77.09915,57.88464,32.40346,22.12795,11.85244,-0.53,-0.42,0.42,77.3,disqualified
Ni,ZIF or MOF Derived_not,Hard or Soft Templated_not,Graphene/Carbon Nanosheets or other 2D Structures_not,Polymer Derived_yes,Carbon Nanofiber/Nanotubes_not,Carbon Black Derived_not,Biomass or other Organic Derived_not,Main Transition Metal Content (wt. %)_2~5,Nitrogen Cotent (wt. %)_4~8,Metal-N Coordination Number (XAS)_3~4,Pyridinic N Ratio_25~50,Pyrrolic N Ratio_0~25,Graphitic N Ratio_50~75,Oxidized N Ratio_0~25,Raman ID/IG Ratio_1.2~,BET Surface Area (m2/g)_500~1000,Acid Wash_yes,Pyrolysis Temperature (¡ãC)_700~800,Pyrolysis Time (h)_1~2,Rising Rate (¡ãC min-1)_~4,H-type Cell,Electrolyte Concentration (M)_0.1,Catalyst Loading (mg cm-2)_~0.5,Nafion117,Carbon Paper,Electrode Area cm2_1~,Electrolyte pH_~7,11.87135,31.96411,58.86022,88.82668,62.78695,-0.82,-0.71,0.71,92.62,qualified
Ni,ZIF or MOF Derived_not,Hard or Soft Templated_not,Graphene/Carbon Nanosheets or other 2D Structures_not,Polymer Derived_yes,Carbon Nanofiber/Nanotubes_not,Carbon Black Derived_not,Biomass or other Organic Derived_not,Main Transition Metal Content (wt. %)_2~5,Nitrogen Cotent (wt. %)_4~8,Metal-N Coordination Number (XAS)_3~4,Pyridinic N Ratio_25~50,Pyrrolic N Ratio_0~25,Graphitic N Ratio_50~75,Oxidized N Ratio_0~25,Raman ID/IG Ratio_1.2~,BET Surface Area (m2/g)_500~1000,Acid Wash_yes,Pyrolysis Temperature (¡ãC)_700~800,Pyrolysis Time (h)_1~2,Rising Rate (¡ãC min-1)_~4,H-type Cell,Electrolyte Concentration (M)_0.5,Catalyst Loading (mg cm-2)_~0.5,Nafion117,Carbon Paper,Electrode Area cm2_1~,Electrolyte pH_7~8,23.85157,59.9043,88.7687,75.68062,63.75339,-0.75,-0.64,0.64,95.63,qualified
Ni,ZIF or MOF Derived_not,Hard or Soft Templated_not,Graphene/Carbon Nanosheets or other 2D Structures_not,Polymer Derived_yes,Carbon Nanofiber/Nanotubes_not,Carbon Black Derived_not,Biomass or other Organic Derived_not,Main Transition Metal Content (wt. %)_2~5,Nitrogen Cotent (wt. %)_4~8,Metal-N Coordination Number (XAS)_3~4,Pyridinic N Ratio_25~50,Pyrrolic N Ratio_0~25,Graphitic N Ratio_50~75,Oxidized N Ratio_0~25,Raman ID/IG Ratio_1.2~,BET Surface Area (m2/g)_500~1000,Acid Wash_yes,Pyrolysis Temperature (¡ãC)_700~800,Pyrolysis Time (h)_1~2,Rising Rate (¡ãC min-1)_~4,H-type Cell,Electrolyte Concentration (M)_1,Catalyst Loading (mg cm-2)_~0.5,Nafion117,Carbon Paper,Electrode Area cm2_1~,Electrolyte pH_8~,65.20158,86.08449,90.41987,89.70197,70.98368,-0.78,-0.67,0.67,92.5,qualified
Sn,ZIF or MOF Derived_not,Hard or Soft Templated_not,Graphene/Carbon Nanosheets or other 2D Structures_not,Polymer Derived_yes,Carbon Nanofiber/Nanotubes_not,Carbon Black Derived_not,Biomass or other Organic Derived_not,Main Transition Metal Content (wt. %)_10~,Nitrogen Cotent (wt. %)_~4,Metal-N Coordination Number (XAS)_3~4,Pyridinic N Ratio_25~50,Pyrrolic N Ratio_0~25,Graphitic N Ratio_50~75,Oxidized N Ratio_0~25,Raman ID/IG Ratio_1~1.2,BET Surface Area (m2/g)_500~1000,Acid Wash_not,Pyrolysis Temperature (¡ãC)_800~900,Pyrolysis Time (h)_1~2,Rising Rate (¡ãC min-1)_~4,H-type Cell,Electrolyte Concentration (M)_0.1,Catalyst Loading (mg cm-2)_~0.5,Nafion117,Glassy Carbon,Electrode Area cm2_~1,Electrolyte pH_~7,37.94337,39.56563,38.88767,24.35994,15.54646,-0.6,-0.49,0.49,39.56563,disqualified
Sn,ZIF or MOF Derived_not,Hard or Soft Templated_not,Graphene/Carbon Nanosheets or other 2D Structures_not,Polymer Derived_yes,Carbon Nanofiber/Nanotubes_not,Carbon Black Derived_not,Biomass or other Organic Derived_not,Main Transition Metal Content (wt. %)_10~,Nitrogen Cotent (wt. %)_~4,Metal-N Coordination Number (XAS)_3~4,Pyridinic N Ratio_~25,Pyrrolic N Ratio_0~25,Graphitic N Ratio_75~100,Oxidized N Ratio_0~25,Raman ID/IG Ratio_1.2~,BET Surface Area (m2/g)_500~1000,Acid Wash_not,Pyrolysis Temperature (¡ãC)_900~1000,Pyrolysis Time (h)_1~2,Rising Rate (¡ãC min-1)_~4,H-type Cell,Electrolyte Concentration (M)_0.1,Catalyst Loading (mg cm-2)_~0.5,Nafion117,Glassy Carbon,Electrode Area cm2_~1,Electrolyte pH_~7,62.51944,54.50498,36.17583,25.18318,15.13484,-0.5,-0.39,0.39,62.51944,disqualified
Sn,ZIF or MOF Derived_not,Hard or Soft Templated_not,Graphene/Carbon Nanosheets or other 2D Structures_not,Polymer Derived_yes,Carbon Nanofiber/Nanotubes_not,Carbon Black Derived_not,Biomass or other Organic Derived_not,Main Transition Metal Content (wt. %)_0.5~2,Nitrogen Cotent (wt. %)_~4,Metal-N Coordination Number (XAS)_3~4,Pyridinic N Ratio_~25,Pyrrolic N Ratio_0~25,Graphitic N Ratio_75~100,Oxidized N Ratio_0~25,Raman ID/IG Ratio_1~1.2,BET Surface Area (m2/g)_500~1000,Acid Wash_not,Pyrolysis Temperature (¡ãC)_1000~,Pyrolysis Time (h)_1~2,Rising Rate (¡ãC min-1)_~4,H-type Cell,Electrolyte Concentration (M)_0.1,Catalyst Loading (mg cm-2)_~0.5,Nafion117,Glassy Carbon,Electrode Area cm2_~1,Electrolyte pH_~7,21.6481,27.07179,32.64075,18.2583,14.04526,-0.7,-0.59,0.59,32.64075,disqualified
