Repository: dravendr/CO2RR_Machine-Learning

# CO2RR_Machine-Learning
The machine learning code file was written in jupyter notebook and saved in the corresponding format of .ipynb. To run the code, we suggest users to install Anaconda 3 in windows 10 and install the following necessary python packages with the same or higher version to set up compatible environment: Python 3.7; jupyter 1.0.0; numpy 1.20.2; pandas 1.0.1; scikit-learn 0.22.1; matplotlib 3.1.3; shap 0.39.0；seaborn 0.10.0; tensorflow-gpu 2.4.1; tensorflow-estimator 2.4.0; Keras 2.4.3; keras-metrics 1.1.0; catboost 0.23.2; lightgbm 3.2.1; xgboost 1.0.2. For training the ANN models, two GPU of GTX 2080ti equipped with i9 9900k was used.

File: Selected Feature Modelling/apriori/database_basic_FEOVP.csv (part 7 of 14)
Element,ZIF or MOF Derived,Hard or Soft Templated,Graphene/Carbon Nanosheets or other 2D Structures,Polymer Derived,Carbon Nanofiber/Nanotubes,Carbon Black Derived,Biomass or other Organic Derived,Main Transition Metal Content (wt. %),Nitrogen Cotent (wt. %),Metal-N Coordination Number (XAS),Pyridinic N Ratio,Pyrrolic N Ratio,Graphitic N Ratio,Oxidized N Ratio,Raman ID/IG Ratio,BET Surface Area (m2/g),Acid Wash,Pyrolysis Temperature (¡ãC),Pyrolysis Time (h),Rising Rate (¡ãC min-1),Flow Cell/H-type Cell,Electrolyte Concentration (M),Catalyst Loading (mg cm-2),Nafion Membrane Thickness (¦Ìm),Carbon Paper/Glassy Carbon,Electrode Area cm2,Electrolyte pH,FE of Product (CO) at -0.5V (vs.RHE),FE of Product (CO) at -0.6V (vs.RHE),FE of Product (CO) at -0.7V (vs.RHE),FE of Product (CO) at -0.8V (vs.RHE),FE of Product (CO) at -0.9V (vs.RHE),Potential for Maximum FE of Product (CO) (vs.RHE),"corresponding overpotential (eV) ¦Ç=E-Eo,CO£¬-0.11 eV£¬Formate£¬-0.011",Overpotential (V),Maximum FE,FE90
Mn,ZIF or MOF Derived_yes,Hard or Soft Templated_not,Graphene/Carbon Nanosheets or other 2D Structures_not,Polymer Derived_not,Carbon Nanofiber/Nanotubes_not,Carbon Black Derived_not,Biomass or other Organic Derived_not,Main Transition Metal Content (wt. %)_0.5~2,Nitrogen Cotent (wt. %)_~4,Metal-N Coordination Number (XAS)_3~4,Pyridinic N Ratio_25~50,Pyrrolic N Ratio_25~50,Graphitic N Ratio_0~25,Oxidized N Ratio_0~25,Raman ID/IG Ratio_1~1.2,BET Surface Area (m2/g)_0~500,Acid Wash_not,Pyrolysis Temperature (¡ãC)_1000~,Pyrolysis Time (h)_~1,Rising Rate (¡ãC min-1)_4~8,H-type Cell,Electrolyte Concentration (M)_0.1,Catalyst Loading (mg cm-2)_0.5~1,Nafion117,Carbon Paper,Electrode Area cm2_~1,Electrolyte pH_~7,80.68152,72.29049,63.89946,55.50843,47.1174,-0.5,-0.39,0.39,80.68152,disqualified
Fe,ZIF or MOF Derived_yes,Hard or Soft Templated_not,Graphene/Carbon Nanosheets or other 2D Structures_not,Polymer Derived_not,Carbon Nanofiber/Nanotubes_not,Carbon Black Derived_not,Biomass or other Organic Derived_not,Main Transition Metal Content (wt. %)_0.5~2,Nitrogen Cotent (wt. %)_4~8,Metal-N Coordination Number (XAS)_4~6,Pyridinic N Ratio_25~50,Pyrrolic N Ratio_25~50,Graphitic N Ratio_0~25,Oxidized N Ratio_0~25,Raman ID/IG Ratio_1~1.2,BET Surface Area (m2/g)_0~500,Acid Wash_not,Pyrolysis Temperature (¡ãC)_1000~,Pyrolysis Time (h)_~1,Rising Rate (¡ãC min-1)_4~8,H-type Cell,Electrolyte Concentration (M)_0.1,Catalyst Loading (mg cm-2)_0.5~1,Nafion117,Carbon Paper,Electrode Area cm2_~1,Electrolyte pH_~7,86.706,76.6381,66.5702,56.5023,46.4344,-0.5,-0.39,0.39,86.706,disqualified
Co,ZIF or MOF Derived_yes,Hard or Soft Templated_not,Graphene/Carbon Nanosheets or other 2D Structures_not,Polymer Derived_not,Carbon Nanofiber/Nanotubes_not,Carbon Black Derived_not,Biomass or other Organic Derived_not,Main Transition Metal Content (wt. %)_0.5~2,Nitrogen Cotent (wt. %)_4~8,Metal-N Coordination Number (XAS)_3~4,Pyridinic N Ratio_25~50,Pyrrolic N Ratio_25~50,Graphitic N Ratio_0~25,Oxidized N Ratio_0~25,Raman ID/IG Ratio_0.8~1,BET Surface Area (m2/g)_0~500,Acid Wash_not,Pyrolysis Temperature (¡ãC)_1000~,Pyrolysis Time (h)_~1,Rising Rate (¡ãC min-1)_4~8,H-type Cell,Electrolyte Concentration (M)_0.1,Catalyst Loading (mg cm-2)_0.5~1,Nafion117,Carbon Paper,Electrode Area cm2_~1,Electrolyte pH_~7,32.99297,46.52451,32.99297,33.99297,34.99297,-0.6,-0.49,0.49,46.52451,disqualified
Ni,ZIF or MOF Derived_yes,Hard or Soft Templated_not,Graphene/Carbon Nanosheets or other 2D Structures_not,Polymer Derived_not,Carbon Nanofiber/Nanotubes_not,Carbon Black Derived_not,Biomass or other Organic Derived_not,Main Transition Metal Content (wt. %)_0.5~2,Nitrogen Cotent (wt. %)_4~8,Metal-N Coordination Number (XAS)_4~6,Pyridinic N Ratio_25~50,Pyrrolic N Ratio_25~50,Graphitic N Ratio_0~25,Oxidized N Ratio_0~25,Raman ID/IG Ratio_0.8~1,BET Surface Area (m2/g)_0~500,Acid Wash_not,Pyrolysis Temperature (¡ãC)_1000~,Pyrolysis Time (h)_~1,Rising Rate (¡ãC min-1)_4~8,H-type Cell,Electrolyte Concentration (M)_0.1,Catalyst Loading (mg cm-2)_0.5~1,Nafion117,Carbon Paper,Electrode Area cm2_~1,Electrolyte pH_~7,68.56914,86.67596,68.56914,69.56914,70.56914,-0.6,-0.49,0.49,86.67596,disqualified
Cu,ZIF or MOF Derived_yes,Hard or Soft Templated_not,Graphene/Carbon Nanosheets or other 2D Structures_not,Polymer Derived_not,Carbon Nanofiber/Nanotubes_not,Carbon Black Derived_not,Biomass or other Organic Derived_not,Main Transition Metal Content (wt. %)_0.5~2,Nitrogen Cotent (wt. %)_~4,Metal-N Coordination Number (XAS)_3~4,Pyridinic N Ratio_25~50,Pyrrolic N Ratio_25~50,Graphitic N Ratio_0~25,Oxidized N Ratio_0~25,Raman ID/IG Ratio_1~1.2,BET Surface Area (m2/g)_0~500,Acid Wash_not,Pyrolysis Temperature (¡ãC)_1000~,Pyrolysis Time (h)_~1,Rising Rate (¡ãC min-1)_4~8,H-type Cell,Electrolyte Concentration (M)_0.1,Catalyst Loading (mg cm-2)_0.5~1,Nafion117,Carbon Paper,Electrode Area cm2_~1,Electrolyte pH_~7,47.57856,40.77032,33.96208,27.15384,20.3456,-0.5,-0.39,0.39,47.57856,disqualified
Zn,ZIF or MOF Derived_yes,Hard or Soft Templated_not,Graphene/Carbon Nanosheets or other 2D Structures_not,Polymer Derived_not,Carbon Nanofiber/Nanotubes_not,Carbon Black Derived_not,Biomass or other Organic Derived_not,Main Transition Metal Content (wt. %)_2~5,Nitrogen Cotent (wt. %)_4~8,Metal-N Coordination Number (XAS)_4~6,Pyridinic N Ratio_50~75,Pyrrolic N Ratio_25~50,Graphitic N Ratio_0~25,Oxidized N Ratio_0~25,Raman ID/IG Ratio_1~1.2,BET Surface Area (m2/g)_0~500,Acid Wash_not,Pyrolysis Temperature (¡ãC)_1000~,Pyrolysis Time (h)_~1,Rising Rate (¡ãC min-1)_4~8,H-type Cell,Electrolyte Concentration (M)_0.1,Catalyst Loading (mg cm-2)_0.5~1,Nafion117,Carbon Paper,Electrode Area cm2_~1,Electrolyte pH_~7,42.25165,51.89509,42.25165,43.25165,44.25165,-0.6,-0.49,0.49,51.89509,disqualified
Pd,ZIF or MOF Derived_not,Hard or Soft Templated_not,Graphene/Carbon Nanosheets or other 2D Structures_not,Polymer Derived_not,Carbon Nanofiber/Nanotubes_not,Carbon Black Derived_not,Biomass or other Organic Derived_yes,Main Transition Metal Content (wt. %)_2~5,Nitrogen Cotent (wt. %)_4~8,Metal-N Coordination Number (XAS)_3~4,Pyridinic N Ratio_25~50,Pyrrolic N Ratio_0~25,Graphitic N Ratio_25~50,Oxidized N Ratio_0~25,Raman ID/IG Ratio_1~1.2,BET Surface Area (m2/g)_0~500,Acid Wash_not,Pyrolysis Temperature (¡ãC)_800~900,Pyrolysis Time (h)_1~2,Rising Rate (¡ãC min-1)_~4,H-type Cell,Electrolyte Concentration (M)_0.5,Catalyst Loading (mg cm-2)_~0.5,Nafion117,Glassy Carbon,Electrode Area cm2_~1,Electrolyte pH_7~8,54.43934,52.33665,42.64928,36.0859,29.52252,-0.5,-0.39,0.39,54.43934,disqualified
Co,ZIF or MOF Derived_yes,Hard or Soft Templated_not,Graphene/Carbon Nanosheets or other 2D Structures_not,Polymer Derived_not,Carbon Nanofiber/Nanotubes_not,Carbon Black Derived_not,Biomass or other Organic Derived_not,Main Transition Metal Content (wt. %)_0.5~2,Nitrogen Cotent (wt. %)_8~,Metal-N Coordination Number (XAS)_3~4,Pyridinic N Ratio_50~75,Pyrrolic N Ratio_0~25,Graphitic N Ratio_25~50,Oxidized N Ratio_0~25,Raman ID/IG Ratio_1~1.2,BET Surface Area (m2/g)_500~1000,Acid Wash_yes,Pyrolysis Temperature (¡ãC)_800~900,Pyrolysis Time (h)_1~2,Rising Rate (¡ãC min-1)_~4,H-type Cell,Electrolyte Concentration (M)_0.1,Catalyst Loading (mg cm-2)_~0.5,Nafion117,Carbon Paper,Electrode Area cm2_~1,Electrolyte pH_~7,89.05326,97.03324,94.47738,93.05745,89.84842,-0.6,-0.49,0.49,97.03324,qualified
Co,ZIF or MOF Derived_yes,Hard or Soft Templated_not,Graphene/Carbon Nanosheets or other 2D Structures_not,Polymer Derived_not,Carbon Nanofiber/Nanotubes_not,Carbon Black Derived_not,Biomass or other Organic Derived_not,Main Transition Metal Content (wt. %)_0.5~2,Nitrogen Cotent (wt. %)_4~8,Metal-N Coordination Number (XAS)_3~4,Pyridinic N Ratio_25~50,Pyrrolic N Ratio_25~50,Graphitic N Ratio_0~25,Oxidized N Ratio_0~25,Raman ID/IG Ratio_1~1.2,BET Surface Area (m2/g)_500~1000,Acid Wash_not,Pyrolysis Temperature (¡ãC)_800~900,Pyrolysis Time (h)_1~2,Rising Rate (¡ãC min-1)_~4,H-type Cell,Electrolyte Concentration (M)_0.1,Catalyst Loading (mg cm-2)_~0.5,Nafion117,Carbon Paper,Electrode Area cm2_~1,Electrolyte pH_~7,85.38986,93.36984,92.40429,91.29675,90.50159,-0.6,-0.49,0.49,93.36984,qualified
Co,ZIF or MOF Derived_yes,Hard or Soft Templated_not,Graphene/Carbon Nanosheets or other 2D Structures_not,Polymer Derived_not,Carbon Nanofiber/Nanotubes_not,Carbon Black Derived_not,Biomass or other Organic Derived_not,Main Transition Metal Content (wt. %)_0.5~2,Nitrogen Cotent (wt. %)_8~,Metal-N Coordination Number (XAS)_3~4,Pyridinic N Ratio_50~75,Pyrrolic N Ratio_0~25,Graphitic N Ratio_25~50,Oxidized N Ratio_0~25,Raman ID/IG Ratio_1~1.2,BET Surface Area (m2/g)_500~1000,Acid Wash_yes,Pyrolysis Temperature (¡ãC)_800~900,Pyrolysis Time (h)_1~2,Rising Rate (¡ãC min-1)_~4,Flow Cell,Electrolyte Concentration (M)_1,Catalyst Loading (mg cm-2)_~0.5,Nafion117,Carbon Paper,Electrode Area cm2_~1,Electrolyte pH_8~,89.05326,97.03324,94.47738,93.05745,89.84842,-0.6,-0.49,0.49,97.03324,qualified
Ni,ZIF or MOF Derived_yes,Hard or Soft Templated_not,Graphene/Carbon Nanosheets or other 2D Structures_not,Polymer Derived_not,Carbon Nanofiber/Nanotubes_not,Carbon Black Derived_not,Biomass or other Organic Derived_not,Main Transition Metal Content (wt. %)_5~10,Nitrogen Cotent (wt. %)_4~8,Metal-N Coordination Number (XAS)_3~4,Pyridinic N Ratio_50~75,Pyrrolic N Ratio_0~25,Graphitic N Ratio_0~25,Oxidized N Ratio_0~25,Raman ID/IG Ratio_1~1.2,BET Surface Area (m2/g)_500~1000,Acid Wash_not,Pyrolysis Temperature (¡ãC)_900~1000,Pyrolysis Time (h)_3~4,Rising Rate (¡ãC min-1)_4~8,H-type Cell,Electrolyte Concentration (M)_0.5,Catalyst Loading (mg cm-2)_1~,Nafion117,Glassy Carbon,Electrode Area cm2_~1,Electrolyte pH_7~8,60.7832,83.19262,92.58188,98.48209,80.80985,-0.8,-0.69,0.69,98.48209,qualified
Ni,ZIF or MOF Derived_yes,Hard or Soft Templated_not,Graphene/Carbon Nanosheets or other 2D Structures_not,Polymer Derived_not,Carbon Nanofiber/Nanotubes_not,Carbon Black Derived_not,Biomass or other Organic Derived_not,Main Transition Metal Content (wt. %)_5~10,Nitrogen Cotent (wt. %)_4~8,Metal-N Coordination Number (XAS)_3~4,Pyridinic N Ratio_50~75,Pyrrolic N Ratio_0~25,Graphitic N Ratio_0~25,Oxidized N Ratio_0~25,Raman ID/IG Ratio_1~1.2,BET Surface Area (m2/g)_500~1000,Acid Wash_not,Pyrolysis Temperature (¡ãC)_900~1000,Pyrolysis Time (h)_3~4,Rising Rate (¡ãC min-1)_4~8,H-type Cell,Electrolyte Concentration (M)_0.5,Catalyst Loading (mg cm-2)_1~,Nafion117,Glassy Carbon,Electrode Area cm2_~1,Electrolyte pH_7~8,74.62598,89.57505,96.09931,94.5108,91.16357,-0.7,-0.59,0.59,96.09931,qualified
Ni,ZIF or MOF Derived_yes,Hard or Soft Templated_not,Graphene/Carbon Nanosheets or other 2D Structures_not,Polymer Derived_not,Carbon Nanofiber/Nanotubes_not,Carbon Black Derived_not,Biomass or other Organic Derived_not,Main Transition Metal Content (wt. %)_5~10,Nitrogen Cotent (wt. %)_4~8,Metal-N Coordination Number (XAS)_3~4,Pyridinic N Ratio_50~75,Pyrrolic N Ratio_0~25,Graphitic N Ratio_0~25,Oxidized N Ratio_0~25,Raman ID/IG Ratio_1~1.2,BET Surface Area (m2/g)_500~1000,Acid Wash_not,Pyrolysis Temperature (¡ãC)_900~1000,Pyrolysis Time (h)_3~4,Rising Rate (¡ãC min-1)_4~8,Flow Cell,Electrolyte Concentration (M)_0.5,Catalyst Loading (mg cm-2)_1~,Nafion117,Glassy Carbon,Electrode Area cm2_~1,Electrolyte pH_8~,82.28305,84.98991,86.78555,87.85757,88.74199,-0.9,-0.79,0.79,88.74199,disqualified
Fe,ZIF or MOF Derived_not,Hard or Soft Templated_not,Graphene/Carbon Nanosheets or other 2D Structures_not,Polymer Derived_not,Carbon Nanofiber/Nanotubes_yes,Carbon Black Derived_not,Biomass or other Organic Derived_not,Main Transition Metal Content (wt. %)_5~10,Nitrogen Cotent (wt. %)_~4,Metal-N Coordination Number (XAS)_3~4,Pyridinic N Ratio_50~75,Pyrrolic N Ratio_0~25,Graphitic N Ratio_0~25,Oxidized N Ratio_0~25,Raman ID/IG Ratio_1~1.2,BET Surface Area (m2/g)_0~500,Acid Wash_not,Pyrolysis Temperature (¡ãC)_800~900,Pyrolysis Time (h)_~1,Rising Rate (¡ãC min-1)_4~8,H-type Cell,Electrolyte Concentration (M)_0.1,Catalyst Loading (mg cm-2)_0.5~1,Nafion115,Glassy Carbon,Electrode Area cm2_~1,Electrolyte pH_~7,29.30315,55.4395,71.81012,79.29655,69.87341,-0.76,-0.65,0.65,80.92,disqualified
Fe,ZIF or MOF Derived_not,Hard or Soft Templated_not,Graphene/Carbon Nanosheets or other 2D Structures_not,Polymer Derived_not,Carbon Nanofiber/Nanotubes_yes,Carbon Black Derived_not,Biomass or other Organic Derived_not,Main Transition Metal Content (wt. %)_2~5,Nitrogen Cotent (wt. %)_~4,Metal-N Coordination Number (XAS)_4~6,Pyridinic N Ratio_50~75,Pyrrolic N Ratio_0~25,Graphitic N Ratio_0~25,Oxidized N Ratio_0~25,Raman ID/IG Ratio_1~1.2,BET Surface Area (m2/g)_0~500,Acid Wash_not,Pyrolysis Temperature (¡ãC)_800~900,Pyrolysis Time (h)_~1,Rising Rate (¡ãC min-1)_4~8,H-type Cell,Electrolyte Concentration (M)_0.1,Catalyst Loading (mg cm-2)_0.5~1,Nafion115,Glassy Carbon,Electrode Area cm2_~1,Electrolyte pH_~7,57.69771,76.78771,87.09854,92.51279,88.0313,-0.76,-0.65,0.65,93.23,qualified
Fe,ZIF or MOF Derived_not,Hard or Soft Templated_not,Graphene/Carbon Nanosheets or other 2D Structures_not,Polymer Derived_not,Carbon Nanofiber/Nanotubes_yes,Carbon Black Derived_not,Biomass or other Organic Derived_not,Main Transition Metal Content (wt. %)_0.5~2,Nitrogen Cotent (wt. %)_~4,Metal-N Coordination Number (XAS)_4~6,Pyridinic N Ratio_50~75,Pyrrolic N Ratio_0~25,Graphitic N Ratio_0~25,Oxidized N Ratio_0~25,Raman ID/IG Ratio_1~1.2,BET Surface Area (m2/g)_0~500,Acid Wash_not,Pyrolysis Temperature (¡ãC)_800~900,Pyrolysis Time (h)_~1,Rising Rate (¡ãC min-1)_4~8,H-type Cell,Electrolyte Concentration (M)_0.1,Catalyst Loading (mg cm-2)_0.5~1,Nafion115,Glassy Carbon,Electrode Area cm2_~1,Electrolyte pH_~7,91.36949,94.59123,97.75713,98.48685,97.40755,-0.76,-0.65,0.65,98.73,qualified
Fe,ZIF or MOF Derived_not,Hard or Soft Templated_not,Graphene/Carbon Nanosheets or other 2D Structures_not,Polymer Derived_not,Carbon Nanofiber/Nanotubes_yes,Carbon Black Derived_not,Biomass or other Organic Derived_not,Main Transition Metal Content (wt. %)_0.5~2,Nitrogen Cotent (wt. %)_~4,Metal-N Coordination Number (XAS)_4~6,Pyridinic N Ratio_50~75,Pyrrolic N Ratio_0~25,Graphitic N Ratio_0~25,Oxidized N Ratio_0~25,Raman ID/IG Ratio_1~1.2,BET Surface Area (m2/g)_0~500,Acid Wash_not,Pyrolysis Temperature (¡ãC)_800~900,Pyrolysis Time (h)_~1,Rising Rate (¡ãC min-1)_4~8,H-type Cell,Electrolyte Concentration (M)_0.1,Catalyst Loading (mg cm-2)_0.5~1,Nafion115,Glassy Carbon,Electrode Area cm2_~1,Electrolyte pH_~7,84.24648,90.03244,94.00137,95.34431,92.89232,-0.76,-0.65,0.65,96.64,qualified
Fe,ZIF or MOF Derived_not,Hard or Soft Templated_not,Graphene/Carbon Nanosheets or other 2D Structures_not,Polymer Derived_not,Carbon Nanofiber/Nanotubes_yes,Carbon Black Derived_not,Biomass or other Organic Derived_not,Main Transition Metal Content (wt. %)_0.5~2,Nitrogen Cotent (wt. %)_4~8,Metal-N Coordination Number (XAS)_4~6,Pyridinic N Ratio_50~75,Pyrrolic N Ratio_0~25,Graphitic N Ratio_0~25,Oxidized N Ratio_0~25,Raman ID/IG Ratio_1~1.2,BET Surface Area (m2/g)_0~500,Acid Wash_not,Pyrolysis Temperature (¡ãC)_800~900,Pyrolysis Time (h)_~1,Rising Rate (¡ãC min-1)_4~8,H-type Cell,Electrolyte Concentration (M)_0.1,Catalyst Loading (mg cm-2)_0.5~1,Nafion115,Glassy Carbon,Electrode Area cm2_~1,Electrolyte pH_~7,72.09316,85.72518,93.42208,94.77184,92.72683,-0.76,-0.65,0.65,95.03,qualified
Fe,ZIF or MOF Derived_not,Hard or Soft Templated_not,Graphene/Carbon Nanosheets or other 2D Structures_not,Polymer Derived_not,Carbon Nanofiber/Nanotubes_yes,Carbon Black Derived_not,Biomass or other Organic Derived_not,Main Transition Metal Content (wt. %)_0.5~2,Nitrogen Cotent (wt. %)_~4,Metal-N Coordination Number (XAS)_4~6,Pyridinic N Ratio_50~75,Pyrrolic N Ratio_0~25,Graphitic N Ratio_0~25,Oxidized N Ratio_0~25,Raman ID/IG Ratio_1~1.2,BET Surface Area (m2/g)_0~500,Acid Wash_not,Pyrolysis Temperature (¡ãC)_800~900,Pyrolysis Time (h)_~1,Rising Rate (¡ãC min-1)_4~8,H-type Cell,Electrolyte Concentration (M)_0.5,Catalyst Loading (mg cm-2)_0.5~1,Nafion115,Glassy Carbon,Electrode Area cm2_~1,Electrolyte pH_7~8,79.96102,87.98945,94.43465,93.23585,85.19042,-0.76,-0.65,0.65,95.5,qualified
Fe,ZIF or MOF Derived_not,Hard or Soft Templated_not,Graphene/Carbon Nanosheets or other 2D Structures_not,Polymer Derived_not,Carbon Nanofiber/Nanotubes_yes,Carbon Black Derived_not,Biomass or other Organic Derived_not,Main Transition Metal Content (wt. %)_0.5~2,Nitrogen Cotent (wt. %)_~4,Metal-N Coordination Number (XAS)_4~6,Pyridinic N Ratio_50~75,Pyrrolic N Ratio_0~25,Graphitic N Ratio_0~25,Oxidized N Ratio_0~25,Raman ID/IG Ratio_1~1.2,BET Surface Area (m2/g)_0~500,Acid Wash_not,Pyrolysis Temperature (¡ãC)_800~900,Pyrolysis Time (h)_~1,Rising Rate (¡ãC min-1)_4~8,H-type Cell,Electrolyte Concentration (M)_1,Catalyst Loading (mg cm-2)_0.5~1,Nafion115,Glassy Carbon,Electrode Area cm2_1~,Electrolyte pH_8~,73.2614,83.4605,90.22697,83.86154,58.50417,-0.76,-0.65,0.65,91.38,qualified
Ni,ZIF or MOF Derived_yes,Hard or Soft Templated_not,Graphene/Carbon Nanosheets or other 2D Structures_not,Polymer Derived_not,Carbon Nanofiber/Nanotubes_not,Carbon Black Derived_not,Biomass or other Organic Derived_not,Main Transition Metal Content (wt. %)_2~5,Nitrogen Cotent (wt. %)_8~,Metal-N Coordination Number (XAS)_4~6,Pyridinic N Ratio_25~50,Pyrrolic N Ratio_25~50,Graphitic N Ratio_0~25,Oxidized N Ratio_0~25,Raman ID/IG Ratio_1~1.2,BET Surface Area (m2/g)_500~1000,Acid Wash_yes,Pyrolysis Temperature (¡ãC)_800~900,Pyrolysis Time (h)_1~2,Rising Rate (¡ãC min-1)_4~8,H-type Cell,Electrolyte Concentration (M)_0.5,Catalyst Loading (mg cm-2)_0.5~1,Nafion117,Glassy Carbon,Electrode Area cm2_~1,Electrolyte pH_7~8,82.0937,91.49373,96.10049,93.48937,92.23977,-0.7,-0.59,0.59,96.10049,qualified
Ni,ZIF or MOF Derived_yes,Hard or Soft Templated_not,Graphene/Carbon Nanosheets or other 2D Structures_not,Polymer Derived_not,Carbon Nanofiber/Nanotubes_not,Carbon Black Derived_not,Biomass or other Organic Derived_not,Main Transition Metal Content (wt. %)_2~5,Nitrogen Cotent (wt. %)_8~,Metal-N Coordination Number (XAS)_3~4,Pyridinic N Ratio_50~75,Pyrrolic N Ratio_0~25,Graphitic N Ratio_0~25,Oxidized N Ratio_0~25,Raman ID/IG Ratio_1~1.2,BET Surface Area (m2/g)_500~1000,Acid Wash_yes,Pyrolysis Temperature (¡ãC)_800~900,Pyrolysis Time (h)_1~2,Rising Rate (¡ãC min-1)_4~8,H-type Cell,Electrolyte Concentration (M)_0.5,Catalyst Loading (mg cm-2)_0.5~1,Nafion117,Glassy Carbon,Electrode Area cm2_~1,Electrolyte pH_7~8,69.07331,78.17545,84.75423,85.23487,83.73287,-0.8,-0.69,0.69,85.23487,disqualified
none,ZIF or MOF Derived_yes,Hard or Soft Templated_not,Graphene/Carbon Nanosheets or other 2D Structures_not,Polymer Derived_not,Carbon Nanofiber/Nanotubes_not,Carbon Black Derived_not,Biomass or other Organic Derived_not,Metal_Free,Nitrogen Cotent (wt. %)_8~,Metal-N Coordination Number (XAS)_0~2,Pyridinic N Ratio_25~50,Pyrrolic N Ratio_25~50,Graphitic N Ratio_0~25,Oxidized N Ratio_0~25,Raman ID/IG Ratio_1~1.2,BET Surface Area (m2/g)_500~1000,Acid Wash_yes,Pyrolysis Temperature (¡ãC)_800~900,Pyrolysis Time (h)_1~2,Rising Rate (¡ãC min-1)_4~8,H-type Cell,Electrolyte Concentration (M)_0.5,Catalyst Loading (mg cm-2)_0.5~1,Nafion117,Glassy Carbon,Electrode Area cm2_~1,Electrolyte pH_7~8,36.05926,53.24218,57.95848,70.09467,66.88038,-0.8,-0.69,0.69,70.09467,disqualified
Ni,ZIF or MOF Derived_yes,Hard or Soft Templated_not,Graphene/Carbon Nanosheets or other 2D Structures_not,Polymer Derived_not,Carbon Nanofiber/Nanotubes_not,Carbon Black Derived_not,Biomass or other Organic Derived_not,Main Transition Metal Content (wt. %)_2~5,Nitrogen Cotent (wt. %)_8~,Metal-N Coordination Number (XAS)_4~6,Pyridinic N Ratio_25~50,Pyrrolic N Ratio_25~50,Graphitic N Ratio_0~25,Oxidized N Ratio_0~25,Raman ID/IG Ratio_1~1.2,BET Surface Area (m2/g)_500~1000,Acid Wash_yes,Pyrolysis Temperature (¡ãC)_800~900,Pyrolysis Time (h)_1~2,Rising Rate (¡ãC min-1)_4~8,Flow Cell,Electrolyte Concentration (M)_0.5,Catalyst Loading (mg cm-2)_0.5~1,Nafion117,Glassy Carbon,Electrode Area cm2_~1,Electrolyte pH_7~8,64.72975,77.89725,79.78099,82.70918,84.70482,-1,-0.89,0.89,88.26713,disqualified
none,ZIF or MOF Derived_yes,Hard or Soft Templated_not,Graphene/Carbon Nanosheets or other 2D Structures_not,Polymer Derived_not,Carbon Nanofiber/Nanotubes_not,Carbon Black Derived_not,Biomass or other Organic Derived_not,Metal_Free,Nitrogen Cotent (wt. %)_4~8,Metal-N Coordination Number (XAS)_0~2,Pyridinic N Ratio_~25,Pyrrolic N Ratio_0~25,Graphitic N Ratio_75~100,Oxidized N Ratio_0~25,Raman ID/IG Ratio_0.8~1,BET Surface Area (m2/g)_500~1000,Acid Wash_yes,Pyrolysis Temperature (¡ãC)_900~1000,Pyrolysis Time (h)_~1,Rising Rate (¡ãC min-1)_4~8,H-type Cell,Electrolyte Concentration (M)_0.1,Catalyst Loading (mg cm-2)_0.5~1,Nafion117,Glassy Carbon,Electrode Area cm2_1~,Electrolyte pH_~7,10.60167,18.60532,22.08166,16.17997,11.65265,-0.7,-0.59,0.59,22.08166,disqualified
none,ZIF or MOF Derived_yes,Hard or Soft Templated_not,Graphene/Carbon Nanosheets or other 2D Structures_not,Polymer Derived_not,Carbon Nanofiber/Nanotubes_not,Carbon Black Derived_not,Biomass or other Organic Derived_not,Metal_Free,Nitrogen Cotent (wt. %)_8~,Metal-N Coordination Number (XAS)_0~2,Pyridinic N Ratio_25~50,Pyrrolic N Ratio_0~25,Graphitic N Ratio_50~75,Oxidized N Ratio_0~25,Raman ID/IG Ratio_1~1.2,BET Surface Area (m2/g)_0~500,Acid Wash_yes,Pyrolysis Temperature (¡ãC)_800~900,Pyrolysis Time (h)_~1,Rising Rate (¡ãC min-1)_4~8,H-type Cell,Electrolyte Concentration (M)_0.1,Catalyst Loading (mg cm-2)_0.5~1,Nafion117,Glassy Carbon,Electrode Area cm2_1~,Electrolyte pH_~7,80.10143,85.70668,93.71034,89.02133,88.26678,-0.7,-0.59,0.59,93.71034,qualified
none,ZIF or MOF Derived_yes,Hard or Soft Templated_not,Graphene/Carbon Nanosheets or other 2D Structures_not,Polymer Derived_not,Carbon Nanofiber/Nanotubes_not,Carbon Black Derived_not,Biomass or other Organic Derived_not,Metal_Free,Nitrogen Cotent (wt. %)_8~,Metal-N Coordination Number (XAS)_0~2,Pyridinic N Ratio_25~50,Pyrrolic N Ratio_25~50,Graphitic N Ratio_25~50,Oxidized N Ratio_0~25,Raman ID/IG Ratio_1~1.2,BET Surface Area (m2/g)_500~1000,Acid Wash_yes,Pyrolysis Temperature (¡ãC)_700~800,Pyrolysis Time (h)_~1,Rising Rate (¡ãC min-1)_4~8,H-type Cell,Electrolyte Concentration (M)_0.1,Catalyst Loading (mg cm-2)_0.5~1,Nafion117,Glassy Carbon,Electrode Area cm2_1~,Electrolyte pH_~7,35.82531,61.66877,67.27402,75.87054,56.97975,-0.8,-0.69,0.69,75.87054,disqualified
none,ZIF or MOF Derived_yes,Hard or Soft Templated_not,Graphene/Carbon Nanosheets or other 2D Structures_not,Polymer Derived_not,Carbon Nanofiber/Nanotubes_not,Carbon Black Derived_not,Biomass or other Organic Derived_not,Metal_Free,Nitrogen Cotent (wt. %)_8~,Metal-N Coordination Number (XAS)_0~2,Pyridinic N Ratio_25~50,Pyrrolic N Ratio_0~25,Graphitic N Ratio_50~75,Oxidized N Ratio_0~25,Raman ID/IG Ratio_0.8~1,BET Surface Area (m2/g)_0~500,Acid Wash_yes,Pyrolysis Temperature (¡ãC)_800~900,Pyrolysis Time (h)_~1,Rising Rate (¡ãC min-1)_4~8,H-type Cell,Electrolyte Concentration (M)_0.1,Catalyst Loading (mg cm-2)_0.5~1,Nafion117,Glassy Carbon,Electrode Area cm2_1~,Electrolyte pH_~7,66.8159,75.87054,88.56321,82.36509,78.75401,-0.7,-0.59,0.59,88.56321,disqualified
Cu,ZIF or MOF Derived_yes,Hard or Soft Templated_not,Graphene/Carbon Nanosheets or other 2D Structures_not,Polymer Derived_not,Carbon Nanofiber/Nanotubes_not,Carbon Black Derived_not,Biomass or other Organic Derived_not,Main Transition Metal Content (wt. %)_2~5,Nitrogen Cotent (wt. %)_8~,Metal-N Coordination Number (XAS)_2~3,Pyridinic N Ratio_75~100,Pyrrolic N Ratio_0~25,Graphitic N Ratio_0~25,Oxidized N Ratio_0~25,Raman ID/IG Ratio_1.2~,BET Surface Area (m2/g)_500~1000,Acid Wash_not,Pyrolysis Temperature (¡ãC)_700~800,Pyrolysis Time (h)_3~4,Rising Rate (¡ãC min-1)_4~8,H-type Cell,Electrolyte Concentration (M)_0.1,Catalyst Loading (mg cm-2)_1~,Nafion115,Glassy Carbon,Electrode Area cm2_1~,Electrolyte pH_~7,7.21156,18.25614,21.50277,20.47113,20.98695,-0.7,-0.59,0.59,21.50277,disqualified
Cu,ZIF or MOF Derived_yes,Hard or Soft Templated_not,Graphene/Carbon Nanosheets or other 2D Structures_not,Polymer Derived_not,Carbon Nanofiber/Nanotubes_not,Carbon Black Derived_not,Biomass or other Organic Derived_not,Main Transition Metal Content (wt. %)_2~5,Nitrogen Cotent (wt. %)_8~,Metal-N Coordination Number (XAS)_3~4,Pyridinic N Ratio_50~75,Pyrrolic N Ratio_0~25,Graphitic N Ratio_0~25,Oxidized N Ratio_0~25,Raman ID/IG Ratio_1.2~,BET Surface Area (m2/g)_1000~,Acid Wash_not,Pyrolysis Temperature (¡ãC)_800~900,Pyrolysis Time (h)_3~4,Rising Rate (¡ãC min-1)_4~8,H-type Cell,Electrolyte Concentration (M)_0.1,Catalyst Loading (mg cm-2)_1~,Nafion115,Glassy Carbon,Electrode Area cm2_1~,Electrolyte pH_~7,53.30147,49.75142,38.52478,27.44985,22.50406,-0.5,-0.39,0.39,53.30147,disqualified
Cu,ZIF or MOF Derived_yes,Hard or Soft Templated_not,Graphene/Carbon Nanosheets or other 2D Structures_not,Polymer Derived_not,Carbon Nanofiber/Nanotubes_not,Carbon Black Derived_not,Biomass or other Organic Derived_not,Main Transition Metal Content (wt. %)_2~5,Nitrogen Cotent (wt. %)_4~8,Metal-N Coordination Number (XAS)_3~4,Pyridinic N Ratio_25~50,Pyrrolic N Ratio_0~25,Graphitic N Ratio_25~50,Oxidized N Ratio_0~25,Raman ID/IG Ratio_1~1.2,BET Surface Area (m2/g)_1000~,Acid Wash_not,Pyrolysis Temperature (¡ãC)_900~1000,Pyrolysis Time (h)_3~4,Rising Rate (¡ãC min-1)_4~8,H-type Cell,Electrolyte Concentration (M)_0.1,Catalyst Loading (mg cm-2)_1~,Nafion115,Glassy Carbon,Electrode Area cm2_1~,Electrolyte pH_~7,69.29184,88.34679,93.62635,93.29258,94.80969,-0.9,-0.79,0.79,94.80969,qualified
Cu,ZIF or MOF Derived_yes,Hard or Soft Templated_not,Graphene/Carbon Nanosheets or other 2D Structures_not,Polymer Derived_not,Carbon Nanofiber/Nanotubes_not,Carbon Black Derived_not,Biomass or other Organic Derived_not,Main Transition Metal Content (wt. %)_0.5~2,Nitrogen Cotent (wt. %)_4~8,Metal-N Coordination Number (XAS)_3~4,Pyridinic N Ratio_25~50,Pyrrolic N Ratio_0~25,Graphitic N Ratio_25~50,Oxidized N Ratio_0~25,Raman ID/IG Ratio_1~1.2,BET Surface Area (m2/g)_1000~,Acid Wash_not,Pyrolysis Temperature (¡ãC)_1000~,Pyrolysis Time (h)_3~4,Rising Rate (¡ãC min-1)_4~8,H-type Cell,Electrolyte Concentration (M)_0.1,Catalyst Loading (mg cm-2)_1~,Nafion115,Glassy Carbon,Electrode Area cm2_1~,Electrolyte pH_~7,80.51848,91.77547,96.35715,98.05632,99.08795,-0.9,-0.79,0.79,99.08795,qualified
none,ZIF or MOF Derived_yes,Hard or Soft Templated_not,Graphene/Carbon Nanosheets or other 2D Structures_not,Polymer Derived_not,Carbon Nanofiber/Nanotubes_not,Carbon Black Derived_not,Biomass or other Organic Derived_not,Metal_Free,Nitrogen Cotent (wt. %)_4~8,Metal-N Coordination Number (XAS)_0~2,Pyridinic N Ratio_25~50,Pyrrolic N Ratio_0~25,Graphitic N Ratio_25~50,Oxidized N Ratio_0~25,Raman ID/IG Ratio_1~1.2,BET Surface Area (m2/g)_1000~,Acid Wash_not,Pyrolysis Temperature (¡ãC)_1000~,Pyrolysis Time (h)_3~4,Rising Rate (¡ãC min-1)_4~8,H-type Cell,Electrolyte Concentration (M)_0.1,Catalyst Loading (mg cm-2)_1~,Nafion115,Glassy Carbon,Electrode Area cm2_1~,Electrolyte pH_~7,17.15188,39.8963,66.17486,69.32409,72.26337,-0.9,-0.79,0.79,72.26337,disqualified
Fe,ZIF or MOF Derived_not,Hard or Soft Templated_not,Graphene/Carbon Nanosheets or other 2D Structures_not,Polymer Derived_not,Carbon Nanofiber/Nanotubes_not,Carbon Black Derived_not,Biomass or other Organic Derived_yes,Main Transition Metal Content (wt. %)_0.5~2,Nitrogen Cotent (wt. %)_~4,Metal-N Coordination Number (XAS)_4~6,Pyridinic N Ratio_~25,Pyrrolic N Ratio_0~25,Graphitic N Ratio_25~50,Oxidized N Ratio_0~25,Raman ID/IG Ratio_1.2~,BET Surface Area (m2/g)_500~1000,Acid Wash_not,Pyrolysis Temperature (¡ãC)_900~1000,Pyrolysis Time (h)_~1,Rising Rate (¡ãC min-1)_4~8,H-type Cell,Electrolyte Concentration (M)_0.1,Catalyst Loading (mg cm-2)_~0.5,Nafion117,Carbon Paper,Electrode Area cm2_~1,Electrolyte pH_~7,92.29772,93.55864,77.06971,39.53314,1.99657,-0.6,-0.49,0.49,93.55864,qualified
Ni,ZIF or MOF Derived_yes,Hard or Soft Templated_not,Graphene/Carbon Nanosheets or other 2D Structures_not,Polymer Derived_not,Carbon Nanofiber/Nanotubes_not,Carbon Black Derived_not,Biomass or other Organic Derived_not,Main Transition Metal Content (wt. %)_10~,Nitrogen Cotent (wt. %)_8~,Metal-N Coordination Number (XAS)_3~4,Pyridinic N Ratio_50~75,Pyrrolic N Ratio_0~25,Graphitic N Ratio_25~50,Oxidized N Ratio_0~25,Raman ID/IG Ratio_1~1.2,BET Surface Area (m2/g)_500~1000,Acid Wash_yes,Pyrolysis Temperature (¡ãC)_~700,Pyrolysis Time (h)_1~2,Rising Rate (¡ãC min-1)_4~8,H-type Cell,Electrolyte Concentration (M)_0.5,Catalyst Loading (mg cm-2)_0.5~1,Nafion115,Glassy Carbon,Electrode Area cm2_~1,Electrolyte pH_7~8,8.90755,33.68706,58.46657,74.25686,80.70423,-0.88,-0.77,0.77,84.48,disqualified
Ni,ZIF or MOF Derived_yes,Hard or Soft Templated_not,Graphene/Carbon Nanosheets or other 2D Structures_not,Polymer Derived_not,Carbon Nanofiber/Nanotubes_not,Carbon Black Derived_not,Biomass or other Organic Derived_not,Main Transition Metal Content (wt. %)_10~,Nitrogen Cotent (wt. %)_8~,Metal-N Coordination Number (XAS)_3~4,Pyridinic N Ratio_50~75,Pyrrolic N Ratio_0~25,Graphitic N Ratio_25~50,Oxidized N Ratio_0~25,Raman ID/IG Ratio_1~1.2,BET Surface Area (m2/g)_500~1000,Acid Wash_yes,Pyrolysis Temperature (¡ãC)_~700,Pyrolysis Time (h)_1~2,Rising Rate (¡ãC min-1)_4~8,H-type Cell,Electrolyte Concentration (M)_0.5,Catalyst Loading (mg cm-2)_0.5~1,Nafion115,Glassy Carbon,Electrode Area cm2_~1,Electrolyte pH_7~8,31.65582,54.43291,77.21,85.5316,81.84708,-0.78,-0.67,0.67,86.96,disqualified
Ni,ZIF or MOF Derived_yes,Hard or Soft Templated_not,Graphene/Carbon Nanosheets or other 2D Structures_not,Polymer Derived_not,Carbon Nanofiber/Nanotubes_not,Carbon Black Derived_not,Biomass or other Organic Derived_not,Main Transition Metal Content (wt. %)_10~,Nitrogen Cotent (wt. %)_8~,Metal-N Coordination Number (XAS)_3~4,Pyridinic N Ratio_50~75,Pyrrolic N Ratio_0~25,Graphitic N Ratio_25~50,Oxidized N Ratio_0~25,Raman ID/IG Ratio_1~1.2,BET Surface Area (m2/g)_500~1000,Acid Wash_yes,Pyrolysis Temperature (¡ãC)_~700,Pyrolysis Time (h)_1~2,Rising Rate (¡ãC min-1)_4~8,H-type Cell,Electrolyte Concentration (M)_0.5,Catalyst Loading (mg cm-2)_0.5~1,Nafion115,Glassy Carbon,Electrode Area cm2_~1,Electrolyte pH_7~8,35.46063,58.83985,82.21907,86.61253,84.45652,-0.78,-0.67,0.67,87.07,disqualified
Ni,ZIF or MOF Derived_yes,Hard or Soft Templated_not,Graphene/Carbon Nanosheets or other 2D Structures_not,Polymer Derived_not,Carbon Nanofiber/Nanotubes_not,Carbon Black Derived_not,Biomass or other Organic Derived_not,Main Transition Metal Content (wt. %)_10~,Nitrogen Cotent (wt. %)_8~,Metal-N Coordination Number (XAS)_3~4,Pyridinic N Ratio_50~75,Pyrrolic N Ratio_0~25,Graphitic N Ratio_25~50,Oxidized N Ratio_0~25,Raman ID/IG Ratio_1~1.2,BET Surface Area (m2/g)_500~1000,Acid Wash_yes,Pyrolysis Temperature (¡ãC)_~700,Pyrolysis Time (h)_1~2,Rising Rate (¡ãC min-1)_4~8,H-type Cell,Electrolyte Concentration (M)_0.5,Catalyst Loading (mg cm-2)_0.5~1,Nafion115,Glassy Carbon,Electrode Area cm2_~1,Electrolyte pH_7~8,22.28238,51.60673,80.93108,83.55665,76.49205,-0.78,-0.67,0.67,85.44,disqualified
Ni,ZIF or MOF Derived_yes,Hard or Soft Templated_not,Graphene/Carbon Nanosheets or other 2D Structures_not,Polymer Derived_not,Carbon Nanofiber/Nanotubes_not,Carbon Black Derived_not,Biomass or other Organic Derived_not,Main Transition Metal Content (wt. %)_0.5~2,Nitrogen Cotent (wt. %)_~4,Metal-N Coordination Number (XAS)_2~3,Pyridinic N Ratio_25~50,Pyrrolic N Ratio_0~25,Graphitic N Ratio_0~25,Oxidized N Ratio_0~25,Raman ID/IG Ratio_0.8~1,BET Surface Area (m2/g)_500~1000,Acid Wash_not,Pyrolysis Temperature (¡ãC)_~700,Pyrolysis Time (h)_~1,Rising Rate (¡ãC min-1)_4~8,H-type Cell,Electrolyte Concentration (M)_0.5,Catalyst Loading (mg cm-2)_0.5~1,Nafion117,Glassy Carbon,Electrode Area cm2_~1,Electrolyte pH_7~8,79.60077,93.50713,94.95863,93.90512,90.22953,-0.7,-0.59,0.59,94.95863,qualified
Ni,ZIF or MOF Derived_yes,Hard or Soft Templated_not,Graphene/Carbon Nanosheets or other 2D Structures_not,Polymer Derived_not,Carbon Nanofiber/Nanotubes_not,Carbon Black Derived_not,Biomass or other Organic Derived_not,Main Transition Metal Content (wt. %)_0.5~2,Nitrogen Cotent (wt. %)_4~8,Metal-N Coordination Number (XAS)_3~4,Pyridinic N Ratio_50~75,Pyrrolic N Ratio_0~25,Graphitic N Ratio_0~25,Oxidized N Ratio_0~25,Raman ID/IG Ratio_1~1.2,BET Surface Area (m2/g)_500~1000,Acid Wash_not,Pyrolysis Temperature (¡ãC)_700~800,Pyrolysis Time (h)_~1,Rising Rate (¡ãC min-1)_4~8,H-type Cell,Electrolyte Concentration (M)_0.5,Catalyst Loading (mg cm-2)_0.5~1,Nafion117,Glassy Carbon,Electrode Area cm2_~1,Electrolyte pH_7~8,72.62418,83.27635,85.50044,84.96197,84.1894,-0.7,-0.59,0.59,85.50044,disqualified
Zn,ZIF or MOF Derived_yes,Hard or Soft Templated_not,Graphene/Carbon Nanosheets or other 2D Structures_not,Polymer Derived_not,Carbon Nanofiber/Nanotubes_not,Carbon Black Derived_not,Biomass or other Organic Derived_not,Main Transition Metal Content (wt. %)_5~10,Nitrogen Cotent (wt. %)_8~,Metal-N Coordination Number (XAS)_2~3,Pyridinic N Ratio_50~75,Pyrrolic N Ratio_0~25,Graphitic N Ratio_0~25,Oxidized N Ratio_0~25,Raman ID/IG Ratio_0.8~1,BET Surface Area (m2/g)_500~1000,Acid Wash_not,Pyrolysis Temperature (¡ãC)_800~900,Pyrolysis Time (h)_1~2,Rising Rate (¡ãC min-1)_4~8,H-type Cell,Electrolyte Concentration (M)_0.5,Catalyst Loading (mg cm-2)_0.5~1,Nafion117,Glassy Carbon,Electrode Area cm2_~1,Electrolyte pH_7~8,73.42016,75.52719,66.20946,46.89507,8.82816,-0.6,-0.49,0.49,75.52719,disqualified
Bi,ZIF or MOF Derived_not,Hard or Soft Templated_not,Graphene/Carbon Nanosheets or other 2D Structures_not,Polymer Derived_not,Carbon Nanofiber/Nanotubes_yes,Carbon Black Derived_not,Biomass or other Organic Derived_not,Main Transition Metal Content (wt. %)_0.5~2,Nitrogen Cotent (wt. %)_4~8,Metal-N Coordination Number (XAS)_3~4,Pyridinic N Ratio_25~50,Pyrrolic N Ratio_0~25,Graphitic N Ratio_50~75,Oxidized N Ratio_0~25,Raman ID/IG Ratio_1~1.2,BET Surface Area (m2/g)_0~500,Acid Wash_not,Pyrolysis Temperature (¡ãC)_800~900,Pyrolysis Time (h)_~1,Rising Rate (¡ãC min-1)_4~8,H-type Cell,Electrolyte Concentration (M)_0.5,Catalyst Loading (mg cm-2)_~0.5,Nafion117,Glassy Carbon,Electrode Area cm2_~1,Electrolyte pH_7~8,87.42365,94.0432,95.62816,97.86575,93.35949,-0.8,-0.69,0.69,97.86575,qualified
Ni,ZIF or MOF Derived_not,Hard or Soft Templated_yes,Graphene/Carbon Nanosheets or other 2D Structures_not,Polymer Derived_yes,Carbon Nanofiber/Nanotubes_not,Carbon Black Derived_not,Biomass or other Organic Derived_not,Main Transition Metal Content (wt. %)_0.5~2,Nitrogen Cotent (wt. %)_~4,Metal-N Coordination Number (XAS)_3~4,Pyridinic N Ratio_25~50,Pyrrolic N Ratio_25~50,Graphitic N Ratio_0~25,Oxidized N Ratio_0~25,Raman ID/IG Ratio_1~1.2,BET Surface Area (m2/g)_1000~,Acid Wash_yes,Pyrolysis Temperature (¡ãC)_900~1000,Pyrolysis Time (h)_~1,Rising Rate (¡ãC min-1)_~4,H-type Cell,Electrolyte Concentration (M)_0.5,Catalyst Loading (mg cm-2)_0.5~1,Nafion117,Glassy Carbon,Electrode Area cm2_~1,Electrolyte pH_7~8,81.02652,93.82874,95.4512,92.42417,88.65078,-0.66,-0.55,0.55,96.24,qualified
Ni,ZIF or MOF Derived_not,Hard or Soft Templated_yes,Graphene/Carbon Nanosheets or other 2D Structures_not,Polymer Derived_yes,Carbon Nanofiber/Nanotubes_not,Carbon Black Derived_not,Biomass or other Organic Derived_not,Main Transition Metal Content (wt. %)_0.5~2,Nitrogen Cotent (wt. %)_~4,Metal-N Coordination Number (XAS)_3~4,Pyridinic N Ratio_50~75,Pyrrolic N Ratio_0~25,Graphitic N Ratio_0~25,Oxidized N Ratio_0~25,Raman ID/IG Ratio_1~1.2,BET Surface Area (m2/g)_1000~,Acid Wash_yes,Pyrolysis Temperature (¡ãC)_900~1000,Pyrolysis Time (h)_~1,Rising Rate (¡ãC min-1)_~4,H-type Cell,Electrolyte Concentration (M)_0.5,Catalyst Loading (mg cm-2)_0.5~1,Nafion117,Glassy Carbon,Electrode Area cm2_~1,Electrolyte pH_7~8,62.54772,81.36975,82.56977,78.61287,72.53794,-0.66,-0.55,0.55,83,disqualified
Ni,ZIF or MOF Derived_not,Hard or Soft Templated_yes,Graphene/Carbon Nanosheets or other 2D Structures_not,Polymer Derived_yes,Carbon Nanofiber/Nanotubes_not,Carbon Black Derived_not,Biomass or other Organic Derived_not,Main Transition Metal Content (wt. %)_0.5~2,Nitrogen Cotent (wt. %)_~4,Metal-N Coordination Number (XAS)_3~4,Pyridinic N Ratio_25~50,Pyrrolic N Ratio_25~50,Graphitic N Ratio_0~25,Oxidized N Ratio_0~25,Raman ID/IG Ratio_1~1.2,BET Surface Area (m2/g)_1000~,Acid Wash_yes,Pyrolysis Temperature (¡ãC)_900~1000,Pyrolysis Time (h)_~1,Rising Rate (¡ãC min-1)_~4,Flow Cell,Electrolyte Concentration (M)_0.5,Catalyst Loading (mg cm-2)_0.5~1,Nafion117,Glassy Carbon,Electrode Area cm2_1~,Electrolyte pH_7~8,93.6556,97.28601,94.54517,89.0631,84.86803,-0.56,-0.45,0.45,97.62,qualified
Ni,ZIF or MOF Derived_not,Hard or Soft Templated_yes,Graphene/Carbon Nanosheets or other 2D Structures_not,Polymer Derived_yes,Carbon Nanofiber/Nanotubes_not,Carbon Black Derived_not,Biomass or other Organic Derived_not,Main Transition Metal Content (wt. %)_0.5~2,Nitrogen Cotent (wt. %)_~4,Metal-N Coordination Number (XAS)_3~4,Pyridinic N Ratio_50~75,Pyrrolic N Ratio_0~25,Graphitic N Ratio_0~25,Oxidized N Ratio_0~25,Raman ID/IG Ratio_1~1.2,BET Surface Area (m2/g)_1000~,Acid Wash_yes,Pyrolysis Temperature (¡ãC)_900~1000,Pyrolysis Time (h)_~1,Rising Rate (¡ãC min-1)_~4,Flow Cell,Electrolyte Concentration (M)_0.5,Catalyst Loading (mg cm-2)_0.5~1,Nafion117,Glassy Carbon,Electrode Area cm2_1~,Electrolyte pH_7~8,69.27582,77.6548,73.52233,69.1949,63.14006,-0.56,-0.45,0.45,79.66,disqualified
none,ZIF or MOF Derived_not,Hard or Soft Templated_yes,Graphene/Carbon Nanosheets or other 2D Structures_not,Polymer Derived_not,Carbon Nanofiber/Nanotubes_not,Carbon Black Derived_not,Biomass or other Organic Derived_yes,Metal_Free,Nitrogen Cotent (wt. %)_8~,Metal-N Coordination Number (XAS)_0~2,Pyridinic N Ratio_50~75,Pyrrolic N Ratio_0~25,Graphitic N Ratio_0~25,Oxidized N Ratio_0~25,Raman ID/IG Ratio_~0.8,BET Surface Area (m2/g)_0~500,Acid Wash_yes,Pyrolysis Temperature (¡ãC)_800~900,Pyrolysis Time (h)_3~4,Rising Rate (¡ãC min-1)_4~8,H-type Cell,Electrolyte Concentration (M)_0.5,Catalyst Loading (mg cm-2)_0.5~1,Nafion117,Carbon Paper,Electrode Area cm2_~1,Electrolyte pH_7~8,67.04064,50.0405,40.38466,28.62209,16.85952,-0.4,-0.29,0.29,82.72407,disqualified
none,ZIF or MOF Derived_not,Hard or Soft Templated_not,Graphene/Carbon Nanosheets or other 2D Structures_not,Polymer Derived_not,Carbon Nanofiber/Nanotubes_yes,Carbon Black Derived_not,Biomass or other Organic Derived_yes,Metal_Free,Nitrogen Cotent (wt. %)_8~,Metal-N Coordination Number (XAS)_0~2,Pyridinic N Ratio_50~75,Pyrrolic N Ratio_25~50,Graphitic N Ratio_0~25,Oxidized N Ratio_0~25,Raman ID/IG Ratio_1~1.2,BET Surface Area (m2/g)_0~500,Acid Wash_yes,Pyrolysis Temperature (¡ãC)_~700,Pyrolysis Time (h)_2~4,Rising Rate (¡ãC min-1)_~4,H-type Cell,Electrolyte Concentration (M)_0.1,Catalyst Loading (mg cm-2)_~0.5,Nafion117,Glassy Carbon,Electrode Area cm2_1~,Electrolyte pH_~7,44.1268,49.35069,55.088,56.55128,50.36274,-0.75,-0.64,0.64,60.05,disqualified
none,ZIF or MOF Derived_not,Hard or Soft Templated_not,Graphene/Carbon Nanosheets or other 2D Structures_not,Polymer Derived_not,Carbon Nanofiber/Nanotubes_yes,Carbon Black Derived_not,Biomass or other Organic Derived_not,Metal_Free,Nitrogen Cotent (wt. %)_4~8,Metal-N Coordination Number (XAS)_0~2,Pyridinic N Ratio_~25,Pyrrolic N Ratio_25~50,Graphitic N Ratio_25~50,Oxidized N Ratio_0~25,Raman ID/IG Ratio_1~1.2,BET Surface Area (m2/g)_500~1000,Acid Wash_yes,Pyrolysis Temperature (¡ãC)_700~800,Pyrolysis Time (h)_1~2,Rising Rate (¡ãC min-1)_4~8,H-type Cell,Electrolyte Concentration (M)_0.5,Catalyst Loading (mg cm-2)_1~,Nafion117,Glassy Carbon,Electrode Area cm2_~1,Electrolyte pH_7~8,80.59299,72.53881,57.94186,43.04631,28.40287,-0.55,-0.44,0.44,81.33,disqualified
none,ZIF or MOF Derived_not,Hard or Soft Templated_not,Graphene/Carbon Nanosheets or other 2D Structures_not,Polymer Derived_not,Carbon Nanofiber/Nanotubes_yes,Carbon Black Derived_not,Biomass or other Organic Derived_not,Metal_Free,Nitrogen Cotent (wt. %)_4~8,Metal-N Coordination Number (XAS)_0~2,Pyridinic N Ratio_25~50,Pyrrolic N Ratio_0~25,Graphitic N Ratio_25~50,Oxidized N Ratio_0~25,Raman ID/IG Ratio_1~1.2,BET Surface Area (m2/g)_500~1000,Acid Wash_yes,Pyrolysis Temperature (¡ãC)_800~900,Pyrolysis Time (h)_1~2,Rising Rate (¡ãC min-1)_4~8,H-type Cell,Electrolyte Concentration (M)_0.5,Catalyst Loading (mg cm-2)_1~,Nafion117,Glassy Carbon,Electrode Area cm2_~1,Electrolyte pH_7~8,92.92608,85.24402,70.55827,53.47305,38.74393,-0.45,-0.34,0.34,93.78,qualified
