Repository: dravendr/CO2RR_Machine-Learning

# CO2RR_Machine-Learning
The machine learning code file was written in jupyter notebook and saved in the corresponding format of .ipynb. To run the code, we suggest users to install Anaconda 3 in windows 10 and install the following necessary python packages with the same or higher version to set up compatible environment: Python 3.7; jupyter 1.0.0; numpy 1.20.2; pandas 1.0.1; scikit-learn 0.22.1; matplotlib 3.1.3; shap 0.39.0；seaborn 0.10.0; tensorflow-gpu 2.4.1; tensorflow-estimator 2.4.0; Keras 2.4.3; keras-metrics 1.1.0; catboost 0.23.2; lightgbm 3.2.1; xgboost 1.0.2. For training the ANN models, two GPU of GTX 2080ti equipped with i9 9900k was used.

File: Selected Feature Modelling/apriori/database_basic_FEOVP.csv (part 8 of 14)
Element,ZIF or MOF Derived,Hard or Soft Templated,Graphene/Carbon Nanosheets or other 2D Structures,Polymer Derived,Carbon Nanofiber/Nanotubes,Carbon Black Derived,Biomass or other Organic Derived,Main Transition Metal Content (wt. %),Nitrogen Cotent (wt. %),Metal-N Coordination Number (XAS),Pyridinic N Ratio,Pyrrolic N Ratio,Graphitic N Ratio,Oxidized N Ratio,Raman ID/IG Ratio,BET Surface Area (m2/g),Acid Wash,Pyrolysis Temperature (¡ãC),Pyrolysis Time (h),Rising Rate (¡ãC min-1),Flow Cell/H-type Cell,Electrolyte Concentration (M),Catalyst Loading (mg cm-2),Nafion Membrane Thickness (¦Ìm),Carbon Paper/Glassy Carbon,Electrode Area cm2,Electrolyte pH,FE of Product (CO) at -0.5V (vs.RHE),FE of Product (CO) at -0.6V (vs.RHE),FE of Product (CO) at -0.7V (vs.RHE),FE of Product (CO) at -0.8V (vs.RHE),FE of Product (CO) at -0.9V (vs.RHE),Potential for Maximum FE of Product (CO) (vs.RHE),"corresponding overpotential (eV) ¦Ç=E-Eo,CO£¬-0.11 eV£¬Formate£¬-0.011",Overpotential (V),Maximum FE,FE90
none,ZIF or MOF Derived_not,Hard or Soft Templated_not,Graphene/Carbon Nanosheets or other 2D Structures_not,Polymer Derived_not,Carbon Nanofiber/Nanotubes_yes,Carbon Black Derived_not,Biomass or other Organic Derived_not,Metal_Free,Nitrogen Cotent (wt. %)_~4,Metal-N Coordination Number (XAS)_0~2,Pyridinic N Ratio_~25,Pyrrolic N Ratio_0~25,Graphitic N Ratio_25~50,Oxidized N Ratio_25~50,Raman ID/IG Ratio_1~1.2,BET Surface Area (m2/g)_500~1000,Acid Wash_yes,Pyrolysis Temperature (¡ãC)_900~1000,Pyrolysis Time (h)_1~2,Rising Rate (¡ãC min-1)_4~8,H-type Cell,Electrolyte Concentration (M)_0.5,Catalyst Loading (mg cm-2)_1~,Nafion117,Glassy Carbon,Electrode Area cm2_~1,Electrolyte pH_7~8,85.92037,80.22415,62.28555,43.44517,31.02473,-0.55,-0.44,0.44,86.66,disqualified
Fe,ZIF or MOF Derived_not,Hard or Soft Templated_not,Graphene/Carbon Nanosheets or other 2D Structures_not,Polymer Derived_not,Carbon Nanofiber/Nanotubes_yes,Carbon Black Derived_not,Biomass or other Organic Derived_not,Main Transition Metal Content (wt. %)_0.5~2,Nitrogen Cotent (wt. %)_4~8,Metal-N Coordination Number (XAS)_3~4,Pyridinic N Ratio_25~50,Pyrrolic N Ratio_25~50,Graphitic N Ratio_0~25,Oxidized N Ratio_0~25,Raman ID/IG Ratio_1.2~,BET Surface Area (m2/g)_1000~,Acid Wash_yes,Pyrolysis Temperature (¡ãC)_800~900,Pyrolysis Time (h)_~1,Rising Rate (¡ãC min-1)_4~8,H-type Cell,Electrolyte Concentration (M)_0.1,Catalyst Loading (mg cm-2)_~0.5,Nafion212,Glassy Carbon,Electrode Area cm2_~1,Electrolyte pH_~7,79.37686,85.55703,79.26398,68.85082,58.57876,-0.6,-0.49,0.49,85.55703,disqualified
none,ZIF or MOF Derived_not,Hard or Soft Templated_not,Graphene/Carbon Nanosheets or other 2D Structures_yes,Polymer Derived_not,Carbon Nanofiber/Nanotubes_not,Carbon Black Derived_not,Biomass or other Organic Derived_not,Metal_Free,Nitrogen Cotent (wt. %)_4~8,Metal-N Coordination Number (XAS)_0~2,Pyridinic N Ratio_50~75,Pyrrolic N Ratio_0~25,Graphitic N Ratio_0~25,Oxidized N Ratio_0~25,Raman ID/IG Ratio_1.2~,BET Surface Area (m2/g)_500~1000,Acid Wash_not,Pyrolysis Temperature (¡ãC)_~700,Pyrolysis Time (h)_2~4,Rising Rate (¡ãC min-1)_~4,H-type Cell,Electrolyte Concentration (M)_1,Catalyst Loading (mg cm-2)_~0.5,Nafion117,Glassy Carbon,Electrode Area cm2_~1,Electrolyte pH_8~,24.92498,39.83934,29.33752,13.37394,11.24711,-0.61,-0.5,0.5,41.37,disqualified
Ni,ZIF or MOF Derived_not,Hard or Soft Templated_yes,Graphene/Carbon Nanosheets or other 2D Structures_not,Polymer Derived_not,Carbon Nanofiber/Nanotubes_not,Carbon Black Derived_not,Biomass or other Organic Derived_not,Main Transition Metal Content (wt. %)_2~5,Nitrogen Cotent (wt. %)_~4,Metal-N Coordination Number (XAS)_3~4,Pyridinic N Ratio_25~50,Pyrrolic N Ratio_25~50,Graphitic N Ratio_0~25,Oxidized N Ratio_0~25,Raman ID/IG Ratio_0.8~1,BET Surface Area (m2/g)_500~1000,Acid Wash_yes,Pyrolysis Temperature (¡ãC)_800~900,Pyrolysis Time (h)_1~2,Rising Rate (¡ãC min-1)_4~8,H-type Cell,Electrolyte Concentration (M)_0.1,Catalyst Loading (mg cm-2)_~0.5,Nafion117,Glassy Carbon,Electrode Area cm2_~1,Electrolyte pH_~7,14.49637,59.67897,84.74667,90.59665,92.80395,-0.9,-0.79,0.79,92.80395,qualified
none,ZIF or MOF Derived_not,Hard or Soft Templated_yes,Graphene/Carbon Nanosheets or other 2D Structures_not,Polymer Derived_not,Carbon Nanofiber/Nanotubes_not,Carbon Black Derived_not,Biomass or other Organic Derived_not,Metal_Free,Nitrogen Cotent (wt. %)_~4,Metal-N Coordination Number (XAS)_0~2,Pyridinic N Ratio_~25,Pyrrolic N Ratio_50~75,Graphitic N Ratio_0~25,Oxidized N Ratio_0~25,Raman ID/IG Ratio_1~1.2,BET Surface Area (m2/g)_500~1000,Acid Wash_yes,Pyrolysis Temperature (¡ãC)_800~900,Pyrolysis Time (h)_1~2,Rising Rate (¡ãC min-1)_4~8,H-type Cell,Electrolyte Concentration (M)_0.1,Catalyst Loading (mg cm-2)_~0.5,Nafion117,Glassy Carbon,Electrode Area cm2_~1,Electrolyte pH_~7,6.8188,26.36932,50.28268,62.38292,62.90798,-0.9,-0.79,0.79,62.90798,disqualified
Ni,ZIF or MOF Derived_not,Hard or Soft Templated_yes,Graphene/Carbon Nanosheets or other 2D Structures_not,Polymer Derived_not,Carbon Nanofiber/Nanotubes_not,Carbon Black Derived_not,Biomass or other Organic Derived_not,Main Transition Metal Content (wt. %)_2~5,Nitrogen Cotent (wt. %)_~4,Metal-N Coordination Number (XAS)_3~4,Pyridinic N Ratio_25~50,Pyrrolic N Ratio_0~25,Graphitic N Ratio_25~50,Oxidized N Ratio_0~25,Raman ID/IG Ratio_0.8~1,BET Surface Area (m2/g)_0~500,Acid Wash_yes,Pyrolysis Temperature (¡ãC)_800~900,Pyrolysis Time (h)_1~2,Rising Rate (¡ãC min-1)_4~8,H-type Cell,Electrolyte Concentration (M)_0.1,Catalyst Loading (mg cm-2)_~0.5,Nafion117,Glassy Carbon,Electrode Area cm2_~1,Electrolyte pH_~7,4.81922,13.16521,15.8074,18.93298,24.51828,-0.9,-0.79,0.79,24.51828,disqualified
none,ZIF or MOF Derived_not,Hard or Soft Templated_not,Graphene/Carbon Nanosheets or other 2D Structures_not,Polymer Derived_not,Carbon Nanofiber/Nanotubes_yes,Carbon Black Derived_not,Biomass or other Organic Derived_not,Metal_Free,Nitrogen Cotent (wt. %)_4~8,Metal-N Coordination Number (XAS)_0~2,Pyridinic N Ratio_25~50,Pyrrolic N Ratio_0~25,Graphitic N Ratio_25~50,Oxidized N Ratio_0~25,Raman ID/IG Ratio_0.8~1,BET Surface Area (m2/g)_500~1000,Acid Wash_not,Pyrolysis Temperature (¡ãC)_800~900,Pyrolysis Time (h)_1~2,Rising Rate (¡ãC min-1)_4~8,H-type Cell,Electrolyte Concentration (M)_0.1,Catalyst Loading (mg cm-2)_~0.5,Nafion212,Glassy Carbon,Electrode Area cm2_1~,Electrolyte pH_~7,0.01,3.43791,47.57863,77.15608,68.0142,-0.8,-0.69,0.69,77.15608,disqualified
Fe,ZIF or MOF Derived_yes,Hard or Soft Templated_not,Graphene/Carbon Nanosheets or other 2D Structures_not,Polymer Derived_not,Carbon Nanofiber/Nanotubes_not,Carbon Black Derived_not,Biomass or other Organic Derived_not,Main Transition Metal Content (wt. %)_0.5~2,Nitrogen Cotent (wt. %)_4~8,Metal-N Coordination Number (XAS)_3~4,Pyridinic N Ratio_25~50,Pyrrolic N Ratio_0~25,Graphitic N Ratio_25~50,Oxidized N Ratio_0~25,Raman ID/IG Ratio_1.2~,BET Surface Area (m2/g)_1000~,Acid Wash_not,Pyrolysis Temperature (¡ãC)_900~1000,Pyrolysis Time (h)_~1,Rising Rate (¡ãC min-1)_4~8,H-type Cell,Electrolyte Concentration (M)_0.5,Catalyst Loading (mg cm-2)_~0.5,Nafion117,Carbon Paper,Electrode Area cm2_~1,Electrolyte pH_7~8,94.78858,86.53278,77.27469,52.16441,27.05413,-0.5,-0.39,0.39,94.78858,qualified
Ni,ZIF or MOF Derived_not,Hard or Soft Templated_not,Graphene/Carbon Nanosheets or other 2D Structures_not,Polymer Derived_not,Carbon Nanofiber/Nanotubes_yes,Carbon Black Derived_not,Biomass or other Organic Derived_not,Main Transition Metal Content (wt. %)_0.5~2,Nitrogen Cotent (wt. %)_~4,Metal-N Coordination Number (XAS)_6~,Pyridinic N Ratio_25~50,Pyrrolic N Ratio_0~25,Graphitic N Ratio_25~50,Oxidized N Ratio_0~25,Raman ID/IG Ratio_1.2~,BET Surface Area (m2/g)_1000~,Acid Wash_yes,Pyrolysis Temperature (¡ãC)_800~900,Pyrolysis Time (h)_1~2,Rising Rate (¡ãC min-1)_4~8,H-type Cell,Electrolyte Concentration (M)_0.5,Catalyst Loading (mg cm-2)_~0.5,Nafion117,Glassy Carbon,Electrode Area cm2_~1,Electrolyte pH_7~8,6.47837,30.58307,47.89432,54.54983,53.65324,-0.8,-0.69,0.69,54.54983,disqualified
Ni,ZIF or MOF Derived_not,Hard or Soft Templated_not,Graphene/Carbon Nanosheets or other 2D Structures_not,Polymer Derived_not,Carbon Nanofiber/Nanotubes_yes,Carbon Black Derived_not,Biomass or other Organic Derived_not,Main Transition Metal Content (wt. %)_0.5~2,Nitrogen Cotent (wt. %)_~4,Metal-N Coordination Number (XAS)_3~4,Pyridinic N Ratio_25~50,Pyrrolic N Ratio_0~25,Graphitic N Ratio_25~50,Oxidized N Ratio_0~25,Raman ID/IG Ratio_1.2~,BET Surface Area (m2/g)_1000~,Acid Wash_yes,Pyrolysis Temperature (¡ãC)_800~900,Pyrolysis Time (h)_1~2,Rising Rate (¡ãC min-1)_4~8,H-type Cell,Electrolyte Concentration (M)_0.5,Catalyst Loading (mg cm-2)_~0.5,Nafion117,Glassy Carbon,Electrode Area cm2_~1,Electrolyte pH_7~8,65.92974,86.48253,92.24145,93.72428,91.65521,-0.8,-0.69,0.69,93.72428,qualified
Ni,ZIF or MOF Derived_not,Hard or Soft Templated_not,Graphene/Carbon Nanosheets or other 2D Structures_not,Polymer Derived_not,Carbon Nanofiber/Nanotubes_yes,Carbon Black Derived_not,Biomass or other Organic Derived_not,Main Transition Metal Content (wt. %)_0.5~2,Nitrogen Cotent (wt. %)_~4,Metal-N Coordination Number (XAS)_3~4,Pyridinic N Ratio_25~50,Pyrrolic N Ratio_0~25,Graphitic N Ratio_25~50,Oxidized N Ratio_0~25,Raman ID/IG Ratio_1.2~,BET Surface Area (m2/g)_1000~,Acid Wash_yes,Pyrolysis Temperature (¡ãC)_800~900,Pyrolysis Time (h)_1~2,Rising Rate (¡ãC min-1)_4~8,H-type Cell,Electrolyte Concentration (M)_0.5,Catalyst Loading (mg cm-2)_~0.5,Nafion117,Glassy Carbon,Electrode Area cm2_~1,Electrolyte pH_7~8,73.84585,89.836,93.40405,95.51846,92.67723,-0.8,-0.69,0.69,95.51846,qualified
Co,ZIF or MOF Derived_yes,Hard or Soft Templated_not,Graphene/Carbon Nanosheets or other 2D Structures_not,Polymer Derived_not,Carbon Nanofiber/Nanotubes_not,Carbon Black Derived_not,Biomass or other Organic Derived_not,Main Transition Metal Content (wt. %)_2~5,Nitrogen Cotent (wt. %)_4~8,Metal-N Coordination Number (XAS)_0~2,Pyridinic N Ratio_25~50,Pyrrolic N Ratio_25~50,Graphitic N Ratio_25~50,Oxidized N Ratio_0~25,Raman ID/IG Ratio_0.8~1,BET Surface Area (m2/g)_500~1000,Acid Wash_yes,Pyrolysis Temperature (¡ãC)_800~900,Pyrolysis Time (h)_1~2,Rising Rate (¡ãC min-1)_4~8,H-type Cell,Electrolyte Concentration (M)_0.1,Catalyst Loading (mg cm-2)_~0.5,Nafion117,Glassy Carbon,Electrode Area cm2_~1,Electrolyte pH_~7,82.41885,94.13839,98.79372,99.14558,99.49743,-0.9,-0.79,0.79,99.49743,qualified
Fe,ZIF or MOF Derived_not,Hard or Soft Templated_not,Graphene/Carbon Nanosheets or other 2D Structures_not,Polymer Derived_yes,Carbon Nanofiber/Nanotubes_not,Carbon Black Derived_not,Biomass or other Organic Derived_not,Main Transition Metal Content (wt. %)_2~5,Nitrogen Cotent (wt. %)_~4,Metal-N Coordination Number (XAS)_3~4,Pyridinic N Ratio_~25,Pyrrolic N Ratio_0~25,Graphitic N Ratio_25~50,Oxidized N Ratio_0~25,Raman ID/IG Ratio_1~1.2,BET Surface Area (m2/g)_500~1000,Acid Wash_yes,Pyrolysis Temperature (¡ãC)_800~900,Pyrolysis Time (h)_3~4,Rising Rate (¡ãC min-1)_~4,H-type Cell,Electrolyte Concentration (M)_0.1,Catalyst Loading (mg cm-2)_~0.5,Nafion115,Glassy Carbon,Electrode Area cm2_~1,Electrolyte pH_~7,81.89031,87.58194,72.59086,49.95249,27.91828,-0.6,-0.49,0.49,88.27,disqualified
Fe,ZIF or MOF Derived_not,Hard or Soft Templated_not,Graphene/Carbon Nanosheets or other 2D Structures_not,Polymer Derived_yes,Carbon Nanofiber/Nanotubes_not,Carbon Black Derived_not,Biomass or other Organic Derived_not,Main Transition Metal Content (wt. %)_0.5~2,Nitrogen Cotent (wt. %)_4~8,Metal-N Coordination Number (XAS)_4~6,Pyridinic N Ratio_25~50,Pyrrolic N Ratio_0~25,Graphitic N Ratio_50~75,Oxidized N Ratio_0~25,Raman ID/IG Ratio_1.2~,BET Surface Area (m2/g)_1000~,Acid Wash_yes,Pyrolysis Temperature (¡ãC)_800~900,Pyrolysis Time (h)_3~4,Rising Rate (¡ãC min-1)_~4,H-type Cell,Electrolyte Concentration (M)_0.1,Catalyst Loading (mg cm-2)_~0.5,Nafion115,Glassy Carbon,Electrode Area cm2_~1,Electrolyte pH_~7,96.91968,97.49405,91.51817,79.90145,62.21028,-0.58,-0.47,0.47,98.34,qualified
Fe,ZIF or MOF Derived_not,Hard or Soft Templated_not,Graphene/Carbon Nanosheets or other 2D Structures_not,Polymer Derived_yes,Carbon Nanofiber/Nanotubes_not,Carbon Black Derived_not,Biomass or other Organic Derived_not,Main Transition Metal Content (wt. %)_0.5~2,Nitrogen Cotent (wt. %)_4~8,Metal-N Coordination Number (XAS)_4~6,Pyridinic N Ratio_25~50,Pyrrolic N Ratio_0~25,Graphitic N Ratio_50~75,Oxidized N Ratio_0~25,Raman ID/IG Ratio_1.2~,BET Surface Area (m2/g)_1000~,Acid Wash_yes,Pyrolysis Temperature (¡ãC)_800~900,Pyrolysis Time (h)_3~4,Rising Rate (¡ãC min-1)_4~8,H-type Cell,Electrolyte Concentration (M)_0.1,Catalyst Loading (mg cm-2)_0.5~1,Nafion115,Glassy Carbon,Electrode Area cm2_~1,Electrolyte pH_~7,91.9086,97.06987,91.9086,83.86793,68.70157,-0.58,-0.47,0.47,97.65,qualified
Fe,ZIF or MOF Derived_not,Hard or Soft Templated_not,Graphene/Carbon Nanosheets or other 2D Structures_not,Polymer Derived_yes,Carbon Nanofiber/Nanotubes_not,Carbon Black Derived_not,Biomass or other Organic Derived_not,Main Transition Metal Content (wt. %)_0.5~2,Nitrogen Cotent (wt. %)_4~8,Metal-N Coordination Number (XAS)_4~6,Pyridinic N Ratio_25~50,Pyrrolic N Ratio_0~25,Graphitic N Ratio_50~75,Oxidized N Ratio_0~25,Raman ID/IG Ratio_1.2~,BET Surface Area (m2/g)_1000~,Acid Wash_yes,Pyrolysis Temperature (¡ãC)_800~900,Pyrolysis Time (h)_3~4,Rising Rate (¡ãC min-1)_4~8,H-type Cell,Electrolyte Concentration (M)_0.5,Catalyst Loading (mg cm-2)_~0.5,Nafion115,Glassy Carbon,Electrode Area cm2_~1,Electrolyte pH_7~8,90.94118,91.53402,77.24595,54.43829,31.79327,-0.56,-0.45,0.45,95.06,qualified
Fe,ZIF or MOF Derived_not,Hard or Soft Templated_not,Graphene/Carbon Nanosheets or other 2D Structures_not,Polymer Derived_yes,Carbon Nanofiber/Nanotubes_not,Carbon Black Derived_not,Biomass or other Organic Derived_not,Main Transition Metal Content (wt. %)_0.5~2,Nitrogen Cotent (wt. %)_4~8,Metal-N Coordination Number (XAS)_4~6,Pyridinic N Ratio_25~50,Pyrrolic N Ratio_0~25,Graphitic N Ratio_50~75,Oxidized N Ratio_0~25,Raman ID/IG Ratio_1.2~,BET Surface Area (m2/g)_1000~,Acid Wash_yes,Pyrolysis Temperature (¡ãC)_800~900,Pyrolysis Time (h)_3~4,Rising Rate (¡ãC min-1)_4~8,H-type Cell,Electrolyte Concentration (M)_0.5,Catalyst Loading (mg cm-2)_0.5~1,Nafion115,Glassy Carbon,Electrode Area cm2_~1,Electrolyte pH_7~8,90.27684,87.4817,73.20694,57.52061,35.24631,-0.58,-0.47,0.47,93.36,qualified
Fe,ZIF or MOF Derived_not,Hard or Soft Templated_not,Graphene/Carbon Nanosheets or other 2D Structures_not,Polymer Derived_yes,Carbon Nanofiber/Nanotubes_not,Carbon Black Derived_not,Biomass or other Organic Derived_not,Main Transition Metal Content (wt. %)_0.5~2,Nitrogen Cotent (wt. %)_4~8,Metal-N Coordination Number (XAS)_4~6,Pyridinic N Ratio_25~50,Pyrrolic N Ratio_0~25,Graphitic N Ratio_50~75,Oxidized N Ratio_0~25,Raman ID/IG Ratio_1.2~,BET Surface Area (m2/g)_1000~,Acid Wash_yes,Pyrolysis Temperature (¡ãC)_800~900,Pyrolysis Time (h)_3~4,Rising Rate (¡ãC min-1)_4~8,H-type Cell,Electrolyte Concentration (M)_1,Catalyst Loading (mg cm-2)_0.5~1,Nafion115,Glassy Carbon,Electrode Area cm2_~1,Electrolyte pH_8~,82.73989,70.18732,46.94028,26.47839,10.57537,-0.52,-0.41,0.41,83.95,disqualified
none,ZIF or MOF Derived_not,Hard or Soft Templated_not,Graphene/Carbon Nanosheets or other 2D Structures_not,Polymer Derived_not,Carbon Nanofiber/Nanotubes_yes,Carbon Black Derived_not,Biomass or other Organic Derived_not,Metal_Free,Nitrogen Cotent (wt. %)_~4,Metal-N Coordination Number (XAS)_0~2,Pyridinic N Ratio_50~75,Pyrrolic N Ratio_25~50,Graphitic N Ratio_0~25,Oxidized N Ratio_0~25,Raman ID/IG Ratio_~0.8,BET Surface Area (m2/g)_500~1000,Acid Wash_not,Pyrolysis Temperature (¡ãC)_~700,Pyrolysis Time (h)_3~4,Rising Rate (¡ãC min-1)_4~8,H-type Cell,Electrolyte Concentration (M)_0.5,Catalyst Loading (mg cm-2)_~0.5,Nafion117,Carbon Paper,Electrode Area cm2_1~,Electrolyte pH_7~8,69.80006,92.55064,95.18839,91.18104,92.98181,-0.9,-0.79,0.79,92.98181,qualified
none,ZIF or MOF Derived_not,Hard or Soft Templated_not,Graphene/Carbon Nanosheets or other 2D Structures_not,Polymer Derived_not,Carbon Nanofiber/Nanotubes_yes,Carbon Black Derived_not,Biomass or other Organic Derived_not,Metal_Free,Nitrogen Cotent (wt. %)_~4,Metal-N Coordination Number (XAS)_0~2,Pyridinic N Ratio_50~75,Pyrrolic N Ratio_0~25,Graphitic N Ratio_0~25,Oxidized N Ratio_0~25,Raman ID/IG Ratio_~0.8,BET Surface Area (m2/g)_500~1000,Acid Wash_not,Pyrolysis Temperature (¡ãC)_~700,Pyrolysis Time (h)_3~4,Rising Rate (¡ãC min-1)_4~8,H-type Cell,Electrolyte Concentration (M)_0.5,Catalyst Loading (mg cm-2)_~0.5,Nafion117,Carbon Paper,Electrode Area cm2_1~,Electrolyte pH_7~8,81.39093,95.59419,96,94.75722,94.22459,-0.7,-0.59,0.59,96,qualified
none,ZIF or MOF Derived_not,Hard or Soft Templated_not,Graphene/Carbon Nanosheets or other 2D Structures_not,Polymer Derived_not,Carbon Nanofiber/Nanotubes_yes,Carbon Black Derived_not,Biomass or other Organic Derived_not,Metal_Free,Nitrogen Cotent (wt. %)_~4,Metal-N Coordination Number (XAS)_0~2,Pyridinic N Ratio_50~75,Pyrrolic N Ratio_25~50,Graphitic N Ratio_0~25,Oxidized N Ratio_0~25,Raman ID/IG Ratio_~0.8,BET Surface Area (m2/g)_500~1000,Acid Wash_not,Pyrolysis Temperature (¡ãC)_~700,Pyrolysis Time (h)_3~4,Rising Rate (¡ãC min-1)_4~8,H-type Cell,Electrolyte Concentration (M)_0.5,Catalyst Loading (mg cm-2)_~0.5,Nafion117,Carbon Paper,Electrode Area cm2_1~,Electrolyte pH_7~8,80.03214,94.13549,94.58778,94.13549,87.6389,-0.7,-0.59,0.59,94.58778,qualified
none,ZIF or MOF Derived_not,Hard or Soft Templated_not,Graphene/Carbon Nanosheets or other 2D Structures_not,Polymer Derived_not,Carbon Nanofiber/Nanotubes_yes,Carbon Black Derived_not,Biomass or other Organic Derived_not,Metal_Free,Nitrogen Cotent (wt. %)_~4,Metal-N Coordination Number (XAS)_0~2,Pyridinic N Ratio_75~100,Pyrrolic N Ratio_0~25,Graphitic N Ratio_0~25,Oxidized N Ratio_0~25,Raman ID/IG Ratio_~0.8,BET Surface Area (m2/g)_500~1000,Acid Wash_not,Pyrolysis Temperature (¡ãC)_~700,Pyrolysis Time (h)_3~4,Rising Rate (¡ãC min-1)_4~8,H-type Cell,Electrolyte Concentration (M)_0.5,Catalyst Loading (mg cm-2)_~0.5,Nafion117,Carbon Paper,Electrode Area cm2_1~,Electrolyte pH_7~8,76.9072,92.36743,98.41172,98.61731,94.83449,-0.8,-0.69,0.69,98.61731,qualified
none,ZIF or MOF Derived_not,Hard or Soft Templated_not,Graphene/Carbon Nanosheets or other 2D Structures_not,Polymer Derived_not,Carbon Nanofiber/Nanotubes_not,Carbon Black Derived_not,Biomass or other Organic Derived_yes,Metal_Free,Nitrogen Cotent (wt. %)_8~,Metal-N Coordination Number (XAS)_0~2,Pyridinic N Ratio_25~50,Pyrrolic N Ratio_0~25,Graphitic N Ratio_50~75,Oxidized N Ratio_0~25,Raman ID/IG Ratio_1~1.2,BET Surface Area (m2/g)_0~500,Acid Wash_not,Pyrolysis Temperature (¡ãC)_900~1000,Pyrolysis Time (h)_~1,Rising Rate (¡ãC min-1)_~4,H-type Cell,Electrolyte Concentration (M)_0.1,Catalyst Loading (mg cm-2)_~0.5,Nafion115,Glassy Carbon,Electrode Area cm2_~1,Electrolyte pH_~7,16.10906,28.16391,40.90342,64.15731,46.33177,-0.8,-0.69,0.69,64.15731,disqualified
none,ZIF or MOF Derived_not,Hard or Soft Templated_not,Graphene/Carbon Nanosheets or other 2D Structures_not,Polymer Derived_not,Carbon Nanofiber/Nanotubes_not,Carbon Black Derived_not,Biomass or other Organic Derived_yes,Metal_Free,Nitrogen Cotent (wt. %)_8~,Metal-N Coordination Number (XAS)_0~2,Pyridinic N Ratio_50~75,Pyrrolic N Ratio_0~25,Graphitic N Ratio_25~50,Oxidized N Ratio_0~25,Raman ID/IG Ratio_1~1.2,BET Surface Area (m2/g)_0~500,Acid Wash_not,Pyrolysis Temperature (¡ãC)_800~900,Pyrolysis Time (h)_~1,Rising Rate (¡ãC min-1)_~4,H-type Cell,Electrolyte Concentration (M)_0.1,Catalyst Loading (mg cm-2)_~0.5,Nafion115,Glassy Carbon,Electrode Area cm2_~1,Electrolyte pH_~7,47.01643,69.39004,63.10587,51.22218,43.34863,-0.6,-0.49,0.49,69.39004,disqualified
none,ZIF or MOF Derived_not,Hard or Soft Templated_not,Graphene/Carbon Nanosheets or other 2D Structures_not,Polymer Derived_not,Carbon Nanofiber/Nanotubes_not,Carbon Black Derived_not,Biomass or other Organic Derived_yes,Metal_Free,Nitrogen Cotent (wt. %)_8~,Metal-N Coordination Number (XAS)_0~2,Pyridinic N Ratio_50~75,Pyrrolic N Ratio_0~25,Graphitic N Ratio_0~25,Oxidized N Ratio_0~25,Raman ID/IG Ratio_1~1.2,BET Surface Area (m2/g)_0~500,Acid Wash_not,Pyrolysis Temperature (¡ãC)_900~1000,Pyrolysis Time (h)_~1,Rising Rate (¡ãC min-1)_~4,H-type Cell,Electrolyte Concentration (M)_0.1,Catalyst Loading (mg cm-2)_~0.5,Nafion115,Glassy Carbon,Electrode Area cm2_~1,Electrolyte pH_~7,62.73909,90.54105,80.05113,68.50977,48.60581,-0.6,-0.49,0.49,90.54105,qualified
none,ZIF or MOF Derived_not,Hard or Soft Templated_not,Graphene/Carbon Nanosheets or other 2D Structures_not,Polymer Derived_not,Carbon Nanofiber/Nanotubes_not,Carbon Black Derived_not,Biomass or other Organic Derived_yes,Metal_Free,Nitrogen Cotent (wt. %)_4~8,Metal-N Coordination Number (XAS)_0~2,Pyridinic N Ratio_50~75,Pyrrolic N Ratio_0~25,Graphitic N Ratio_25~50,Oxidized N Ratio_0~25,Raman ID/IG Ratio_1~1.2,BET Surface Area (m2/g)_0~500,Acid Wash_not,Pyrolysis Temperature (¡ãC)_1000~,Pyrolysis Time (h)_~1,Rising Rate (¡ãC min-1)_~4,H-type Cell,Electrolyte Concentration (M)_0.1,Catalyst Loading (mg cm-2)_~0.5,Nafion115,Glassy Carbon,Electrode Area cm2_~1,Electrolyte pH_~7,63.98614,80.56462,65.01313,56.62608,48.94814,-0.6,-0.49,0.49,80.56462,disqualified
none,ZIF or MOF Derived_not,Hard or Soft Templated_not,Graphene/Carbon Nanosheets or other 2D Structures_not,Polymer Derived_not,Carbon Nanofiber/Nanotubes_not,Carbon Black Derived_not,Biomass or other Organic Derived_yes,Metal_Free,Nitrogen Cotent (wt. %)_4~8,Metal-N Coordination Number (XAS)_0~2,Pyridinic N Ratio_~25,Pyrrolic N Ratio_50~75,Graphitic N Ratio_0~25,Oxidized N Ratio_0~25,Raman ID/IG Ratio_1~1.2,BET Surface Area (m2/g)_500~1000,Acid Wash_yes,Pyrolysis Temperature (¡ãC)_900~1000,Pyrolysis Time (h)_2~4,Rising Rate (¡ãC min-1)_4~8,H-type Cell,Electrolyte Concentration (M)_0.1,Catalyst Loading (mg cm-2)_0.5~1,Nafion115,Glassy Carbon,Electrode Area cm2_1~,Electrolyte pH_~7,60.53174,61.4532,77.73223,64.37114,32.73452,-0.7,-0.59,0.59,77.73223,disqualified
none,ZIF or MOF Derived_not,Hard or Soft Templated_not,Graphene/Carbon Nanosheets or other 2D Structures_not,Polymer Derived_not,Carbon Nanofiber/Nanotubes_yes,Carbon Black Derived_not,Biomass or other Organic Derived_not,Metal_Free,Nitrogen Cotent (wt. %)_8~,Metal-N Coordination Number (XAS)_0~2,Pyridinic N Ratio_25~50,Pyrrolic N Ratio_0~25,Graphitic N Ratio_50~75,Oxidized N Ratio_0~25,Raman ID/IG Ratio_0.8~1,BET Surface Area (m2/g)_500~1000,Acid Wash_not,Pyrolysis Temperature (¡ãC)_800~900,Pyrolysis Time (h)_~1,Rising Rate (¡ãC min-1)_8~,H-type Cell,Electrolyte Concentration (M)_0.1,Catalyst Loading (mg cm-2)_1~,Nafion117,Glassy Carbon,Electrode Area cm2_~1,Electrolyte pH_~7,24.42969,38.51032,52.59095,81.36064,66.87439,-0.8,-0.69,0.69,81.36064,disqualified
none,ZIF or MOF Derived_not,Hard or Soft Templated_not,Graphene/Carbon Nanosheets or other 2D Structures_not,Polymer Derived_not,Carbon Nanofiber/Nanotubes_yes,Carbon Black Derived_not,Biomass or other Organic Derived_not,Metal_Free,Nitrogen Cotent (wt. %)_8~,Metal-N Coordination Number (XAS)_0~2,Pyridinic N Ratio_~25,Pyrrolic N Ratio_0~25,Graphitic N Ratio_75~100,Oxidized N Ratio_0~25,Raman ID/IG Ratio_~0.8,BET Surface Area (m2/g)_0~500,Acid Wash_not,Pyrolysis Temperature (¡ãC)_800~900,Pyrolysis Time (h)_1~2,Rising Rate (¡ãC min-1)_8~,H-type Cell,Electrolyte Concentration (M)_0.1,Catalyst Loading (mg cm-2)_1~,Nafion117,Glassy Carbon,Electrode Area cm2_~1,Electrolyte pH_~7,8.69763,17.18657,25.67551,41.20476,33.52705,-0.8,-0.69,0.69,41.20476,disqualified
Ni,ZIF or MOF Derived_not,Hard or Soft Templated_not,Graphene/Carbon Nanosheets or other 2D Structures_not,Polymer Derived_yes,Carbon Nanofiber/Nanotubes_not,Carbon Black Derived_not,Biomass or other Organic Derived_not,Main Transition Metal Content (wt. %)_0.5~2,Nitrogen Cotent (wt. %)_4~8,Metal-N Coordination Number (XAS)_3~4,Pyridinic N Ratio_25~50,Pyrrolic N Ratio_25~50,Graphitic N Ratio_25~50,Oxidized N Ratio_0~25,Raman ID/IG Ratio_1~1.2,BET Surface Area (m2/g)_500~1000,Acid Wash_not,Pyrolysis Temperature (¡ãC)_900~1000,Pyrolysis Time (h)_1~2,Rising Rate (¡ãC min-1)_4~8,H-type Cell,Electrolyte Concentration (M)_0.1,Catalyst Loading (mg cm-2)_0.5~1,Nafion117,Glassy Carbon,Electrode Area cm2_~1,Electrolyte pH_~7,68.045115,77.11541,86.185705,95.256,96.09237,-0.9,-0.79,0.79,96.09237,qualified
Ni,ZIF or MOF Derived_not,Hard or Soft Templated_not,Graphene/Carbon Nanosheets or other 2D Structures_not,Polymer Derived_yes,Carbon Nanofiber/Nanotubes_not,Carbon Black Derived_not,Biomass or other Organic Derived_not,Main Transition Metal Content (wt. %)_0.5~2,Nitrogen Cotent (wt. %)_~4,Metal-N Coordination Number (XAS)_3~4,Pyridinic N Ratio_25~50,Pyrrolic N Ratio_25~50,Graphitic N Ratio_25~50,Oxidized N Ratio_0~25,Raman ID/IG Ratio_0.8~1,BET Surface Area (m2/g)_0~500,Acid Wash_not,Pyrolysis Temperature (¡ãC)_900~1000,Pyrolysis Time (h)_1~2,Rising Rate (¡ãC min-1)_4~8,H-type Cell,Electrolyte Concentration (M)_0.1,Catalyst Loading (mg cm-2)_0.5~1,Nafion117,Glassy Carbon,Electrode Area cm2_~1,Electrolyte pH_~7,58.383595,67.65577,76.927945,86.20012,88.88228,-1,-0.89,0.89,90.92994,qualified
Ni,ZIF or MOF Derived_not,Hard or Soft Templated_not,Graphene/Carbon Nanosheets or other 2D Structures_not,Polymer Derived_yes,Carbon Nanofiber/Nanotubes_not,Carbon Black Derived_not,Biomass or other Organic Derived_not,Main Transition Metal Content (wt. %)_0.5~2,Nitrogen Cotent (wt. %)_~4,Metal-N Coordination Number (XAS)_3~4,Pyridinic N Ratio_25~50,Pyrrolic N Ratio_0~25,Graphitic N Ratio_0~25,Oxidized N Ratio_0~25,Raman ID/IG Ratio_0.8~1,BET Surface Area (m2/g)_500~1000,Acid Wash_not,Pyrolysis Temperature (¡ãC)_900~1000,Pyrolysis Time (h)_1~2,Rising Rate (¡ãC min-1)_4~8,H-type Cell,Electrolyte Concentration (M)_0.1,Catalyst Loading (mg cm-2)_0.5~1,Nafion117,Glassy Carbon,Electrode Area cm2_~1,Electrolyte pH_~7,35.08057,49.91894,64.75731,79.59568,85.56564,-0.9,-0.79,0.79,85.56564,disqualified
none,ZIF or MOF Derived_not,Hard or Soft Templated_not,Graphene/Carbon Nanosheets or other 2D Structures_not,Polymer Derived_not,Carbon Nanofiber/Nanotubes_yes,Carbon Black Derived_not,Biomass or other Organic Derived_not,Metal_Free,Nitrogen Cotent (wt. %)_8~,Metal-N Coordination Number (XAS)_0~2,Pyridinic N Ratio_25~50,Pyrrolic N Ratio_25~50,Graphitic N Ratio_0~25,Oxidized N Ratio_0~25,Raman ID/IG Ratio_~0.8,BET Surface Area (m2/g)_0~500,Acid Wash_not,Pyrolysis Temperature (¡ãC)_700~800,Pyrolysis Time (h)_~1,Rising Rate (¡ãC min-1)_8~,H-type Cell,Electrolyte Concentration (M)_0.1,Catalyst Loading (mg cm-2)_1~,Nafion117,Glassy Carbon,Electrode Area cm2_1~,Electrolyte pH_~7,12.08222,21.11777,39.25482,30.74689,22.23896,-0.7,-0.59,0.59,39.25482,disqualified
none,ZIF or MOF Derived_not,Hard or Soft Templated_not,Graphene/Carbon Nanosheets or other 2D Structures_not,Polymer Derived_not,Carbon Nanofiber/Nanotubes_yes,Carbon Black Derived_not,Biomass or other Organic Derived_not,Metal_Free,Nitrogen Cotent (wt. %)_8~,Metal-N Coordination Number (XAS)_0~2,Pyridinic N Ratio_25~50,Pyrrolic N Ratio_25~50,Graphitic N Ratio_0~25,Oxidized N Ratio_0~25,Raman ID/IG Ratio_~0.8,BET Surface Area (m2/g)_0~500,Acid Wash_not,Pyrolysis Temperature (¡ãC)_700~800,Pyrolysis Time (h)_~1,Rising Rate (¡ãC min-1)_8~,H-type Cell,Electrolyte Concentration (M)_0.1,Catalyst Loading (mg cm-2)_1~,Nafion117,Glassy Carbon,Electrode Area cm2_1~,Electrolyte pH_~7,33.71477,50.33491,59.04069,47.56488,36.08907,-0.7,-0.59,0.59,59.04069,disqualified
none,ZIF or MOF Derived_not,Hard or Soft Templated_not,Graphene/Carbon Nanosheets or other 2D Structures_not,Polymer Derived_not,Carbon Nanofiber/Nanotubes_yes,Carbon Black Derived_not,Biomass or other Organic Derived_not,Metal_Free,Nitrogen Cotent (wt. %)_8~,Metal-N Coordination Number (XAS)_0~2,Pyridinic N Ratio_25~50,Pyrrolic N Ratio_25~50,Graphitic N Ratio_0~25,Oxidized N Ratio_0~25,Raman ID/IG Ratio_~0.8,BET Surface Area (m2/g)_0~500,Acid Wash_not,Pyrolysis Temperature (¡ãC)_700~800,Pyrolysis Time (h)_~1,Rising Rate (¡ãC min-1)_8~,H-type Cell,Electrolyte Concentration (M)_0.1,Catalyst Loading (mg cm-2)_1~,Nafion117,Glassy Carbon,Electrode Area cm2_1~,Electrolyte pH_~7,58.28223,70.68138,63.45954,54.58887,45.7182,-0.6,-0.49,0.49,70.68138,disqualified
none,ZIF or MOF Derived_not,Hard or Soft Templated_not,Graphene/Carbon Nanosheets or other 2D Structures_not,Polymer Derived_not,Carbon Nanofiber/Nanotubes_yes,Carbon Black Derived_not,Biomass or other Organic Derived_not,Metal_Free,Nitrogen Cotent (wt. %)_8~,Metal-N Coordination Number (XAS)_0~2,Pyridinic N Ratio_25~50,Pyrrolic N Ratio_25~50,Graphitic N Ratio_0~25,Oxidized N Ratio_0~25,Raman ID/IG Ratio_~0.8,BET Surface Area (m2/g)_0~500,Acid Wash_not,Pyrolysis Temperature (¡ãC)_700~800,Pyrolysis Time (h)_~1,Rising Rate (¡ãC min-1)_8~,H-type Cell,Electrolyte Concentration (M)_0.1,Catalyst Loading (mg cm-2)_1~,Nafion117,Glassy Carbon,Electrode Area cm2_1~,Electrolyte pH_~7,77.34262,85.65269,74.37474,67.91136,61.44798,-0.6,-0.49,0.49,85.65269,disqualified
none,ZIF or MOF Derived_not,Hard or Soft Templated_not,Graphene/Carbon Nanosheets or other 2D Structures_not,Polymer Derived_not,Carbon Nanofiber/Nanotubes_yes,Carbon Black Derived_not,Biomass or other Organic Derived_not,Metal_Free,Nitrogen Cotent (wt. %)_8~,Metal-N Coordination Number (XAS)_0~2,Pyridinic N Ratio_25~50,Pyrrolic N Ratio_25~50,Graphitic N Ratio_0~25,Oxidized N Ratio_0~25,Raman ID/IG Ratio_~0.8,BET Surface Area (m2/g)_0~500,Acid Wash_not,Pyrolysis Temperature (¡ãC)_700~800,Pyrolysis Time (h)_~1,Rising Rate (¡ãC min-1)_8~,H-type Cell,Electrolyte Concentration (M)_0.1,Catalyst Loading (mg cm-2)_1~,Nafion117,Glassy Carbon,Electrode Area cm2_1~,Electrolyte pH_~7,87.33449,93.99574,83.24541,77.14477,71.04413,-0.6,-0.49,0.49,93.99574,qualified
none,ZIF or MOF Derived_not,Hard or Soft Templated_not,Graphene/Carbon Nanosheets or other 2D Structures_not,Polymer Derived_not,Carbon Nanofiber/Nanotubes_yes,Carbon Black Derived_not,Biomass or other Organic Derived_not,Metal_Free,Nitrogen Cotent (wt. %)_8~,Metal-N Coordination Number (XAS)_0~2,Pyridinic N Ratio_25~50,Pyrrolic N Ratio_25~50,Graphitic N Ratio_0~25,Oxidized N Ratio_0~25,Raman ID/IG Ratio_~0.8,BET Surface Area (m2/g)_0~500,Acid Wash_not,Pyrolysis Temperature (¡ãC)_700~800,Pyrolysis Time (h)_~1,Rising Rate (¡ãC min-1)_8~,H-type Cell,Electrolyte Concentration (M)_0.1,Catalyst Loading (mg cm-2)_1~,Nafion117,Glassy Carbon,Electrode Area cm2_1~,Electrolyte pH_~7,65.70194,78.26597,69.03256,64.02014,59.00772,-0.6,-0.49,0.49,78.26597,disqualified
Cu,ZIF or MOF Derived_yes,Hard or Soft Templated_not,Graphene/Carbon Nanosheets or other 2D Structures_not,Polymer Derived_not,Carbon Nanofiber/Nanotubes_not,Carbon Black Derived_not,Biomass or other Organic Derived_not,Main Transition Metal Content (wt. %)_0.5~2,Nitrogen Cotent (wt. %)_4~8,Metal-N Coordination Number (XAS)_3~4,Pyridinic N Ratio_25~50,Pyrrolic N Ratio_25~50,Graphitic N Ratio_0~25,Oxidized N Ratio_0~25,Raman ID/IG Ratio_1~1.2,BET Surface Area (m2/g)_500~1000,Acid Wash_not,Pyrolysis Temperature (¡ãC)_1000~,Pyrolysis Time (h)_~1,Rising Rate (¡ãC min-1)_4~8,H-type Cell,Electrolyte Concentration (M)_0.1,Catalyst Loading (mg cm-2)_1~,Nafion117,Glassy Carbon,Electrode Area cm2_~1,Electrolyte pH_7~8,10.40113,30.54446,37.20657,50.28404,30.54446,-0.8,-0.69,0.69,50.28404,disqualified
Cu,ZIF or MOF Derived_yes,Hard or Soft Templated_not,Graphene/Carbon Nanosheets or other 2D Structures_not,Polymer Derived_not,Carbon Nanofiber/Nanotubes_not,Carbon Black Derived_not,Biomass or other Organic Derived_not,Main Transition Metal Content (wt. %)_0.5~2,Nitrogen Cotent (wt. %)_4~8,Metal-N Coordination Number (XAS)_3~4,Pyridinic N Ratio_25~50,Pyrrolic N Ratio_25~50,Graphitic N Ratio_0~25,Oxidized N Ratio_0~25,Raman ID/IG Ratio_0.8~1,BET Surface Area (m2/g)_500~1000,Acid Wash_not,Pyrolysis Temperature (¡ãC)_1000~,Pyrolysis Time (h)_~1,Rising Rate (¡ãC min-1)_4~8,H-type Cell,Electrolyte Concentration (M)_0.1,Catalyst Loading (mg cm-2)_1~,Nafion117,Glassy Carbon,Electrode Area cm2_~1,Electrolyte pH_~7,24.86934,50.91211,60.33327,36.69065,28.6378,-0.7,-0.59,0.59,60.33327,disqualified
Cu,ZIF or MOF Derived_yes,Hard or Soft Templated_not,Graphene/Carbon Nanosheets or other 2D Structures_not,Polymer Derived_not,Carbon Nanofiber/Nanotubes_not,Carbon Black Derived_not,Biomass or other Organic Derived_not,Main Transition Metal Content (wt. %)_0.5~2,Nitrogen Cotent (wt. %)_4~8,Metal-N Coordination Number (XAS)_3~4,Pyridinic N Ratio_25~50,Pyrrolic N Ratio_25~50,Graphitic N Ratio_0~25,Oxidized N Ratio_0~25,Raman ID/IG Ratio_0.8~1,BET Surface Area (m2/g)_500~1000,Acid Wash_not,Pyrolysis Temperature (¡ãC)_1000~,Pyrolysis Time (h)_~1,Rising Rate (¡ãC min-1)_4~8,H-type Cell,Electrolyte Concentration (M)_0.1,Catalyst Loading (mg cm-2)_1~,Nafion117,Glassy Carbon,Electrode Area cm2_~1,Electrolyte pH_~7,53.28984,67.5113,61.47727,40.45911,32.15952,-0.6,-0.49,0.49,67.5113,disqualified
Cu,ZIF or MOF Derived_yes,Hard or Soft Templated_not,Graphene/Carbon Nanosheets or other 2D Structures_not,Polymer Derived_not,Carbon Nanofiber/Nanotubes_not,Carbon Black Derived_not,Biomass or other Organic Derived_not,Main Transition Metal Content (wt. %)_0.5~2,Nitrogen Cotent (wt. %)_4~8,Metal-N Coordination Number (XAS)_3~4,Pyridinic N Ratio_25~50,Pyrrolic N Ratio_25~50,Graphitic N Ratio_0~25,Oxidized N Ratio_0~25,Raman ID/IG Ratio_0.8~1,BET Surface Area (m2/g)_500~1000,Acid Wash_not,Pyrolysis Temperature (¡ãC)_1000~,Pyrolysis Time (h)_~1,Rising Rate (¡ãC min-1)_4~8,H-type Cell,Electrolyte Concentration (M)_0.1,Catalyst Loading (mg cm-2)_1~,Nafion117,Glassy Carbon,Electrode Area cm2_~1,Electrolyte pH_~7,46.51557,76.95489,73.92666,51.29345,37.56547,-0.6,-0.49,0.49,76.95489,disqualified
none,ZIF or MOF Derived_yes,Hard or Soft Templated_not,Graphene/Carbon Nanosheets or other 2D Structures_not,Polymer Derived_not,Carbon Nanofiber/Nanotubes_not,Carbon Black Derived_not,Biomass or other Organic Derived_not,Metal_Free,Nitrogen Cotent (wt. %)_8~,Metal-N Coordination Number (XAS)_0~2,Pyridinic N Ratio_25~50,Pyrrolic N Ratio_25~50,Graphitic N Ratio_0~25,Oxidized N Ratio_0~25,Raman ID/IG Ratio_1~1.2,BET Surface Area (m2/g)_0~500,Acid Wash_yes,Pyrolysis Temperature (¡ãC)_800~900,Pyrolysis Time (h)_3~4,Rising Rate (¡ãC min-1)_4~8,H-type Cell,Electrolyte Concentration (M)_0.1,Catalyst Loading (mg cm-2)_~0.5,Nafion117,Glassy Carbon,Electrode Area cm2_~1,Electrolyte pH_~7,0.01,15.89084,35.16765,37.63007,10.49363,-0.79,-0.68,0.68,40.44,disqualified
none,ZIF or MOF Derived_yes,Hard or Soft Templated_not,Graphene/Carbon Nanosheets or other 2D Structures_not,Polymer Derived_not,Carbon Nanofiber/Nanotubes_not,Carbon Black Derived_not,Biomass or other Organic Derived_not,Metal_Free,Nitrogen Cotent (wt. %)_8~,Metal-N Coordination Number (XAS)_0~2,Pyridinic N Ratio_25~50,Pyrrolic N Ratio_25~50,Graphitic N Ratio_0~25,Oxidized N Ratio_0~25,Raman ID/IG Ratio_1~1.2,BET Surface Area (m2/g)_500~1000,Acid Wash_yes,Pyrolysis Temperature (¡ãC)_800~900,Pyrolysis Time (h)_3~4,Rising Rate (¡ãC min-1)_4~8,H-type Cell,Electrolyte Concentration (M)_0.1,Catalyst Loading (mg cm-2)_~0.5,Nafion117,Glassy Carbon,Electrode Area cm2_~1,Electrolyte pH_~7,84.14903,90.34651,81.94168,66.21142,52.5645,-0.58,-0.47,0.47,91.37,qualified
Fe,ZIF or MOF Derived_not,Hard or Soft Templated_not,Graphene/Carbon Nanosheets or other 2D Structures_not,Polymer Derived_not,Carbon Nanofiber/Nanotubes_not,Carbon Black Derived_yes,Biomass or other Organic Derived_not,Main Transition Metal Content (wt. %)_0.5~2,Nitrogen Cotent (wt. %)_~4,Metal-N Coordination Number (XAS)_3~4,Pyridinic N Ratio_25~50,Pyrrolic N Ratio_0~25,Graphitic N Ratio_25~50,Oxidized N Ratio_0~25,Raman ID/IG Ratio_~0.8,BET Surface Area (m2/g)_0~500,Acid Wash_yes,Pyrolysis Temperature (¡ãC)_900~1000,Pyrolysis Time (h)_~1,Rising Rate (¡ãC min-1)_8~,H-type Cell,Electrolyte Concentration (M)_0.5,Catalyst Loading (mg cm-2)_~0.5,Nafion117,Carbon Paper,Electrode Area cm2_1~,Electrolyte pH_7~8,83.35416,76.09701,41.66237,7.22773,0.01,-0.52,-0.41,0.41,83.41,disqualified
Fe,ZIF or MOF Derived_not,Hard or Soft Templated_not,Graphene/Carbon Nanosheets or other 2D Structures_not,Polymer Derived_not,Carbon Nanofiber/Nanotubes_not,Carbon Black Derived_not,Biomass or other Organic Derived_yes,Main Transition Metal Content (wt. %)_~0.5,Nitrogen Cotent (wt. %)_~4,Metal-N Coordination Number (XAS)_4~6,Pyridinic N Ratio_~25,Pyrrolic N Ratio_0~25,Graphitic N Ratio_50~75,Oxidized N Ratio_0~25,Raman ID/IG Ratio_1.2~,BET Surface Area (m2/g)_1000~,Acid Wash_yes,Pyrolysis Temperature (¡ãC)_900~1000,Pyrolysis Time (h)_1~2,Rising Rate (¡ãC min-1)_4~8,H-type Cell,Electrolyte Concentration (M)_0.1,Catalyst Loading (mg cm-2)_0.5~1,Nafion117,Glassy Carbon,Electrode Area cm2_~1,Electrolyte pH_~7,89.7386,95.17024,91.23887,85.12278,79.00669,-0.57,-0.46,0.46,95.38,qualified
Fe,ZIF or MOF Derived_not,Hard or Soft Templated_not,Graphene/Carbon Nanosheets or other 2D Structures_not,Polymer Derived_not,Carbon Nanofiber/Nanotubes_not,Carbon Black Derived_not,Biomass or other Organic Derived_yes,Main Transition Metal Content (wt. %)_~0.5,Nitrogen Cotent (wt. %)_~4,Metal-N Coordination Number (XAS)_3~4,Pyridinic N Ratio_~25,Pyrrolic N Ratio_0~25,Graphitic N Ratio_50~75,Oxidized N Ratio_0~25,Raman ID/IG Ratio_1~1.2,BET Surface Area (m2/g)_500~1000,Acid Wash_yes,Pyrolysis Temperature (¡ãC)_900~1000,Pyrolysis Time (h)_1~2,Rising Rate (¡ãC min-1)_4~8,H-type Cell,Electrolyte Concentration (M)_0.1,Catalyst Loading (mg cm-2)_0.5~1,Nafion117,Glassy Carbon,Electrode Area cm2_~1,Electrolyte pH_~7,9.01871,17.96141,26.90411,35.84681,26.90411,-0.77,-0.66,0.66,40.47,disqualified
Fe,ZIF or MOF Derived_not,Hard or Soft Templated_not,Graphene/Carbon Nanosheets or other 2D Structures_not,Polymer Derived_not,Carbon Nanofiber/Nanotubes_not,Carbon Black Derived_not,Biomass or other Organic Derived_yes,Main Transition Metal Content (wt. %)_~0.5,Nitrogen Cotent (wt. %)_~4,Metal-N Coordination Number (XAS)_4~6,Pyridinic N Ratio_~25,Pyrrolic N Ratio_0~25,Graphitic N Ratio_50~75,Oxidized N Ratio_0~25,Raman ID/IG Ratio_1.2~,BET Surface Area (m2/g)_500~1000,Acid Wash_yes,Pyrolysis Temperature (¡ãC)_900~1000,Pyrolysis Time (h)_1~2,Rising Rate (¡ãC min-1)_4~8,H-type Cell,Electrolyte Concentration (M)_0.1,Catalyst Loading (mg cm-2)_0.5~1,Nafion117,Glassy Carbon,Electrode Area cm2_~1,Electrolyte pH_~7,87.07572,88.42179,86.83048,82.72651,78.62254,-0.57,-0.46,0.46,88.43,disqualified
Fe,ZIF or MOF Derived_yes,Hard or Soft Templated_not,Graphene/Carbon Nanosheets or other 2D Structures_not,Polymer Derived_not,Carbon Nanofiber/Nanotubes_not,Carbon Black Derived_not,Biomass or other Organic Derived_not,Main Transition Metal Content (wt. %)_0.5~2,Nitrogen Cotent (wt. %)_4~8,Metal-N Coordination Number (XAS)_4~6,Pyridinic N Ratio_50~75,Pyrrolic N Ratio_25~50,Graphitic N Ratio_0~25,Oxidized N Ratio_0~25,Raman ID/IG Ratio_0.8~1,BET Surface Area (m2/g)_1000~,Acid Wash_not,Pyrolysis Temperature (¡ãC)_900~1000,Pyrolysis Time (h)_~1,Rising Rate (¡ãC min-1)_~4,H-type Cell,Electrolyte Concentration (M)_0.5,Catalyst Loading (mg cm-2)_~0.5,Nafion115,Glassy Carbon,Electrode Area cm2_~1,Electrolyte pH_7~8,94.39142,90.55812,78.53846,60.50897,44.65601,-0.4,-0.29,0.29,96.0157,qualified
Fe,ZIF or MOF Derived_yes,Hard or Soft Templated_not,Graphene/Carbon Nanosheets or other 2D Structures_not,Polymer Derived_not,Carbon Nanofiber/Nanotubes_not,Carbon Black Derived_not,Biomass or other Organic Derived_not,Main Transition Metal Content (wt. %)_0.5~2,Nitrogen Cotent (wt. %)_4~8,Metal-N Coordination Number (XAS)_3~4,Pyridinic N Ratio_25~50,Pyrrolic N Ratio_25~50,Graphitic N Ratio_0~25,Oxidized N Ratio_0~25,Raman ID/IG Ratio_0.8~1,BET Surface Area (m2/g)_1000~,Acid Wash_not,Pyrolysis Temperature (¡ãC)_900~1000,Pyrolysis Time (h)_~1,Rising Rate (¡ãC min-1)_~4,H-type Cell,Electrolyte Concentration (M)_0.5,Catalyst Loading (mg cm-2)_~0.5,Nafion115,Glassy Carbon,Electrode Area cm2_~1,Electrolyte pH_7~8,77.79129,73.43823,64.5047,51.73787,31.72675,-0.4,-0.29,0.29,83.24887,disqualified
Cu,ZIF or MOF Derived_yes,Hard or Soft Templated_not,Graphene/Carbon Nanosheets or other 2D Structures_not,Polymer Derived_not,Carbon Nanofiber/Nanotubes_not,Carbon Black Derived_not,Biomass or other Organic Derived_not,Main Transition Metal Content (wt. %)_0.5~2,Nitrogen Cotent (wt. %)_~4,Metal-N Coordination Number (XAS)_2~3,Pyridinic N Ratio_25~50,Pyrrolic N Ratio_25~50,Graphitic N Ratio_0~25,Oxidized N Ratio_0~25,Raman ID/IG Ratio_0.8~1,BET Surface Area (m2/g)_1000~,Acid Wash_not,Pyrolysis Temperature (¡ãC)_900~1000,Pyrolysis Time (h)_~1,Rising Rate (¡ãC min-1)_~4,H-type Cell,Electrolyte Concentration (M)_0.5,Catalyst Loading (mg cm-2)_~0.5,Nafion115,Glassy Carbon,Electrode Area cm2_~1,Electrolyte pH_7~8,35.17022,19.31727,9.31171,7.49252,8.2072,-0.4,-0.29,0.29,57.94261,disqualified
