Repository: dravendr/CO2RR_Machine-Learning

# CO2RR_Machine-Learning
The machine learning code file was written in jupyter notebook and saved in the corresponding format of .ipynb. To run the code, we suggest users to install Anaconda 3 in windows 10 and install the following necessary python packages with the same or higher version to set up compatible environment: Python 3.7; jupyter 1.0.0; numpy 1.20.2; pandas 1.0.1; scikit-learn 0.22.1; matplotlib 3.1.3; shap 0.39.0；seaborn 0.10.0; tensorflow-gpu 2.4.1; tensorflow-estimator 2.4.0; Keras 2.4.3; keras-metrics 1.1.0; catboost 0.23.2; lightgbm 3.2.1; xgboost 1.0.2. For training the ANN models, two GPU of GTX 2080ti equipped with i9 9900k was used.

File: Selected Feature Modelling/apriori/database_basic_FEOVP.csv (part 9 of 14)
Element,ZIF or MOF Derived,Hard or Soft Templated,Graphene/Carbon Nanosheets or other 2D Structures,Polymer Derived,Carbon Nanofiber/Nanotubes,Carbon Black Derived,Biomass or other Organic Derived,Main Transition Metal Content (wt. %),Nitrogen Cotent (wt. %),Metal-N Coordination Number (XAS),Pyridinic N Ratio,Pyrrolic N Ratio,Graphitic N Ratio,Oxidized N Ratio,Raman ID/IG Ratio,BET Surface Area (m2/g),Acid Wash,Pyrolysis Temperature (¡ãC),Pyrolysis Time (h),Rising Rate (¡ãC min-1),Flow Cell/H-type Cell,Electrolyte Concentration (M),Catalyst Loading (mg cm-2),Nafion Membrane Thickness (¦Ìm),Carbon Paper/Glassy Carbon,Electrode Area cm2,Electrolyte pH,FE of Product (CO) at -0.5V (vs.RHE),FE of Product (CO) at -0.6V (vs.RHE),FE of Product (CO) at -0.7V (vs.RHE),FE of Product (CO) at -0.8V (vs.RHE),FE of Product (CO) at -0.9V (vs.RHE),Potential for Maximum FE of Product (CO) (vs.RHE),"corresponding overpotential (eV) ¦Ç=E-Eo,CO£¬-0.11 eV£¬Formate£¬-0.011",Overpotential (V),Maximum FE,FE90
none,ZIF or MOF Derived_yes,Hard or Soft Templated_not,Graphene/Carbon Nanosheets or other 2D Structures_not,Polymer Derived_not,Carbon Nanofiber/Nanotubes_not,Carbon Black Derived_not,Biomass or other Organic Derived_not,Metal_Free,Nitrogen Cotent (wt. %)_~4,Metal-N Coordination Number (XAS)_0~2,Pyridinic N Ratio_25~50,Pyrrolic N Ratio_25~50,Graphitic N Ratio_0~25,Oxidized N Ratio_0~25,Raman ID/IG Ratio_0.8~1,BET Surface Area (m2/g)_1000~,Acid Wash_not,Pyrolysis Temperature (¡ãC)_900~1000,Pyrolysis Time (h)_~1,Rising Rate (¡ãC min-1)_~4,H-type Cell,Electrolyte Concentration (M)_0.5,Catalyst Loading (mg cm-2)_~0.5,Nafion115,Glassy Carbon,Electrode Area cm2_~1,Electrolyte pH_7~8,35.17022,22.59831,9.31171,4.76373,2.19737,-0.5,-0.39,0.39,35.17022,disqualified
none,ZIF or MOF Derived_not,Hard or Soft Templated_not,Graphene/Carbon Nanosheets or other 2D Structures_not,Polymer Derived_not,Carbon Nanofiber/Nanotubes_not,Carbon Black Derived_not,Biomass or other Organic Derived_yes,Metal_Free,Nitrogen Cotent (wt. %)_4~8,Metal-N Coordination Number (XAS)_0~2,Pyridinic N Ratio_~25,Pyrrolic N Ratio_0~25,Graphitic N Ratio_25~50,Oxidized N Ratio_25~50,Raman ID/IG Ratio_1~1.2,BET Surface Area (m2/g)_0~500,Acid Wash_not,Pyrolysis Temperature (¡ãC)_~700,Pyrolysis Time (h)_3~4,Rising Rate (¡ãC min-1)_~4,H-type Cell,Electrolyte Concentration (M)_0.5,Catalyst Loading (mg cm-2)_~0.5,Nafion117,Glassy Carbon,Electrode Area cm2_1~,Electrolyte pH_7~8,31.87612,21.65215,8.5764,1.75031,0.01,-0.5,-0.39,0.39,31.87612,disqualified
none,ZIF or MOF Derived_not,Hard or Soft Templated_not,Graphene/Carbon Nanosheets or other 2D Structures_not,Polymer Derived_not,Carbon Nanofiber/Nanotubes_not,Carbon Black Derived_not,Biomass or other Organic Derived_yes,Metal_Free,Nitrogen Cotent (wt. %)_4~8,Metal-N Coordination Number (XAS)_0~2,Pyridinic N Ratio_~25,Pyrrolic N Ratio_0~25,Graphitic N Ratio_25~50,Oxidized N Ratio_25~50,Raman ID/IG Ratio_1~1.2,BET Surface Area (m2/g)_0~500,Acid Wash_not,Pyrolysis Temperature (¡ãC)_~700,Pyrolysis Time (h)_3~4,Rising Rate (¡ãC min-1)_~4,H-type Cell,Electrolyte Concentration (M)_0.5,Catalyst Loading (mg cm-2)_~0.5,Nafion117,Glassy Carbon,Electrode Area cm2_1~,Electrolyte pH_7~8,80.0228,64.00425,43.76868,31.5424,19.31612,-0.4,-0.29,0.29,87.66802,disqualified
none,ZIF or MOF Derived_not,Hard or Soft Templated_not,Graphene/Carbon Nanosheets or other 2D Structures_not,Polymer Derived_not,Carbon Nanofiber/Nanotubes_not,Carbon Black Derived_not,Biomass or other Organic Derived_yes,Metal_Free,Nitrogen Cotent (wt. %)_4~8,Metal-N Coordination Number (XAS)_0~2,Pyridinic N Ratio_~25,Pyrrolic N Ratio_0~25,Graphitic N Ratio_25~50,Oxidized N Ratio_0~25,Raman ID/IG Ratio_1~1.2,BET Surface Area (m2/g)_0~500,Acid Wash_not,Pyrolysis Temperature (¡ãC)_~700,Pyrolysis Time (h)_3~4,Rising Rate (¡ãC min-1)_~4,H-type Cell,Electrolyte Concentration (M)_0.5,Catalyst Loading (mg cm-2)_~0.5,Nafion117,Glassy Carbon,Electrode Area cm2_1~,Electrolyte pH_7~8,67.91787,47.86434,27.26472,11.61022,0.01,-0.5,-0.39,0.39,67.91787,disqualified
none,ZIF or MOF Derived_not,Hard or Soft Templated_not,Graphene/Carbon Nanosheets or other 2D Structures_not,Polymer Derived_not,Carbon Nanofiber/Nanotubes_not,Carbon Black Derived_not,Biomass or other Organic Derived_yes,Metal_Free,Nitrogen Cotent (wt. %)_4~8,Metal-N Coordination Number (XAS)_0~2,Pyridinic N Ratio_~25,Pyrrolic N Ratio_0~25,Graphitic N Ratio_25~50,Oxidized N Ratio_25~50,Raman ID/IG Ratio_1~1.2,BET Surface Area (m2/g)_0~500,Acid Wash_not,Pyrolysis Temperature (¡ãC)_~700,Pyrolysis Time (h)_3~4,Rising Rate (¡ãC min-1)_~4,H-type Cell,Electrolyte Concentration (M)_0.5,Catalyst Loading (mg cm-2)_~0.5,Nafion117,Glassy Carbon,Electrode Area cm2_1~,Electrolyte pH_7~8,52.77912,37.64037,20.13524,5.51224,0.01,-0.5,-0.39,0.39,52.77912,disqualified
none,ZIF or MOF Derived_not,Hard or Soft Templated_not,Graphene/Carbon Nanosheets or other 2D Structures_not,Polymer Derived_not,Carbon Nanofiber/Nanotubes_not,Carbon Black Derived_not,Biomass or other Organic Derived_yes,Metal_Free,Nitrogen Cotent (wt. %)_4~8,Metal-N Coordination Number (XAS)_0~2,Pyridinic N Ratio_~25,Pyrrolic N Ratio_0~25,Graphitic N Ratio_50~75,Oxidized N Ratio_0~25,Raman ID/IG Ratio_1~1.2,BET Surface Area (m2/g)_0~500,Acid Wash_not,Pyrolysis Temperature (¡ãC)_~700,Pyrolysis Time (h)_3~4,Rising Rate (¡ãC min-1)_~4,H-type Cell,Electrolyte Concentration (M)_0.5,Catalyst Loading (mg cm-2)_~0.5,Nafion117,Glassy Carbon,Electrode Area cm2_1~,Electrolyte pH_7~8,85.48195,66.94278,50.22176,36.68995,27.33095,-0.4,-0.29,0.29,92.00941,qualified
none,ZIF or MOF Derived_not,Hard or Soft Templated_not,Graphene/Carbon Nanosheets or other 2D Structures_not,Polymer Derived_not,Carbon Nanofiber/Nanotubes_not,Carbon Black Derived_not,Biomass or other Organic Derived_yes,Metal_Free,Nitrogen Cotent (wt. %)_4~8,Metal-N Coordination Number (XAS)_0~2,Pyridinic N Ratio_~25,Pyrrolic N Ratio_0~25,Graphitic N Ratio_50~75,Oxidized N Ratio_0~25,Raman ID/IG Ratio_1~1.2,BET Surface Area (m2/g)_0~500,Acid Wash_not,Pyrolysis Temperature (¡ãC)_~700,Pyrolysis Time (h)_3~4,Rising Rate (¡ãC min-1)_~4,H-type Cell,Electrolyte Concentration (M)_0.5,Catalyst Loading (mg cm-2)_~0.5,Nafion117,Glassy Carbon,Electrode Area cm2_1~,Electrolyte pH_7~8,64.76696,48.22477,27.33095,18.47864,12.45788,-0.4,-0.29,0.29,71.95014,disqualified
none,ZIF or MOF Derived_not,Hard or Soft Templated_not,Graphene/Carbon Nanosheets or other 2D Structures_not,Polymer Derived_not,Carbon Nanofiber/Nanotubes_not,Carbon Black Derived_not,Biomass or other Organic Derived_yes,Metal_Free,Nitrogen Cotent (wt. %)_~4,Metal-N Coordination Number (XAS)_0~2,Pyridinic N Ratio_~25,Pyrrolic N Ratio_0~25,Graphitic N Ratio_50~75,Oxidized N Ratio_0~25,Raman ID/IG Ratio_1~1.2,BET Surface Area (m2/g)_0~500,Acid Wash_not,Pyrolysis Temperature (¡ãC)_800~900,Pyrolysis Time (h)_3~4,Rising Rate (¡ãC min-1)_~4,H-type Cell,Electrolyte Concentration (M)_0.5,Catalyst Loading (mg cm-2)_~0.5,Nafion117,Glassy Carbon,Electrode Area cm2_1~,Electrolyte pH_7~8,33.35171,22.32358,17.46525,13.44147,7.09285,-0.4,-0.29,0.29,37.19665,disqualified
none,ZIF or MOF Derived_not,Hard or Soft Templated_not,Graphene/Carbon Nanosheets or other 2D Structures_not,Polymer Derived_not,Carbon Nanofiber/Nanotubes_not,Carbon Black Derived_not,Biomass or other Organic Derived_yes,Metal_Free,Nitrogen Cotent (wt. %)_4~8,Metal-N Coordination Number (XAS)_0~2,Pyridinic N Ratio_~25,Pyrrolic N Ratio_0~25,Graphitic N Ratio_25~50,Oxidized N Ratio_25~50,Raman ID/IG Ratio_1~1.2,BET Surface Area (m2/g)_0~500,Acid Wash_yes,Pyrolysis Temperature (¡ãC)_~700,Pyrolysis Time (h)_3~4,Rising Rate (¡ãC min-1)_~4,H-type Cell,Electrolyte Concentration (M)_0.5,Catalyst Loading (mg cm-2)_~0.5,Nafion117,Glassy Carbon,Electrode Area cm2_1~,Electrolyte pH_7~8,70.0228,54.00425,33.76868,21.5424,9.31612,-0.4,-0.29,0.29,77.66802,disqualified
none,ZIF or MOF Derived_not,Hard or Soft Templated_not,Graphene/Carbon Nanosheets or other 2D Structures_not,Polymer Derived_not,Carbon Nanofiber/Nanotubes_not,Carbon Black Derived_not,Biomass or other Organic Derived_yes,Metal_Free,Nitrogen Cotent (wt. %)_4~8,Metal-N Coordination Number (XAS)_0~2,Pyridinic N Ratio_~25,Pyrrolic N Ratio_0~25,Graphitic N Ratio_50~75,Oxidized N Ratio_25~50,Raman ID/IG Ratio_1~1.2,BET Surface Area (m2/g)_0~500,Acid Wash_yes,Pyrolysis Temperature (¡ãC)_~700,Pyrolysis Time (h)_1~2,Rising Rate (¡ãC min-1)_4~8,H-type Cell,Electrolyte Concentration (M)_0.5,Catalyst Loading (mg cm-2)_~0.5,Nafion117,Glassy Carbon,Electrode Area cm2_1~,Electrolyte pH_7~8,60.0228,44.00425,23.76868,11.5424,-0.68388,-0.4,-0.29,0.29,67.66802,disqualified
Fe,ZIF or MOF Derived_yes,Hard or Soft Templated_not,Graphene/Carbon Nanosheets or other 2D Structures_not,Polymer Derived_not,Carbon Nanofiber/Nanotubes_not,Carbon Black Derived_not,Biomass or other Organic Derived_not,Main Transition Metal Content (wt. %)_0.5~2,Nitrogen Cotent (wt. %)_4~8,Metal-N Coordination Number (XAS)_3~4,Pyridinic N Ratio_50~75,Pyrrolic N Ratio_0~25,Graphitic N Ratio_0~25,Oxidized N Ratio_0~25,Raman ID/IG Ratio_0.8~1,BET Surface Area (m2/g)_500~1000,Acid Wash_yes,Pyrolysis Temperature (¡ãC)_800~900,Pyrolysis Time (h)_1~2,Rising Rate (¡ãC min-1)_~4,H-type Cell,Electrolyte Concentration (M)_1,Catalyst Loading (mg cm-2)_1~,Nafion115,Glassy Carbon,Electrode Area cm2_1~,Electrolyte pH_8~,72.4855,61.25579,43.48016,28.67345,13.86674,-0.43,-0.32,0.32,77.26,disqualified
Fe,ZIF or MOF Derived_yes,Hard or Soft Templated_not,Graphene/Carbon Nanosheets or other 2D Structures_not,Polymer Derived_not,Carbon Nanofiber/Nanotubes_not,Carbon Black Derived_not,Biomass or other Organic Derived_not,Main Transition Metal Content (wt. %)_0.5~2,Nitrogen Cotent (wt. %)_4~8,Metal-N Coordination Number (XAS)_3~4,Pyridinic N Ratio_50~75,Pyrrolic N Ratio_0~25,Graphitic N Ratio_0~25,Oxidized N Ratio_0~25,Raman ID/IG Ratio_0.8~1,BET Surface Area (m2/g)_1000~,Acid Wash_yes,Pyrolysis Temperature (¡ãC)_800~900,Pyrolysis Time (h)_1~2,Rising Rate (¡ãC min-1)_~4,H-type Cell,Electrolyte Concentration (M)_1,Catalyst Loading (mg cm-2)_1~,Nafion115,Glassy Carbon,Electrode Area cm2_1~,Electrolyte pH_8~,81.76712,73.54143,58.23448,41.04798,23.86148,-0.43,-0.32,0.32,84.77,disqualified
Fe,ZIF or MOF Derived_yes,Hard or Soft Templated_not,Graphene/Carbon Nanosheets or other 2D Structures_not,Polymer Derived_not,Carbon Nanofiber/Nanotubes_not,Carbon Black Derived_not,Biomass or other Organic Derived_not,Main Transition Metal Content (wt. %)_0.5~2,Nitrogen Cotent (wt. %)_~4,Metal-N Coordination Number (XAS)_3~4,Pyridinic N Ratio_50~75,Pyrrolic N Ratio_0~25,Graphitic N Ratio_0~25,Oxidized N Ratio_0~25,Raman ID/IG Ratio_0.8~1,BET Surface Area (m2/g)_1000~,Acid Wash_yes,Pyrolysis Temperature (¡ãC)_800~900,Pyrolysis Time (h)_1~2,Rising Rate (¡ãC min-1)_~4,H-type Cell,Electrolyte Concentration (M)_1,Catalyst Loading (mg cm-2)_1~,Nafion115,Glassy Carbon,Electrode Area cm2_1~,Electrolyte pH_8~,79.5694,63.4312,44.05466,28.11235,12.17004,-0.43,-0.32,0.32,84.5,disqualified
Fe,ZIF or MOF Derived_yes,Hard or Soft Templated_not,Graphene/Carbon Nanosheets or other 2D Structures_not,Polymer Derived_not,Carbon Nanofiber/Nanotubes_not,Carbon Black Derived_not,Biomass or other Organic Derived_not,Main Transition Metal Content (wt. %)_0.5~2,Nitrogen Cotent (wt. %)_4~8,Metal-N Coordination Number (XAS)_3~4,Pyridinic N Ratio_50~75,Pyrrolic N Ratio_0~25,Graphitic N Ratio_0~25,Oxidized N Ratio_0~25,Raman ID/IG Ratio_0.8~1,BET Surface Area (m2/g)_1000~,Acid Wash_yes,Pyrolysis Temperature (¡ãC)_800~900,Pyrolysis Time (h)_1~2,Rising Rate (¡ãC min-1)_~4,H-type Cell,Electrolyte Concentration (M)_1,Catalyst Loading (mg cm-2)_1~,Nafion115,Glassy Carbon,Electrode Area cm2_1~,Electrolyte pH_8~,80.98043,71.07092,56.19361,40.1913,24.18899,-0.43,-0.32,0.32,84.67,disqualified
Fe,ZIF or MOF Derived_yes,Hard or Soft Templated_not,Graphene/Carbon Nanosheets or other 2D Structures_not,Polymer Derived_not,Carbon Nanofiber/Nanotubes_not,Carbon Black Derived_not,Biomass or other Organic Derived_not,Main Transition Metal Content (wt. %)_0.5~2,Nitrogen Cotent (wt. %)_4~8,Metal-N Coordination Number (XAS)_3~4,Pyridinic N Ratio_50~75,Pyrrolic N Ratio_0~25,Graphitic N Ratio_0~25,Oxidized N Ratio_0~25,Raman ID/IG Ratio_0.8~1,BET Surface Area (m2/g)_1000~,Acid Wash_yes,Pyrolysis Temperature (¡ãC)_800~900,Pyrolysis Time (h)_1~2,Rising Rate (¡ãC min-1)_~4,H-type Cell,Electrolyte Concentration (M)_0.5,Catalyst Loading (mg cm-2)_1~,Nafion115,Glassy Carbon,Electrode Area cm2_1~,Electrolyte pH_7~8,88.15915,84.21796,73.9109,57.30988,40.70886,-0.43,-0.32,0.32,88.69,disqualified
none,ZIF or MOF Derived_not,Hard or Soft Templated_not,Graphene/Carbon Nanosheets or other 2D Structures_yes,Polymer Derived_not,Carbon Nanofiber/Nanotubes_not,Carbon Black Derived_not,Biomass or other Organic Derived_not,Metal_Free,Nitrogen Cotent (wt. %)_4~8,Metal-N Coordination Number (XAS)_0~2,Pyridinic N Ratio_50~75,Pyrrolic N Ratio_25~50,Graphitic N Ratio_0~25,Oxidized N Ratio_0~25,Raman ID/IG Ratio_~0.8,BET Surface Area (m2/g)_500~1000,Acid Wash_not,Pyrolysis Temperature (¡ãC)_~700,Pyrolysis Time (h)_~1,Rising Rate (¡ãC min-1)_8~,H-type Cell,Electrolyte Concentration (M)_0.1,Catalyst Loading (mg cm-2)_~0.5,Nafion117,Glassy Carbon,Electrode Area cm2_1~,Electrolyte pH_~7,12.02902,17.36715,30.26271,53.3994,54.58548,-0.82,-0.71,0.71,59.29,disqualified
none,ZIF or MOF Derived_not,Hard or Soft Templated_not,Graphene/Carbon Nanosheets or other 2D Structures_yes,Polymer Derived_not,Carbon Nanofiber/Nanotubes_not,Carbon Black Derived_not,Biomass or other Organic Derived_not,Metal_Free,Nitrogen Cotent (wt. %)_4~8,Metal-N Coordination Number (XAS)_0~2,Pyridinic N Ratio_50~75,Pyrrolic N Ratio_0~25,Graphitic N Ratio_0~25,Oxidized N Ratio_0~25,Raman ID/IG Ratio_~0.8,BET Surface Area (m2/g)_500~1000,Acid Wash_not,Pyrolysis Temperature (¡ãC)_700~800,Pyrolysis Time (h)_~1,Rising Rate (¡ãC min-1)_8~,H-type Cell,Electrolyte Concentration (M)_0.1,Catalyst Loading (mg cm-2)_~0.5,Nafion117,Glassy Carbon,Electrode Area cm2_1~,Electrolyte pH_~7,78.32002,84.72512,75.57891,66.40302,55.55444,-0.58,-0.47,0.47,86.29,disqualified
none,ZIF or MOF Derived_not,Hard or Soft Templated_not,Graphene/Carbon Nanosheets or other 2D Structures_yes,Polymer Derived_not,Carbon Nanofiber/Nanotubes_not,Carbon Black Derived_not,Biomass or other Organic Derived_not,Metal_Free,Nitrogen Cotent (wt. %)_~4,Metal-N Coordination Number (XAS)_0~2,Pyridinic N Ratio_50~75,Pyrrolic N Ratio_25~50,Graphitic N Ratio_0~25,Oxidized N Ratio_0~25,Raman ID/IG Ratio_0.8~1,BET Surface Area (m2/g)_500~1000,Acid Wash_not,Pyrolysis Temperature (¡ãC)_800~900,Pyrolysis Time (h)_~1,Rising Rate (¡ãC min-1)_8~,H-type Cell,Electrolyte Concentration (M)_0.1,Catalyst Loading (mg cm-2)_~0.5,Nafion117,Glassy Carbon,Electrode Area cm2_1~,Electrolyte pH_~7,0.16862,7.72513,11.97959,17.86195,17.73098,-0.83,-0.72,0.72,19.55,disqualified
none,ZIF or MOF Derived_not,Hard or Soft Templated_not,Graphene/Carbon Nanosheets or other 2D Structures_yes,Polymer Derived_not,Carbon Nanofiber/Nanotubes_not,Carbon Black Derived_not,Biomass or other Organic Derived_not,Metal_Free,Nitrogen Cotent (wt. %)_~4,Metal-N Coordination Number (XAS)_0~2,Pyridinic N Ratio_50~75,Pyrrolic N Ratio_0~25,Graphitic N Ratio_0~25,Oxidized N Ratio_0~25,Raman ID/IG Ratio_0.8~1,BET Surface Area (m2/g)_500~1000,Acid Wash_not,Pyrolysis Temperature (¡ãC)_900~1000,Pyrolysis Time (h)_~1,Rising Rate (¡ãC min-1)_8~,H-type Cell,Electrolyte Concentration (M)_0.1,Catalyst Loading (mg cm-2)_~0.5,Nafion117,Glassy Carbon,Electrode Area cm2_1~,Electrolyte pH_~7,0.01,0.01,0.49362,4.32793,8.14372,-1.16,-1.05,1.05,11.24,disqualified
none,ZIF or MOF Derived_yes,Hard or Soft Templated_not,Graphene/Carbon Nanosheets or other 2D Structures_not,Polymer Derived_not,Carbon Nanofiber/Nanotubes_not,Carbon Black Derived_not,Biomass or other Organic Derived_not,Metal_Free,Nitrogen Cotent (wt. %)_4~8,Metal-N Coordination Number (XAS)_0~2,Pyridinic N Ratio_25~50,Pyrrolic N Ratio_0~25,Graphitic N Ratio_0~25,Oxidized N Ratio_75~100,Raman ID/IG Ratio_1.2~,BET Surface Area (m2/g)_500~1000,Acid Wash_not,Pyrolysis Temperature (¡ãC)_800~900,Pyrolysis Time (h)_1~2,Rising Rate (¡ãC min-1)_4~8,H-type Cell,Electrolyte Concentration (M)_0.1,Catalyst Loading (mg cm-2)_~0.5,Nafion117,Carbon Paper,Electrode Area cm2_~1,Electrolyte pH_~7,70.6268,78.49412,80.78506,76.29198,65.35231,-0.7,-0.59,0.59,80.78506,disqualified
none,ZIF or MOF Derived_yes,Hard or Soft Templated_not,Graphene/Carbon Nanosheets or other 2D Structures_not,Polymer Derived_not,Carbon Nanofiber/Nanotubes_not,Carbon Black Derived_not,Biomass or other Organic Derived_not,Metal_Free,Nitrogen Cotent (wt. %)_~4,Metal-N Coordination Number (XAS)_0~2,Pyridinic N Ratio_~25,Pyrrolic N Ratio_0~25,Graphitic N Ratio_0~25,Oxidized N Ratio_75~100,Raman ID/IG Ratio_0.8~1,BET Surface Area (m2/g)_500~1000,Acid Wash_not,Pyrolysis Temperature (¡ãC)_900~1000,Pyrolysis Time (h)_1~2,Rising Rate (¡ãC min-1)_4~8,H-type Cell,Electrolyte Concentration (M)_0.1,Catalyst Loading (mg cm-2)_~0.5,Nafion117,Carbon Paper,Electrode Area cm2_~1,Electrolyte pH_~7,84.56777,90.14416,91.13868,86.85871,82.47219,-0.7,-0.59,0.59,91.13868,qualified
none,ZIF or MOF Derived_yes,Hard or Soft Templated_not,Graphene/Carbon Nanosheets or other 2D Structures_not,Polymer Derived_not,Carbon Nanofiber/Nanotubes_not,Carbon Black Derived_not,Biomass or other Organic Derived_not,Metal_Free,Nitrogen Cotent (wt. %)_~4,Metal-N Coordination Number (XAS)_0~2,Pyridinic N Ratio_~25,Pyrrolic N Ratio_0~25,Graphitic N Ratio_0~25,Oxidized N Ratio_75~100,Raman ID/IG Ratio_0.8~1,BET Surface Area (m2/g)_1000~,Acid Wash_not,Pyrolysis Temperature (¡ãC)_1000~,Pyrolysis Time (h)_1~2,Rising Rate (¡ãC min-1)_4~8,H-type Cell,Electrolyte Concentration (M)_0.1,Catalyst Loading (mg cm-2)_~0.5,Nafion117,Carbon Paper,Electrode Area cm2_~1,Electrolyte pH_~7,88.04858,95.11674,93.82032,91.63594,85.75764,-0.6,-0.49,0.49,95.11674,qualified
none,ZIF or MOF Derived_not,Hard or Soft Templated_yes,Graphene/Carbon Nanosheets or other 2D Structures_not,Polymer Derived_not,Carbon Nanofiber/Nanotubes_not,Carbon Black Derived_not,Biomass or other Organic Derived_not,Metal_Free,Nitrogen Cotent (wt. %)_4~8,Metal-N Coordination Number (XAS)_0~2,Pyridinic N Ratio_25~50,Pyrrolic N Ratio_0~25,Graphitic N Ratio_25~50,Oxidized N Ratio_0~25,Raman ID/IG Ratio_0.8~1,BET Surface Area (m2/g)_0~500,Acid Wash_yes,Pyrolysis Temperature (¡ãC)_700~800,Pyrolysis Time (h)_2~4,Rising Rate (¡ãC min-1)_~4,H-type Cell,Electrolyte Concentration (M)_0.5,Catalyst Loading (mg cm-2)_0.5~1,Nafion117,Carbon Paper,Electrode Area cm2_1~,Electrolyte pH_7~8,38.01369,53.67841,69.18505,81.50179,60.15941,-0.8,-0.69,0.69,81.81,disqualified
none,ZIF or MOF Derived_not,Hard or Soft Templated_not,Graphene/Carbon Nanosheets or other 2D Structures_not,Polymer Derived_yes,Carbon Nanofiber/Nanotubes_not,Carbon Black Derived_not,Biomass or other Organic Derived_not,Metal_Free,Nitrogen Cotent (wt. %)_~4,Metal-N Coordination Number (XAS)_0~2,Pyridinic N Ratio_25~50,Pyrrolic N Ratio_25~50,Graphitic N Ratio_0~25,Oxidized N Ratio_0~25,Raman ID/IG Ratio_0.8~1,BET Surface Area (m2/g)_1000~,Acid Wash_not,Pyrolysis Temperature (¡ãC)_700~800,Pyrolysis Time (h)_~1,Rising Rate (¡ãC min-1)_8~,H-type Cell,Electrolyte Concentration (M)_0.1,Catalyst Loading (mg cm-2)_1~,Nafion117,Glassy Carbon,Electrode Area cm2_~1,Electrolyte pH_~7,1.75263,3.26051,4.4531,5.87677,8.798,-0.98,-0.87,0.87,11.3,disqualified
none,ZIF or MOF Derived_not,Hard or Soft Templated_yes,Graphene/Carbon Nanosheets or other 2D Structures_not,Polymer Derived_not,Carbon Nanofiber/Nanotubes_not,Carbon Black Derived_not,Biomass or other Organic Derived_not,Metal_Free,Nitrogen Cotent (wt. %)_4~8,Metal-N Coordination Number (XAS)_0~2,Pyridinic N Ratio_25~50,Pyrrolic N Ratio_50~75,Graphitic N Ratio_0~25,Oxidized N Ratio_0~25,Raman ID/IG Ratio_1.2~,BET Surface Area (m2/g)_500~1000,Acid Wash_yes,Pyrolysis Temperature (¡ãC)_700~800,Pyrolysis Time (h)_3~4,Rising Rate (¡ãC min-1)_~4,H-type Cell,Electrolyte Concentration (M)_0.1,Catalyst Loading (mg cm-2)_~0.5,Nafion117,Glassy Carbon,Electrode Area cm2_~1,Electrolyte pH_~7,7.36924,11.18005,12.46715,17.53981,14.28422,-0.8,-0.69,0.69,17.53981,disqualified
Fe,ZIF or MOF Derived_yes,Hard or Soft Templated_not,Graphene/Carbon Nanosheets or other 2D Structures_not,Polymer Derived_not,Carbon Nanofiber/Nanotubes_not,Carbon Black Derived_not,Biomass or other Organic Derived_not,Main Transition Metal Content (wt. %)_2~5,Nitrogen Cotent (wt. %)_8~,Metal-N Coordination Number (XAS)_3~4,Pyridinic N Ratio_25~50,Pyrrolic N Ratio_25~50,Graphitic N Ratio_0~25,Oxidized N Ratio_0~25,Raman ID/IG Ratio_0.8~1,BET Surface Area (m2/g)_1000~,Acid Wash_not,Pyrolysis Temperature (¡ãC)_800~900,Pyrolysis Time (h)_3~4,Rising Rate (¡ãC min-1)_4~8,H-type Cell,Electrolyte Concentration (M)_0.5,Catalyst Loading (mg cm-2)_~0.5,Nafion115,Glassy Carbon,Electrode Area cm2_1~,Electrolyte pH_7~8,86.25685,79.59718,65.04366,50.49014,35.93662,-0.47,-0.36,0.36,87.37,disqualified
none,ZIF or MOF Derived_yes,Hard or Soft Templated_not,Graphene/Carbon Nanosheets or other 2D Structures_not,Polymer Derived_not,Carbon Nanofiber/Nanotubes_not,Carbon Black Derived_not,Biomass or other Organic Derived_not,Metal_Free,Nitrogen Cotent (wt. %)_8~,Metal-N Coordination Number (XAS)_0~2,Pyridinic N Ratio_25~50,Pyrrolic N Ratio_25~50,Graphitic N Ratio_0~25,Oxidized N Ratio_0~25,Raman ID/IG Ratio_1~1.2,BET Surface Area (m2/g)_0~500,Acid Wash_yes,Pyrolysis Temperature (¡ãC)_~700,Pyrolysis Time (h)_2~4,Rising Rate (¡ãC min-1)_~4,H-type Cell,Electrolyte Concentration (M)_0.1,Catalyst Loading (mg cm-2)_1~,Nafion117,Glassy Carbon,Electrode Area cm2_1~,Electrolyte pH_7~8,0.01,5.49555,12.58162,22.66783,33.71627,-0.93,-0.82,0.82,77.66,disqualified
none,ZIF or MOF Derived_yes,Hard or Soft Templated_not,Graphene/Carbon Nanosheets or other 2D Structures_not,Polymer Derived_not,Carbon Nanofiber/Nanotubes_not,Carbon Black Derived_not,Biomass or other Organic Derived_not,Metal_Free,Nitrogen Cotent (wt. %)_8~,Metal-N Coordination Number (XAS)_0~2,Pyridinic N Ratio_50~75,Pyrrolic N Ratio_25~50,Graphitic N Ratio_0~25,Oxidized N Ratio_0~25,Raman ID/IG Ratio_1~1.2,BET Surface Area (m2/g)_0~500,Acid Wash_yes,Pyrolysis Temperature (¡ãC)_~700,Pyrolysis Time (h)_2~4,Rising Rate (¡ãC min-1)_~4,H-type Cell,Electrolyte Concentration (M)_0.1,Catalyst Loading (mg cm-2)_1~,Nafion117,Glassy Carbon,Electrode Area cm2_1~,Electrolyte pH_7~8,0.01,13.96293,33.69062,46.31611,55.55399,-0.93,-0.82,0.82,57.49,disqualified
none,ZIF or MOF Derived_yes,Hard or Soft Templated_not,Graphene/Carbon Nanosheets or other 2D Structures_not,Polymer Derived_not,Carbon Nanofiber/Nanotubes_not,Carbon Black Derived_not,Biomass or other Organic Derived_not,Metal_Free,Nitrogen Cotent (wt. %)_8~,Metal-N Coordination Number (XAS)_0~2,Pyridinic N Ratio_50~75,Pyrrolic N Ratio_50~75,Graphitic N Ratio_25~50,Oxidized N Ratio_0~25,Raman ID/IG Ratio_1~1.2,BET Surface Area (m2/g)_500~1000,Acid Wash_yes,Pyrolysis Temperature (¡ãC)_~700,Pyrolysis Time (h)_2~4,Rising Rate (¡ãC min-1)_~4,H-type Cell,Electrolyte Concentration (M)_0.1,Catalyst Loading (mg cm-2)_1~,Nafion117,Glassy Carbon,Electrode Area cm2_1~,Electrolyte pH_7~8,0.01,16.97102,41.29427,58.87088,74.02149,-0.93,-0.82,0.82,36.48,disqualified
none,ZIF or MOF Derived_yes,Hard or Soft Templated_not,Graphene/Carbon Nanosheets or other 2D Structures_not,Polymer Derived_not,Carbon Nanofiber/Nanotubes_not,Carbon Black Derived_not,Biomass or other Organic Derived_not,Metal_Free,Nitrogen Cotent (wt. %)_8~,Metal-N Coordination Number (XAS)_0~2,Pyridinic N Ratio_50~75,Pyrrolic N Ratio_0~25,Graphitic N Ratio_0~25,Oxidized N Ratio_0~25,Raman ID/IG Ratio_1~1.2,BET Surface Area (m2/g)_500~1000,Acid Wash_not,Pyrolysis Temperature (¡ãC)_700~800,Pyrolysis Time (h)_3~4,Rising Rate (¡ãC min-1)_4~8,H-type Cell,Electrolyte Concentration (M)_0.5,Catalyst Loading (mg cm-2)_0.5~1,Nafion117,Glassy Carbon,Electrode Area cm2_~1,Electrolyte pH_7~8,25.35589,13.95441,1.93205,3.06091,2.10138,-0.5,-0.39,0.39,25.35589,disqualified
none,ZIF or MOF Derived_yes,Hard or Soft Templated_not,Graphene/Carbon Nanosheets or other 2D Structures_not,Polymer Derived_not,Carbon Nanofiber/Nanotubes_not,Carbon Black Derived_not,Biomass or other Organic Derived_not,Metal_Free,Nitrogen Cotent (wt. %)_4~8,Metal-N Coordination Number (XAS)_0~2,Pyridinic N Ratio_25~50,Pyrrolic N Ratio_25~50,Graphitic N Ratio_0~25,Oxidized N Ratio_0~25,Raman ID/IG Ratio_1~1.2,BET Surface Area (m2/g)_500~1000,Acid Wash_not,Pyrolysis Temperature (¡ãC)_800~900,Pyrolysis Time (h)_3~4,Rising Rate (¡ãC min-1)_4~8,H-type Cell,Electrolyte Concentration (M)_0.5,Catalyst Loading (mg cm-2)_0.5~1,Nafion117,Glassy Carbon,Electrode Area cm2_~1,Electrolyte pH_7~8,46.40913,52.25098,28.20626,12.06357,11.13226,-0.6,-0.49,0.49,52.25098,disqualified
none,ZIF or MOF Derived_yes,Hard or Soft Templated_not,Graphene/Carbon Nanosheets or other 2D Structures_not,Polymer Derived_not,Carbon Nanofiber/Nanotubes_not,Carbon Black Derived_not,Biomass or other Organic Derived_not,Metal_Free,Nitrogen Cotent (wt. %)_4~8,Metal-N Coordination Number (XAS)_0~2,Pyridinic N Ratio_25~50,Pyrrolic N Ratio_0~25,Graphitic N Ratio_25~50,Oxidized N Ratio_0~25,Raman ID/IG Ratio_0.8~1,BET Surface Area (m2/g)_500~1000,Acid Wash_not,Pyrolysis Temperature (¡ãC)_900~1000,Pyrolysis Time (h)_3~4,Rising Rate (¡ãC min-1)_4~8,H-type Cell,Electrolyte Concentration (M)_0.5,Catalyst Loading (mg cm-2)_0.5~1,Nafion117,Glassy Carbon,Electrode Area cm2_~1,Electrolyte pH_7~8,87.24563,76.15458,72.03425,50.8399,39.43842,-0.5,-0.39,0.39,87.24563,disqualified
none,ZIF or MOF Derived_yes,Hard or Soft Templated_not,Graphene/Carbon Nanosheets or other 2D Structures_not,Polymer Derived_not,Carbon Nanofiber/Nanotubes_not,Carbon Black Derived_not,Biomass or other Organic Derived_not,Metal_Free,Nitrogen Cotent (wt. %)_~4,Metal-N Coordination Number (XAS)_0~2,Pyridinic N Ratio_25~50,Pyrrolic N Ratio_0~25,Graphitic N Ratio_25~50,Oxidized N Ratio_0~25,Raman ID/IG Ratio_0.8~1,BET Surface Area (m2/g)_500~1000,Acid Wash_not,Pyrolysis Temperature (¡ãC)_1000~,Pyrolysis Time (h)_3~4,Rising Rate (¡ãC min-1)_4~8,H-type Cell,Electrolyte Concentration (M)_0.5,Catalyst Loading (mg cm-2)_0.5~1,Nafion117,Glassy Carbon,Electrode Area cm2_~1,Electrolyte pH_7~8,95.14765,92.46661,82.16576,66.9826,51.46077,-0.5,-0.39,0.39,95.14765,qualified
none,ZIF or MOF Derived_not,Hard or Soft Templated_yes,Graphene/Carbon Nanosheets or other 2D Structures_not,Polymer Derived_not,Carbon Nanofiber/Nanotubes_not,Carbon Black Derived_not,Biomass or other Organic Derived_not,Metal_Free,Nitrogen Cotent (wt. %)_4~8,Metal-N Coordination Number (XAS)_0~2,Pyridinic N Ratio_25~50,Pyrrolic N Ratio_25~50,Graphitic N Ratio_0~25,Oxidized N Ratio_0~25,Raman ID/IG Ratio_0.8~1,BET Surface Area (m2/g)_0~500,Acid Wash_yes,Pyrolysis Temperature (¡ãC)_800~900,Pyrolysis Time (h)_1~2,Rising Rate (¡ãC min-1)_4~8,H-type Cell,Electrolyte Concentration (M)_0.1,Catalyst Loading (mg cm-2)_0.5~1,Nafion117,Carbon Paper,Electrode Area cm2_1~,Electrolyte pH_~7,24.45497,38.36289,24.45497,20.86754,11.18642,-0.6,-0.49,0.49,38.36289,disqualified
none,ZIF or MOF Derived_not,Hard or Soft Templated_yes,Graphene/Carbon Nanosheets or other 2D Structures_not,Polymer Derived_not,Carbon Nanofiber/Nanotubes_not,Carbon Black Derived_not,Biomass or other Organic Derived_not,Metal_Free,Nitrogen Cotent (wt. %)_8~,Metal-N Coordination Number (XAS)_0~2,Pyridinic N Ratio_25~50,Pyrrolic N Ratio_25~50,Graphitic N Ratio_0~25,Oxidized N Ratio_0~25,Raman ID/IG Ratio_0.8~1,BET Surface Area (m2/g)_500~1000,Acid Wash_yes,Pyrolysis Temperature (¡ãC)_800~900,Pyrolysis Time (h)_1~2,Rising Rate (¡ãC min-1)_4~8,H-type Cell,Electrolyte Concentration (M)_0.1,Catalyst Loading (mg cm-2)_0.5~1,Nafion117,Carbon Paper,Electrode Area cm2_~1,Electrolyte pH_~7,55.25272,58.11562,55.25272,43.66678,31.57545,-0.6,-0.49,0.49,58.11562,disqualified
none,ZIF or MOF Derived_not,Hard or Soft Templated_yes,Graphene/Carbon Nanosheets or other 2D Structures_not,Polymer Derived_not,Carbon Nanofiber/Nanotubes_not,Carbon Black Derived_not,Biomass or other Organic Derived_not,Metal_Free,Nitrogen Cotent (wt. %)_8~,Metal-N Coordination Number (XAS)_0~2,Pyridinic N Ratio_25~50,Pyrrolic N Ratio_25~50,Graphitic N Ratio_0~25,Oxidized N Ratio_0~25,Raman ID/IG Ratio_0.8~1,BET Surface Area (m2/g)_500~1000,Acid Wash_yes,Pyrolysis Temperature (¡ãC)_800~900,Pyrolysis Time (h)_1~2,Rising Rate (¡ãC min-1)_4~8,H-type Cell,Electrolyte Concentration (M)_0.1,Catalyst Loading (mg cm-2)_0.5~1,Nafion117,Carbon Paper,Electrode Area cm2_~1,Electrolyte pH_~7,70.22563,77.42268,75.47426,55.68543,38.36289,-0.6,-0.49,0.49,77.42268,disqualified
none,ZIF or MOF Derived_not,Hard or Soft Templated_yes,Graphene/Carbon Nanosheets or other 2D Structures_not,Polymer Derived_not,Carbon Nanofiber/Nanotubes_not,Carbon Black Derived_not,Biomass or other Organic Derived_not,Metal_Free,Nitrogen Cotent (wt. %)_4~8,Metal-N Coordination Number (XAS)_0~2,Pyridinic N Ratio_25~50,Pyrrolic N Ratio_25~50,Graphitic N Ratio_0~25,Oxidized N Ratio_0~25,Raman ID/IG Ratio_0.8~1,BET Surface Area (m2/g)_500~1000,Acid Wash_yes,Pyrolysis Temperature (¡ãC)_800~900,Pyrolysis Time (h)_1~2,Rising Rate (¡ãC min-1)_4~8,H-type Cell,Electrolyte Concentration (M)_0.1,Catalyst Loading (mg cm-2)_0.5~1,Nafion117,Carbon Paper,Electrode Area cm2_1~,Electrolyte pH_~7,62.21651,73.69701,56.42289,42.42827,26.57327,-0.5,-0.39,0.39,62.21651,disqualified
none,ZIF or MOF Derived_not,Hard or Soft Templated_yes,Graphene/Carbon Nanosheets or other 2D Structures_not,Polymer Derived_not,Carbon Nanofiber/Nanotubes_not,Carbon Black Derived_not,Biomass or other Organic Derived_not,Metal_Free,Nitrogen Cotent (wt. %)_8~,Metal-N Coordination Number (XAS)_0~2,Pyridinic N Ratio_25~50,Pyrrolic N Ratio_25~50,Graphitic N Ratio_0~25,Oxidized N Ratio_0~25,Raman ID/IG Ratio_0.8~1,BET Surface Area (m2/g)_500~1000,Acid Wash_yes,Pyrolysis Temperature (¡ãC)_800~900,Pyrolysis Time (h)_1~2,Rising Rate (¡ãC min-1)_4~8,H-type Cell,Electrolyte Concentration (M)_0.1,Catalyst Loading (mg cm-2)_~0.5,Nafion117,Carbon Paper,Electrode Area cm2_1~,Electrolyte pH_~7,75.49548,77.11717,74.53858,53.14386,40.22679,-0.6,-0.49,0.49,77.11717,disqualified
none,ZIF or MOF Derived_not,Hard or Soft Templated_yes,Graphene/Carbon Nanosheets or other 2D Structures_not,Polymer Derived_not,Carbon Nanofiber/Nanotubes_not,Carbon Black Derived_not,Biomass or other Organic Derived_not,Metal_Free,Nitrogen Cotent (wt. %)_8~,Metal-N Coordination Number (XAS)_0~2,Pyridinic N Ratio_25~50,Pyrrolic N Ratio_25~50,Graphitic N Ratio_0~25,Oxidized N Ratio_0~25,Raman ID/IG Ratio_0.8~1,BET Surface Area (m2/g)_500~1000,Acid Wash_yes,Pyrolysis Temperature (¡ãC)_800~900,Pyrolysis Time (h)_1~2,Rising Rate (¡ãC min-1)_4~8,H-type Cell,Electrolyte Concentration (M)_0.1,Catalyst Loading (mg cm-2)_1~,Nafion117,Carbon Paper,Electrode Area cm2_~1,Electrolyte pH_~7,67.72345,72.14562,69.81534,58.51063,44.71568,-0.6,-0.49,0.49,72.14562,disqualified
none,ZIF or MOF Derived_not,Hard or Soft Templated_yes,Graphene/Carbon Nanosheets or other 2D Structures_not,Polymer Derived_not,Carbon Nanofiber/Nanotubes_not,Carbon Black Derived_not,Biomass or other Organic Derived_not,Metal_Free,Nitrogen Cotent (wt. %)_4~8,Metal-N Coordination Number (XAS)_0~2,Pyridinic N Ratio_25~50,Pyrrolic N Ratio_50~75,Graphitic N Ratio_0~25,Oxidized N Ratio_0~25,Raman ID/IG Ratio_0.8~1,BET Surface Area (m2/g)_1000~,Acid Wash_yes,Pyrolysis Temperature (¡ãC)_800~900,Pyrolysis Time (h)_1~2,Rising Rate (¡ãC min-1)_4~8,H-type Cell,Electrolyte Concentration (M)_0.1,Catalyst Loading (mg cm-2)_~0.5,Nafion117,Glassy Carbon,Electrode Area cm2_~1,Electrolyte pH_~7,18.31936,22.75756,27.19576,21.63145,10.86716,-0.7,-0.59,0.59,27.19576,disqualified
Ni,ZIF or MOF Derived_not,Hard or Soft Templated_yes,Graphene/Carbon Nanosheets or other 2D Structures_not,Polymer Derived_not,Carbon Nanofiber/Nanotubes_not,Carbon Black Derived_not,Biomass or other Organic Derived_not,Main Transition Metal Content (wt. %)_2~5,Nitrogen Cotent (wt. %)_4~8,Metal-N Coordination Number (XAS)_3~4,Pyridinic N Ratio_25~50,Pyrrolic N Ratio_25~50,Graphitic N Ratio_0~25,Oxidized N Ratio_0~25,Raman ID/IG Ratio_0.8~1,BET Surface Area (m2/g)_500~1000,Acid Wash_yes,Pyrolysis Temperature (¡ãC)_800~900,Pyrolysis Time (h)_1~2,Rising Rate (¡ãC min-1)_4~8,H-type Cell,Electrolyte Concentration (M)_0.1,Catalyst Loading (mg cm-2)_~0.5,Nafion117,Glassy Carbon,Electrode Area cm2_~1,Electrolyte pH_~7,18.31936,22.75756,27.19576,21.63145,10.86716,-0.7,-0.59,0.59,27.19576,disqualified
Ni,ZIF or MOF Derived_not,Hard or Soft Templated_yes,Graphene/Carbon Nanosheets or other 2D Structures_not,Polymer Derived_not,Carbon Nanofiber/Nanotubes_not,Carbon Black Derived_not,Biomass or other Organic Derived_not,Main Transition Metal Content (wt. %)_2~5,Nitrogen Cotent (wt. %)_4~8,Metal-N Coordination Number (XAS)_3~4,Pyridinic N Ratio_25~50,Pyrrolic N Ratio_25~50,Graphitic N Ratio_0~25,Oxidized N Ratio_0~25,Raman ID/IG Ratio_0.8~1,BET Surface Area (m2/g)_500~1000,Acid Wash_yes,Pyrolysis Temperature (¡ãC)_800~900,Pyrolysis Time (h)_1~2,Rising Rate (¡ãC min-1)_4~8,H-type Cell,Electrolyte Concentration (M)_0.1,Catalyst Loading (mg cm-2)_~0.5,Nafion117,Glassy Carbon,Electrode Area cm2_~1,Electrolyte pH_~7,0.01,36.10528,99.26684,97.7764,80.32168,-0.7,-0.59,0.59,99.26684,qualified
Ni,ZIF or MOF Derived_not,Hard or Soft Templated_yes,Graphene/Carbon Nanosheets or other 2D Structures_not,Polymer Derived_not,Carbon Nanofiber/Nanotubes_not,Carbon Black Derived_not,Biomass or other Organic Derived_not,Main Transition Metal Content (wt. %)_2~5,Nitrogen Cotent (wt. %)_4~8,Metal-N Coordination Number (XAS)_3~4,Pyridinic N Ratio_25~50,Pyrrolic N Ratio_25~50,Graphitic N Ratio_0~25,Oxidized N Ratio_25~50,Raman ID/IG Ratio_0.8~1,BET Surface Area (m2/g)_500~1000,Acid Wash_yes,Pyrolysis Temperature (¡ãC)_800~900,Pyrolysis Time (h)_1~2,Rising Rate (¡ãC min-1)_4~8,H-type Cell,Electrolyte Concentration (M)_0.1,Catalyst Loading (mg cm-2)_~0.5,Nafion117,Glassy Carbon,Electrode Area cm2_~1,Electrolyte pH_~7,0.01,9.74105,56.34215,49.2874,34.25051,-0.7,-0.59,0.59,56.34215,disqualified
Ni,ZIF or MOF Derived_not,Hard or Soft Templated_not,Graphene/Carbon Nanosheets or other 2D Structures_not,Polymer Derived_yes,Carbon Nanofiber/Nanotubes_not,Carbon Black Derived_not,Biomass or other Organic Derived_not,Main Transition Metal Content (wt. %)_2~5,Nitrogen Cotent (wt. %)_~4,Metal-N Coordination Number (XAS)_3~4,Pyridinic N Ratio_25~50,Pyrrolic N Ratio_0~25,Graphitic N Ratio_25~50,Oxidized N Ratio_0~25,Raman ID/IG Ratio_1~1.2,BET Surface Area (m2/g)_500~1000,Acid Wash_yes,Pyrolysis Temperature (¡ãC)_700~800,Pyrolysis Time (h)_3~4,Rising Rate (¡ãC min-1)_4~8,H-type Cell,Electrolyte Concentration (M)_0.1,Catalyst Loading (mg cm-2)_0.5~1,Nafion117,Glassy Carbon,Electrode Area cm2_~1,Electrolyte pH_~7,31.15248,66.81707,81.84856,86.26793,93.78367,-0.9,-0.79,0.79,93.78367,qualified
Ni,ZIF or MOF Derived_not,Hard or Soft Templated_not,Graphene/Carbon Nanosheets or other 2D Structures_not,Polymer Derived_yes,Carbon Nanofiber/Nanotubes_not,Carbon Black Derived_not,Biomass or other Organic Derived_not,Main Transition Metal Content (wt. %)_2~5,Nitrogen Cotent (wt. %)_~4,Metal-N Coordination Number (XAS)_3~4,Pyridinic N Ratio_25~50,Pyrrolic N Ratio_0~25,Graphitic N Ratio_50~75,Oxidized N Ratio_0~25,Raman ID/IG Ratio_0.8~1,BET Surface Area (m2/g)_500~1000,Acid Wash_yes,Pyrolysis Temperature (¡ãC)_700~800,Pyrolysis Time (h)_3~4,Rising Rate (¡ãC min-1)_4~8,H-type Cell,Electrolyte Concentration (M)_0.1,Catalyst Loading (mg cm-2)_0.5~1,Nafion117,Glassy Carbon,Electrode Area cm2_~1,Electrolyte pH_~7,30.39246,55.64198,78.78033,90.71544,93.33329,-1,-0.89,0.89,95.92298,qualified
Ni,ZIF or MOF Derived_not,Hard or Soft Templated_not,Graphene/Carbon Nanosheets or other 2D Structures_not,Polymer Derived_yes,Carbon Nanofiber/Nanotubes_not,Carbon Black Derived_not,Biomass or other Organic Derived_not,Main Transition Metal Content (wt. %)_2~5,Nitrogen Cotent (wt. %)_~4,Metal-N Coordination Number (XAS)_3~4,Pyridinic N Ratio_~25,Pyrrolic N Ratio_0~25,Graphitic N Ratio_50~75,Oxidized N Ratio_0~25,Raman ID/IG Ratio_0.8~1,BET Surface Area (m2/g)_500~1000,Acid Wash_yes,Pyrolysis Temperature (¡ãC)_700~800,Pyrolysis Time (h)_3~4,Rising Rate (¡ãC min-1)_4~8,H-type Cell,Electrolyte Concentration (M)_0.1,Catalyst Loading (mg cm-2)_0.5~1,Nafion117,Glassy Carbon,Electrode Area cm2_~1,Electrolyte pH_~7,31.9125,63.777,86.57756,88.88577,92.23548,-0.9,-0.79,0.79,92.23548,qualified
none,ZIF or MOF Derived_not,Hard or Soft Templated_not,Graphene/Carbon Nanosheets or other 2D Structures_not,Polymer Derived_yes,Carbon Nanofiber/Nanotubes_not,Carbon Black Derived_not,Biomass or other Organic Derived_not,Metal_Free,Nitrogen Cotent (wt. %)_4~8,Metal-N Coordination Number (XAS)_0~2,Pyridinic N Ratio_25~50,Pyrrolic N Ratio_0~25,Graphitic N Ratio_50~75,Oxidized N Ratio_0~25,Raman ID/IG Ratio_0.8~1,BET Surface Area (m2/g)_1000~,Acid Wash_yes,Pyrolysis Temperature (¡ãC)_700~800,Pyrolysis Time (h)_1~2,Rising Rate (¡ãC min-1)_4~8,H-type Cell,Electrolyte Concentration (M)_0.1,Catalyst Loading (mg cm-2)_~0.5,Nafion117,Glassy Carbon,Electrode Area cm2_~1,Electrolyte pH_~7,22.7071,50.42693,41.03667,26.60645,12.17623,-0.6,-0.49,0.49,50.42693,disqualified
none,ZIF or MOF Derived_not,Hard or Soft Templated_not,Graphene/Carbon Nanosheets or other 2D Structures_not,Polymer Derived_yes,Carbon Nanofiber/Nanotubes_not,Carbon Black Derived_not,Biomass or other Organic Derived_not,Metal_Free,Nitrogen Cotent (wt. %)_4~8,Metal-N Coordination Number (XAS)_0~2,Pyridinic N Ratio_25~50,Pyrrolic N Ratio_0~25,Graphitic N Ratio_50~75,Oxidized N Ratio_0~25,Raman ID/IG Ratio_0.8~1,BET Surface Area (m2/g)_1000~,Acid Wash_yes,Pyrolysis Temperature (¡ãC)_800~900,Pyrolysis Time (h)_1~2,Rising Rate (¡ãC min-1)_4~8,H-type Cell,Electrolyte Concentration (M)_0.1,Catalyst Loading (mg cm-2)_~0.5,Nafion117,Glassy Carbon,Electrode Area cm2_~1,Electrolyte pH_~7,44.93601,61.9658,67.88113,51.72671,35.57229,-0.7,-0.59,0.59,67.88113,disqualified
none,ZIF or MOF Derived_not,Hard or Soft Templated_not,Graphene/Carbon Nanosheets or other 2D Structures_not,Polymer Derived_yes,Carbon Nanofiber/Nanotubes_not,Carbon Black Derived_not,Biomass or other Organic Derived_not,Metal_Free,Nitrogen Cotent (wt. %)_~4,Metal-N Coordination Number (XAS)_0~2,Pyridinic N Ratio_~25,Pyrrolic N Ratio_0~25,Graphitic N Ratio_75~100,Oxidized N Ratio_0~25,Raman ID/IG Ratio_0.8~1,BET Surface Area (m2/g)_1000~,Acid Wash_yes,Pyrolysis Temperature (¡ãC)_900~1000,Pyrolysis Time (h)_1~2,Rising Rate (¡ãC min-1)_4~8,H-type Cell,Electrolyte Concentration (M)_0.1,Catalyst Loading (mg cm-2)_~0.5,Nafion117,Glassy Carbon,Electrode Area cm2_~1,Electrolyte pH_~7,57.9073,72.33753,73.21289,60.2416,47.27031,-0.7,-0.59,0.59,73.21289,disqualified
none,ZIF or MOF Derived_not,Hard or Soft Templated_not,Graphene/Carbon Nanosheets or other 2D Structures_not,Polymer Derived_yes,Carbon Nanofiber/Nanotubes_not,Carbon Black Derived_not,Biomass or other Organic Derived_not,Metal_Free,Nitrogen Cotent (wt. %)_4~8,Metal-N Coordination Number (XAS)_0~2,Pyridinic N Ratio_25~50,Pyrrolic N Ratio_0~25,Graphitic N Ratio_50~75,Oxidized N Ratio_0~25,Raman ID/IG Ratio_0.8~1,BET Surface Area (m2/g)_1000~,Acid Wash_yes,Pyrolysis Temperature (¡ãC)_800~900,Pyrolysis Time (h)_1~2,Rising Rate (¡ãC min-1)_4~8,H-type Cell,Electrolyte Concentration (M)_0.1,Catalyst Loading (mg cm-2)_~0.5,Nafion117,Glassy Carbon,Electrode Area cm2_~1,Electrolyte pH_~7,57.27876,70.95719,67.86851,58.26506,48.66161,-0.6,-0.49,0.49,70.95719,disqualified
none,ZIF or MOF Derived_not,Hard or Soft Templated_not,Graphene/Carbon Nanosheets or other 2D Structures_not,Polymer Derived_yes,Carbon Nanofiber/Nanotubes_not,Carbon Black Derived_not,Biomass or other Organic Derived_not,Metal_Free,Nitrogen Cotent (wt. %)_~4,Metal-N Coordination Number (XAS)_0~2,Pyridinic N Ratio_25~50,Pyrrolic N Ratio_0~25,Graphitic N Ratio_50~75,Oxidized N Ratio_0~25,Raman ID/IG Ratio_1~1.2,BET Surface Area (m2/g)_500~1000,Acid Wash_yes,Pyrolysis Temperature (¡ãC)_800~900,Pyrolysis Time (h)_1~2,Rising Rate (¡ãC min-1)_4~8,H-type Cell,Electrolyte Concentration (M)_0.1,Catalyst Loading (mg cm-2)_~0.5,Nafion117,Glassy Carbon,Electrode Area cm2_~1,Electrolyte pH_~7,69.84111,80.56063,82.97447,78.87354,74.77261,-0.7,-0.59,0.59,82.97447,disqualified
