Repository: dravendr/CO2RR_Machine-Learning

# CO2RR_Machine-Learning
The machine learning code file was written in jupyter notebook and saved in the corresponding format of .ipynb. To run the code, we suggest users to install Anaconda 3 in windows 10 and install the following necessary python packages with the same or higher version to set up compatible environment: Python 3.7; jupyter 1.0.0; numpy 1.20.2; pandas 1.0.1; scikit-learn 0.22.1; matplotlib 3.1.3; shap 0.39.0；seaborn 0.10.0; tensorflow-gpu 2.4.1; tensorflow-estimator 2.4.0; Keras 2.4.3; keras-metrics 1.1.0; catboost 0.23.2; lightgbm 3.2.1; xgboost 1.0.2. For training the ANN models, two GPU of GTX 2080ti equipped with i9 9900k was used.

File: Selected Feature Modelling/apriori/database_basic_FEOVP.csv (part 10 of 14)
Element,ZIF or MOF Derived,Hard or Soft Templated,Graphene/Carbon Nanosheets or other 2D Structures,Polymer Derived,Carbon Nanofiber/Nanotubes,Carbon Black Derived,Biomass or other Organic Derived,Main Transition Metal Content (wt. %),Nitrogen Cotent (wt. %),Metal-N Coordination Number (XAS),Pyridinic N Ratio,Pyrrolic N Ratio,Graphitic N Ratio,Oxidized N Ratio,Raman ID/IG Ratio,BET Surface Area (m2/g),Acid Wash,Pyrolysis Temperature (¡ãC),Pyrolysis Time (h),Rising Rate (¡ãC min-1),Flow Cell/H-type Cell,Electrolyte Concentration (M),Catalyst Loading (mg cm-2),Nafion Membrane Thickness (¦Ìm),Carbon Paper/Glassy Carbon,Electrode Area cm2,Electrolyte pH,FE of Product (CO) at -0.5V (vs.RHE),FE of Product (CO) at -0.6V (vs.RHE),FE of Product (CO) at -0.7V (vs.RHE),FE of Product (CO) at -0.8V (vs.RHE),FE of Product (CO) at -0.9V (vs.RHE),Potential for Maximum FE of Product (CO) (vs.RHE),"corresponding overpotential (eV) ¦Ç=E-Eo,CO£¬-0.11 eV£¬Formate£¬-0.011",Overpotential (V),Maximum FE,FE90
none,ZIF or MOF Derived_not,Hard or Soft Templated_not,Graphene/Carbon Nanosheets or other 2D Structures_yes,Polymer Derived_not,Carbon Nanofiber/Nanotubes_not,Carbon Black Derived_not,Biomass or other Organic Derived_not,Metal_Free,Nitrogen Cotent (wt. %)_~4,Metal-N Coordination Number (XAS)_0~2,Pyridinic N Ratio_~25,Pyrrolic N Ratio_0~25,Graphitic N Ratio_50~75,Oxidized N Ratio_0~25,Raman ID/IG Ratio_1~1.2,BET Surface Area (m2/g)_0~500,Acid Wash_yes,Pyrolysis Temperature (¡ãC)_900~1000,Pyrolysis Time (h)_3~4,Rising Rate (¡ãC min-1)_4~8,H-type Cell,Electrolyte Concentration (M)_0.5,Catalyst Loading (mg cm-2)_~0.5,Nafion117,Glassy Carbon,Electrode Area cm2_~1,Electrolyte pH_7~8,40.19909,34.15612,19.4918,8.91255,4.89518,-0.54,-0.43,0.43,41.57,disqualified
none,ZIF or MOF Derived_not,Hard or Soft Templated_not,Graphene/Carbon Nanosheets or other 2D Structures_yes,Polymer Derived_not,Carbon Nanofiber/Nanotubes_not,Carbon Black Derived_not,Biomass or other Organic Derived_not,Metal_Free,Nitrogen Cotent (wt. %)_~4,Metal-N Coordination Number (XAS)_0~2,Pyridinic N Ratio_25~50,Pyrrolic N Ratio_0~25,Graphitic N Ratio_50~75,Oxidized N Ratio_0~25,Raman ID/IG Ratio_0.8~1,BET Surface Area (m2/g)_0~500,Acid Wash_yes,Pyrolysis Temperature (¡ãC)_900~1000,Pyrolysis Time (h)_3~4,Rising Rate (¡ãC min-1)_4~8,H-type Cell,Electrolyte Concentration (M)_0.5,Catalyst Loading (mg cm-2)_~0.5,Nafion117,Glassy Carbon,Electrode Area cm2_~1,Electrolyte pH_7~8,82.89031,78.56986,65.71232,54.69499,42.01504,-0.54,-0.43,0.43,86.34,disqualified
none,ZIF or MOF Derived_not,Hard or Soft Templated_not,Graphene/Carbon Nanosheets or other 2D Structures_yes,Polymer Derived_not,Carbon Nanofiber/Nanotubes_not,Carbon Black Derived_not,Biomass or other Organic Derived_not,Metal_Free,Nitrogen Cotent (wt. %)_4~8,Metal-N Coordination Number (XAS)_0~2,Pyridinic N Ratio_~25,Pyrrolic N Ratio_0~25,Graphitic N Ratio_50~75,Oxidized N Ratio_0~25,Raman ID/IG Ratio_1~1.2,BET Surface Area (m2/g)_1000~,Acid Wash_yes,Pyrolysis Temperature (¡ãC)_800~900,Pyrolysis Time (h)_1~2,Rising Rate (¡ãC min-1)_4~8,H-type Cell,Electrolyte Concentration (M)_0.1,Catalyst Loading (mg cm-2)_0.5~1,Nafion117,Glassy Carbon,Electrode Area cm2_1~,Electrolyte pH_~7,74.55803,93.6064,86.39821,64.7476,41.37951,-0.6,-0.49,0.49,93.6064,qualified
none,ZIF or MOF Derived_not,Hard or Soft Templated_not,Graphene/Carbon Nanosheets or other 2D Structures_not,Polymer Derived_not,Carbon Nanofiber/Nanotubes_yes,Carbon Black Derived_not,Biomass or other Organic Derived_not,Metal_Free,Nitrogen Cotent (wt. %)_~4,Metal-N Coordination Number (XAS)_0~2,Pyridinic N Ratio_25~50,Pyrrolic N Ratio_0~25,Graphitic N Ratio_25~50,Oxidized N Ratio_0~25,Raman ID/IG Ratio_~0.8,BET Surface Area (m2/g)_500~1000,Acid Wash_not,Pyrolysis Temperature (¡ãC)_700~800,Pyrolysis Time (h)_1~2,Rising Rate (¡ãC min-1)_4~8,H-type Cell,Electrolyte Concentration (M)_0.1,Catalyst Loading (mg cm-2)_~0.5,Nafion212,Glassy Carbon,Electrode Area cm2_1~,Electrolyte pH_~7,0.01,2.26237,20.8837,39.50503,58.12636,-0.98,-0.87,0.87,59.42,disqualified
none,ZIF or MOF Derived_not,Hard or Soft Templated_not,Graphene/Carbon Nanosheets or other 2D Structures_not,Polymer Derived_not,Carbon Nanofiber/Nanotubes_yes,Carbon Black Derived_not,Biomass or other Organic Derived_not,Metal_Free,Nitrogen Cotent (wt. %)_4~8,Metal-N Coordination Number (XAS)_0~2,Pyridinic N Ratio_~25,Pyrrolic N Ratio_0~25,Graphitic N Ratio_50~75,Oxidized N Ratio_0~25,Raman ID/IG Ratio_~0.8,BET Surface Area (m2/g)_500~1000,Acid Wash_not,Pyrolysis Temperature (¡ãC)_800~900,Pyrolysis Time (h)_1~2,Rising Rate (¡ãC min-1)_4~8,H-type Cell,Electrolyte Concentration (M)_0.1,Catalyst Loading (mg cm-2)_~0.5,Nafion212,Glassy Carbon,Electrode Area cm2_1~,Electrolyte pH_~7,0.01,0.86183,14.00447,33.58036,64.68715,-1.1,-0.99,0.99,78.6,disqualified
none,ZIF or MOF Derived_not,Hard or Soft Templated_not,Graphene/Carbon Nanosheets or other 2D Structures_not,Polymer Derived_not,Carbon Nanofiber/Nanotubes_yes,Carbon Black Derived_not,Biomass or other Organic Derived_not,Metal_Free,Nitrogen Cotent (wt. %)_~4,Metal-N Coordination Number (XAS)_0~2,Pyridinic N Ratio_~25,Pyrrolic N Ratio_0~25,Graphitic N Ratio_50~75,Oxidized N Ratio_0~25,Raman ID/IG Ratio_~0.8,BET Surface Area (m2/g)_500~1000,Acid Wash_not,Pyrolysis Temperature (¡ãC)_900~1000,Pyrolysis Time (h)_1~2,Rising Rate (¡ãC min-1)_4~8,H-type Cell,Electrolyte Concentration (M)_0.1,Catalyst Loading (mg cm-2)_~0.5,Nafion212,Glassy Carbon,Electrode Area cm2_1~,Electrolyte pH_~7,0.01,0.22157,4.17274,8.12391,12.07508,-0.98,-0.87,0.87,16.69,disqualified
none,ZIF or MOF Derived_not,Hard or Soft Templated_not,Graphene/Carbon Nanosheets or other 2D Structures_not,Polymer Derived_not,Carbon Nanofiber/Nanotubes_yes,Carbon Black Derived_not,Biomass or other Organic Derived_not,Metal_Free,Nitrogen Cotent (wt. %)_~4,Metal-N Coordination Number (XAS)_0~2,Pyridinic N Ratio_25~50,Pyrrolic N Ratio_25~50,Graphitic N Ratio_25~50,Oxidized N Ratio_0~25,Raman ID/IG Ratio_~0.8,BET Surface Area (m2/g)_500~1000,Acid Wash_not,Pyrolysis Temperature (¡ãC)_800~900,Pyrolysis Time (h)_1~2,Rising Rate (¡ãC min-1)_8~,H-type Cell,Electrolyte Concentration (M)_0.1,Catalyst Loading (mg cm-2)_~0.5,Nafion212,Glassy Carbon,Electrode Area cm2_1~,Electrolyte pH_~7,0.01,0.01,3.62825,23.71424,43.80023,-0.98,-0.87,0.87,44.61,disqualified
none,ZIF or MOF Derived_not,Hard or Soft Templated_not,Graphene/Carbon Nanosheets or other 2D Structures_not,Polymer Derived_not,Carbon Nanofiber/Nanotubes_yes,Carbon Black Derived_not,Biomass or other Organic Derived_not,Metal_Free,Nitrogen Cotent (wt. %)_~4,Metal-N Coordination Number (XAS)_0~2,Pyridinic N Ratio_~25,Pyrrolic N Ratio_50~75,Graphitic N Ratio_25~50,Oxidized N Ratio_0~25,Raman ID/IG Ratio_~0.8,BET Surface Area (m2/g)_500~1000,Acid Wash_not,Pyrolysis Temperature (¡ãC)_800~900,Pyrolysis Time (h)_1~2,Rising Rate (¡ãC min-1)_4~8,H-type Cell,Electrolyte Concentration (M)_0.1,Catalyst Loading (mg cm-2)_~0.5,Nafion212,Glassy Carbon,Electrode Area cm2_1~,Electrolyte pH_~7,0.01,0.01,0.01,0.01,0.41506,-1.13,-1.02,1.02,9.79,disqualified
none,ZIF or MOF Derived_not,Hard or Soft Templated_not,Graphene/Carbon Nanosheets or other 2D Structures_yes,Polymer Derived_not,Carbon Nanofiber/Nanotubes_not,Carbon Black Derived_not,Biomass or other Organic Derived_not,Metal_Free,Nitrogen Cotent (wt. %)_~4,Metal-N Coordination Number (XAS)_0~2,Pyridinic N Ratio_25~50,Pyrrolic N Ratio_25~50,Graphitic N Ratio_0~25,Oxidized N Ratio_0~25,Raman ID/IG Ratio_0.8~1,BET Surface Area (m2/g)_500~1000,Acid Wash_not,Pyrolysis Temperature (¡ãC)_~700,Pyrolysis Time (h)_~1,Rising Rate (¡ãC min-1)_~4,H-type Cell,Electrolyte Concentration (M)_0.1,Catalyst Loading (mg cm-2)_0.5~1,Nafion117,Glassy Carbon,Electrode Area cm2_~1,Electrolyte pH_~7,27.53108,26.26203,26.26203,25.18526,23.45473,-0.5,-0.39,0.39,27.53108,disqualified
none,ZIF or MOF Derived_not,Hard or Soft Templated_not,Graphene/Carbon Nanosheets or other 2D Structures_yes,Polymer Derived_not,Carbon Nanofiber/Nanotubes_not,Carbon Black Derived_not,Biomass or other Organic Derived_not,Metal_Free,Nitrogen Cotent (wt. %)_~4,Metal-N Coordination Number (XAS)_0~2,Pyridinic N Ratio_25~50,Pyrrolic N Ratio_25~50,Graphitic N Ratio_0~25,Oxidized N Ratio_0~25,Raman ID/IG Ratio_1~1.2,BET Surface Area (m2/g)_500~1000,Acid Wash_not,Pyrolysis Temperature (¡ãC)_~700,Pyrolysis Time (h)_~1,Rising Rate (¡ãC min-1)_~4,H-type Cell,Electrolyte Concentration (M)_0.1,Catalyst Loading (mg cm-2)_0.5~1,Nafion117,Glassy Carbon,Electrode Area cm2_~1,Electrolyte pH_~7,36.60672,34.22244,33.14567,33.37641,32.0689,-0.5,-0.39,0.39,36.60672,disqualified
none,ZIF or MOF Derived_not,Hard or Soft Templated_not,Graphene/Carbon Nanosheets or other 2D Structures_yes,Polymer Derived_not,Carbon Nanofiber/Nanotubes_not,Carbon Black Derived_not,Biomass or other Organic Derived_not,Metal_Free,Nitrogen Cotent (wt. %)_4~8,Metal-N Coordination Number (XAS)_0~2,Pyridinic N Ratio_25~50,Pyrrolic N Ratio_25~50,Graphitic N Ratio_0~25,Oxidized N Ratio_0~25,Raman ID/IG Ratio_1~1.2,BET Surface Area (m2/g)_1000~,Acid Wash_not,Pyrolysis Temperature (¡ãC)_~700,Pyrolysis Time (h)_~1,Rising Rate (¡ãC min-1)_~4,H-type Cell,Electrolyte Concentration (M)_0.1,Catalyst Loading (mg cm-2)_0.5~1,Nafion117,Glassy Carbon,Electrode Area cm2_~1,Electrolyte pH_~7,52.75828,52.33526,50.83547,50.83547,49.98944,-0.5,-0.39,0.39,52.75828,disqualified
none,ZIF or MOF Derived_not,Hard or Soft Templated_not,Graphene/Carbon Nanosheets or other 2D Structures_yes,Polymer Derived_not,Carbon Nanofiber/Nanotubes_not,Carbon Black Derived_not,Biomass or other Organic Derived_not,Metal_Free,Nitrogen Cotent (wt. %)_4~8,Metal-N Coordination Number (XAS)_0~2,Pyridinic N Ratio_25~50,Pyrrolic N Ratio_25~50,Graphitic N Ratio_0~25,Oxidized N Ratio_0~25,Raman ID/IG Ratio_1~1.2,BET Surface Area (m2/g)_1000~,Acid Wash_not,Pyrolysis Temperature (¡ãC)_~700,Pyrolysis Time (h)_~1,Rising Rate (¡ãC min-1)_~4,H-type Cell,Electrolyte Concentration (M)_0.1,Catalyst Loading (mg cm-2)_0.5~1,Nafion117,Glassy Carbon,Electrode Area cm2_~1,Electrolyte pH_~7,65.71798,65.06423,63.56444,62.25693,60.10339,-0.5,-0.39,0.39,65.71798,disqualified
none,ZIF or MOF Derived_not,Hard or Soft Templated_not,Graphene/Carbon Nanosheets or other 2D Structures_yes,Polymer Derived_not,Carbon Nanofiber/Nanotubes_not,Carbon Black Derived_not,Biomass or other Organic Derived_not,Metal_Free,Nitrogen Cotent (wt. %)_4~8,Metal-N Coordination Number (XAS)_0~2,Pyridinic N Ratio_25~50,Pyrrolic N Ratio_25~50,Graphitic N Ratio_0~25,Oxidized N Ratio_0~25,Raman ID/IG Ratio_1~1.2,BET Surface Area (m2/g)_1000~,Acid Wash_not,Pyrolysis Temperature (¡ãC)_~700,Pyrolysis Time (h)_~1,Rising Rate (¡ãC min-1)_~4,H-type Cell,Electrolyte Concentration (M)_0.1,Catalyst Loading (mg cm-2)_1~,Nafion117,Glassy Carbon,Electrode Area cm2_~1,Electrolyte pH_~7,33.96586983,38.87987995,39.54556337,29.9120781,14.78186771,-0.7,-0.59,0.59,39.54556337,disqualified
none,ZIF or MOF Derived_not,Hard or Soft Templated_not,Graphene/Carbon Nanosheets or other 2D Structures_yes,Polymer Derived_not,Carbon Nanofiber/Nanotubes_not,Carbon Black Derived_not,Biomass or other Organic Derived_not,Metal_Free,Nitrogen Cotent (wt. %)_4~8,Metal-N Coordination Number (XAS)_0~2,Pyridinic N Ratio_25~50,Pyrrolic N Ratio_25~50,Graphitic N Ratio_0~25,Oxidized N Ratio_0~25,Raman ID/IG Ratio_1~1.2,BET Surface Area (m2/g)_1000~,Acid Wash_not,Pyrolysis Temperature (¡ãC)_~700,Pyrolysis Time (h)_~1,Rising Rate (¡ãC min-1)_~4,H-type Cell,Electrolyte Concentration (M)_0.1,Catalyst Loading (mg cm-2)_1~,Nafion117,Glassy Carbon,Electrode Area cm2_~1,Electrolyte pH_~7,38.43329591,44.42733185,39.15675305,34.2942594,27.29233103,-0.7,-0.59,0.59,39.15675305,disqualified
none,ZIF or MOF Derived_not,Hard or Soft Templated_not,Graphene/Carbon Nanosheets or other 2D Structures_yes,Polymer Derived_not,Carbon Nanofiber/Nanotubes_not,Carbon Black Derived_not,Biomass or other Organic Derived_not,Metal_Free,Nitrogen Cotent (wt. %)_4~8,Metal-N Coordination Number (XAS)_0~2,Pyridinic N Ratio_25~50,Pyrrolic N Ratio_25~50,Graphitic N Ratio_0~25,Oxidized N Ratio_0~25,Raman ID/IG Ratio_1~1.2,BET Surface Area (m2/g)_1000~,Acid Wash_not,Pyrolysis Temperature (¡ãC)_~700,Pyrolysis Time (h)_~1,Rising Rate (¡ãC min-1)_~4,H-type Cell,Electrolyte Concentration (M)_0.1,Catalyst Loading (mg cm-2)_1~,Nafion117,Glassy Carbon,Electrode Area cm2_~1,Electrolyte pH_~7,16.21851324,28.53433514,29.5705544,24.10685641,12.47653007,-0.7,-0.59,0.59,29.5705544,disqualified
none,ZIF or MOF Derived_not,Hard or Soft Templated_not,Graphene/Carbon Nanosheets or other 2D Structures_not,Polymer Derived_not,Carbon Nanofiber/Nanotubes_not,Carbon Black Derived_not,Biomass or other Organic Derived_yes,Metal_Free,Nitrogen Cotent (wt. %)_4~8,Metal-N Coordination Number (XAS)_0~2,Pyridinic N Ratio_~25,Pyrrolic N Ratio_25~50,Graphitic N Ratio_25~50,Oxidized N Ratio_0~25,Raman ID/IG Ratio_1.2~,BET Surface Area (m2/g)_500~1000,Acid Wash_not,Pyrolysis Temperature (¡ãC)_900~1000,Pyrolysis Time (h)_1~2,Rising Rate (¡ãC min-1)_4~8,H-type Cell,Electrolyte Concentration (M)_0.1,Catalyst Loading (mg cm-2)_~0.5,Nafion117,Carbon Paper,Electrode Area cm2_~1,Electrolyte pH_~7,53.2961,77.88626,55.43659,31.7383,31.43252,-0.6,-0.49,0.49,77.88626,disqualified
none,ZIF or MOF Derived_not,Hard or Soft Templated_not,Graphene/Carbon Nanosheets or other 2D Structures_not,Polymer Derived_not,Carbon Nanofiber/Nanotubes_not,Carbon Black Derived_not,Biomass or other Organic Derived_yes,Metal_Free,Nitrogen Cotent (wt. %)_~4,Metal-N Coordination Number (XAS)_0~2,Pyridinic N Ratio_~25,Pyrrolic N Ratio_25~50,Graphitic N Ratio_25~50,Oxidized N Ratio_0~25,Raman ID/IG Ratio_1.2~,BET Surface Area (m2/g)_500~1000,Acid Wash_not,Pyrolysis Temperature (¡ãC)_1000~,Pyrolysis Time (h)_1~2,Rising Rate (¡ãC min-1)_4~8,H-type Cell,Electrolyte Concentration (M)_0.1,Catalyst Loading (mg cm-2)_~0.5,Nafion117,Carbon Paper,Electrode Area cm2_~1,Electrolyte pH_~7,51.71621,92.58939,68.30502,50.44211,42.87395,-0.6,-0.49,0.49,92.58939,qualified
none,ZIF or MOF Derived_not,Hard or Soft Templated_not,Graphene/Carbon Nanosheets or other 2D Structures_not,Polymer Derived_not,Carbon Nanofiber/Nanotubes_not,Carbon Black Derived_not,Biomass or other Organic Derived_yes,Metal_Free,Nitrogen Cotent (wt. %)_~4,Metal-N Coordination Number (XAS)_0~2,Pyridinic N Ratio_~25,Pyrrolic N Ratio_0~25,Graphitic N Ratio_25~50,Oxidized N Ratio_25~50,Raman ID/IG Ratio_1~1.2,BET Surface Area (m2/g)_0~500,Acid Wash_not,Pyrolysis Temperature (¡ãC)_1000~,Pyrolysis Time (h)_1~2,Rising Rate (¡ãC min-1)_4~8,H-type Cell,Electrolyte Concentration (M)_0.1,Catalyst Loading (mg cm-2)_~0.5,Nafion117,Carbon Paper,Electrode Area cm2_~1,Electrolyte pH_~7,37.29339,38.59297,25.01105,24.73075,12.01521,-0.6,-0.49,0.49,38.59297,disqualified
none,ZIF or MOF Derived_not,Hard or Soft Templated_not,Graphene/Carbon Nanosheets or other 2D Structures_not,Polymer Derived_not,Carbon Nanofiber/Nanotubes_not,Carbon Black Derived_not,Biomass or other Organic Derived_yes,Metal_Free,Nitrogen Cotent (wt. %)_~4,Metal-N Coordination Number (XAS)_0~2,Pyridinic N Ratio_~25,Pyrrolic N Ratio_0~25,Graphitic N Ratio_50~75,Oxidized N Ratio_0~25,Raman ID/IG Ratio_0.8~1,BET Surface Area (m2/g)_0~500,Acid Wash_not,Pyrolysis Temperature (¡ãC)_1000~,Pyrolysis Time (h)_1~2,Rising Rate (¡ãC min-1)_4~8,H-type Cell,Electrolyte Concentration (M)_0.1,Catalyst Loading (mg cm-2)_~0.5,Nafion117,Carbon Paper,Electrode Area cm2_~1,Electrolyte pH_~7,12.44841,16.29619,11.73491,9.28864,3.58066,-0.6,-0.49,0.49,16.29619,disqualified
Ni,ZIF or MOF Derived_not,Hard or Soft Templated_not,Graphene/Carbon Nanosheets or other 2D Structures_not,Polymer Derived_not,Carbon Nanofiber/Nanotubes_yes,Carbon Black Derived_not,Biomass or other Organic Derived_not,Main Transition Metal Content (wt. %)_2~5,Nitrogen Cotent (wt. %)_8~,Metal-N Coordination Number (XAS)_3~4,Pyridinic N Ratio_25~50,Pyrrolic N Ratio_0~25,Graphitic N Ratio_0~25,Oxidized N Ratio_0~25,Raman ID/IG Ratio_0.8~1,BET Surface Area (m2/g)_0~500,Acid Wash_yes,Pyrolysis Temperature (¡ãC)_~700,Pyrolysis Time (h)_1~2,Rising Rate (¡ãC min-1)_~4,H-type Cell,Electrolyte Concentration (M)_0.5,Catalyst Loading (mg cm-2)_~0.5,Nafion117,Carbon Paper,Electrode Area cm2_~1,Electrolyte pH_7~8,26.49391,53.25968,71.04144,72.34257,49.19617,-0.77,-0.66,0.66,77.21,disqualified
Ni,ZIF or MOF Derived_not,Hard or Soft Templated_not,Graphene/Carbon Nanosheets or other 2D Structures_not,Polymer Derived_not,Carbon Nanofiber/Nanotubes_yes,Carbon Black Derived_not,Biomass or other Organic Derived_not,Main Transition Metal Content (wt. %)_2~5,Nitrogen Cotent (wt. %)_8~,Metal-N Coordination Number (XAS)_3~4,Pyridinic N Ratio_25~50,Pyrrolic N Ratio_0~25,Graphitic N Ratio_25~50,Oxidized N Ratio_0~25,Raman ID/IG Ratio_0.8~1,BET Surface Area (m2/g)_0~500,Acid Wash_yes,Pyrolysis Temperature (¡ãC)_700~800,Pyrolysis Time (h)_1~2,Rising Rate (¡ãC min-1)_~4,H-type Cell,Electrolyte Concentration (M)_0.5,Catalyst Loading (mg cm-2)_~0.5,Nafion117,Carbon Paper,Electrode Area cm2_~1,Electrolyte pH_7~8,48.95942,86.72303,95.79489,97.82047,96.80847,-0.77,-0.66,0.66,97.96,qualified
Ni,ZIF or MOF Derived_not,Hard or Soft Templated_not,Graphene/Carbon Nanosheets or other 2D Structures_not,Polymer Derived_not,Carbon Nanofiber/Nanotubes_yes,Carbon Black Derived_not,Biomass or other Organic Derived_not,Main Transition Metal Content (wt. %)_2~5,Nitrogen Cotent (wt. %)_4~8,Metal-N Coordination Number (XAS)_3~4,Pyridinic N Ratio_25~50,Pyrrolic N Ratio_0~25,Graphitic N Ratio_25~50,Oxidized N Ratio_0~25,Raman ID/IG Ratio_1~1.2,BET Surface Area (m2/g)_0~500,Acid Wash_yes,Pyrolysis Temperature (¡ãC)_800~900,Pyrolysis Time (h)_1~2,Rising Rate (¡ãC min-1)_~4,H-type Cell,Electrolyte Concentration (M)_0.5,Catalyst Loading (mg cm-2)_~0.5,Nafion117,Carbon Paper,Electrode Area cm2_~1,Electrolyte pH_7~8,73.88519,94.25006,98.13544,98.03437,97.71768,-0.67,-0.56,0.56,98.13,qualified
Ni,ZIF or MOF Derived_not,Hard or Soft Templated_not,Graphene/Carbon Nanosheets or other 2D Structures_not,Polymer Derived_not,Carbon Nanofiber/Nanotubes_yes,Carbon Black Derived_not,Biomass or other Organic Derived_not,Main Transition Metal Content (wt. %)_2~5,Nitrogen Cotent (wt. %)_~4,Metal-N Coordination Number (XAS)_3~4,Pyridinic N Ratio_25~50,Pyrrolic N Ratio_0~25,Graphitic N Ratio_25~50,Oxidized N Ratio_0~25,Raman ID/IG Ratio_1~1.2,BET Surface Area (m2/g)_0~500,Acid Wash_yes,Pyrolysis Temperature (¡ãC)_900~1000,Pyrolysis Time (h)_1~2,Rising Rate (¡ãC min-1)_~4,H-type Cell,Electrolyte Concentration (M)_0.5,Catalyst Loading (mg cm-2)_~0.5,Nafion117,Carbon Paper,Electrode Area cm2_~1,Electrolyte pH_7~8,33.22784,74.08011,93.70822,99.40959,99.50316,-0.87,-0.76,0.76,99.78,qualified
none,ZIF or MOF Derived_not,Hard or Soft Templated_not,Graphene/Carbon Nanosheets or other 2D Structures_not,Polymer Derived_not,Carbon Nanofiber/Nanotubes_not,Carbon Black Derived_not,Biomass or other Organic Derived_yes,Metal_Free,Nitrogen Cotent (wt. %)_4~8,Metal-N Coordination Number (XAS)_0~2,Pyridinic N Ratio_25~50,Pyrrolic N Ratio_50~75,Graphitic N Ratio_0~25,Oxidized N Ratio_0~25,Raman ID/IG Ratio_0.8~1,BET Surface Area (m2/g)_1000~,Acid Wash_not,Pyrolysis Temperature (¡ãC)_~700,Pyrolysis Time (h)_1~2,Rising Rate (¡ãC min-1)_~4,H-type Cell,Electrolyte Concentration (M)_0.5,Catalyst Loading (mg cm-2)_~0.5,Nafion117,Carbon Paper,Electrode Area cm2_~1,Electrolyte pH_7~8,37.72735,53.53316,68.86283,81.39772,62.65353,-0.81,-0.7,0.7,83.77,disqualified
none,ZIF or MOF Derived_not,Hard or Soft Templated_not,Graphene/Carbon Nanosheets or other 2D Structures_yes,Polymer Derived_not,Carbon Nanofiber/Nanotubes_not,Carbon Black Derived_not,Biomass or other Organic Derived_yes,Metal_Free,Nitrogen Cotent (wt. %)_8~,Metal-N Coordination Number (XAS)_0~2,Pyridinic N Ratio_25~50,Pyrrolic N Ratio_0~25,Graphitic N Ratio_50~75,Oxidized N Ratio_0~25,Raman ID/IG Ratio_1~1.2,BET Surface Area (m2/g)_0~500,Acid Wash_not,Pyrolysis Temperature (¡ãC)_800~900,Pyrolysis Time (h)_~1,Rising Rate (¡ãC min-1)_~4,H-type Cell,Electrolyte Concentration (M)_0.1,Catalyst Loading (mg cm-2)_0.5~1,Nafion115,Glassy Carbon,Electrode Area cm2_~1,Electrolyte pH_~7,19.35314,48.93048,66.98798,73.95399,51.45537,-0.7,-0.59,0.59,66.98798,disqualified
none,ZIF or MOF Derived_not,Hard or Soft Templated_not,Graphene/Carbon Nanosheets or other 2D Structures_yes,Polymer Derived_not,Carbon Nanofiber/Nanotubes_not,Carbon Black Derived_not,Biomass or other Organic Derived_yes,Metal_Free,Nitrogen Cotent (wt. %)_8~,Metal-N Coordination Number (XAS)_0~2,Pyridinic N Ratio_50~75,Pyrrolic N Ratio_0~25,Graphitic N Ratio_25~50,Oxidized N Ratio_0~25,Raman ID/IG Ratio_1.2~,BET Surface Area (m2/g)_0~500,Acid Wash_not,Pyrolysis Temperature (¡ãC)_700~800,Pyrolysis Time (h)_~1,Rising Rate (¡ãC min-1)_~4,H-type Cell,Electrolyte Concentration (M)_0.1,Catalyst Loading (mg cm-2)_0.5~1,Nafion115,Glassy Carbon,Electrode Area cm2_~1,Electrolyte pH_~7,65.61282,73.81873,63.71915,57.51963,42.21245,-0.6,-0.49,0.49,73.81873,disqualified
none,ZIF or MOF Derived_not,Hard or Soft Templated_not,Graphene/Carbon Nanosheets or other 2D Structures_yes,Polymer Derived_not,Carbon Nanofiber/Nanotubes_not,Carbon Black Derived_not,Biomass or other Organic Derived_yes,Metal_Free,Nitrogen Cotent (wt. %)_8~,Metal-N Coordination Number (XAS)_0~2,Pyridinic N Ratio_50~75,Pyrrolic N Ratio_0~25,Graphitic N Ratio_25~50,Oxidized N Ratio_0~25,Raman ID/IG Ratio_1~1.2,BET Surface Area (m2/g)_0~500,Acid Wash_not,Pyrolysis Temperature (¡ãC)_800~900,Pyrolysis Time (h)_~1,Rising Rate (¡ãC min-1)_~4,H-type Cell,Electrolyte Concentration (M)_0.1,Catalyst Loading (mg cm-2)_0.5~1,Nafion115,Glassy Carbon,Electrode Area cm2_~1,Electrolyte pH_~7,88.99064,90.77159,71.42909,47.64549,31.23367,-0.6,-0.49,0.49,90.77159,qualified
none,ZIF or MOF Derived_not,Hard or Soft Templated_not,Graphene/Carbon Nanosheets or other 2D Structures_yes,Polymer Derived_not,Carbon Nanofiber/Nanotubes_not,Carbon Black Derived_not,Biomass or other Organic Derived_yes,Metal_Free,Nitrogen Cotent (wt. %)_4~8,Metal-N Coordination Number (XAS)_0~2,Pyridinic N Ratio_25~50,Pyrrolic N Ratio_0~25,Graphitic N Ratio_50~75,Oxidized N Ratio_0~25,Raman ID/IG Ratio_1~1.2,BET Surface Area (m2/g)_0~500,Acid Wash_not,Pyrolysis Temperature (¡ãC)_900~1000,Pyrolysis Time (h)_~1,Rising Rate (¡ãC min-1)_~4,H-type Cell,Electrolyte Concentration (M)_0.1,Catalyst Loading (mg cm-2)_0.5~1,Nafion115,Glassy Carbon,Electrode Area cm2_~1,Electrolyte pH_~7,83.94085,85.94724,70.66261,47.53277,30.33192,-0.6,-0.49,0.49,85.94724,disqualified
Ni,ZIF or MOF Derived_not,Hard or Soft Templated_not,Graphene/Carbon Nanosheets or other 2D Structures_not,Polymer Derived_yes,Carbon Nanofiber/Nanotubes_not,Carbon Black Derived_not,Biomass or other Organic Derived_not,Main Transition Metal Content (wt. %)_2~5,Nitrogen Cotent (wt. %)_~4,Metal-N Coordination Number (XAS)_3~4,Pyridinic N Ratio_25~50,Pyrrolic N Ratio_25~50,Graphitic N Ratio_25~50,Oxidized N Ratio_0~25,Raman ID/IG Ratio_1~1.2,BET Surface Area (m2/g)_0~500,Acid Wash_yes,Pyrolysis Temperature (¡ãC)_800~900,Pyrolysis Time (h)_1~2,Rising Rate (¡ãC min-1)_~4,H-type Cell,Electrolyte Concentration (M)_0.5,Catalyst Loading (mg cm-2)_0.5~1,Nafion117,Glassy Carbon,Electrode Area cm2_~1,Electrolyte pH_7~8,68.26233,81.53216,94.80199,96.00834,82.7385,-0.8,-0.69,0.69,96.00834,qualified
none,ZIF or MOF Derived_not,Hard or Soft Templated_not,Graphene/Carbon Nanosheets or other 2D Structures_not,Polymer Derived_not,Carbon Nanofiber/Nanotubes_not,Carbon Black Derived_yes,Biomass or other Organic Derived_not,Metal_Free,Nitrogen Cotent (wt. %)_4~8,Metal-N Coordination Number (XAS)_0~2,Pyridinic N Ratio_25~50,Pyrrolic N Ratio_25~50,Graphitic N Ratio_0~25,Oxidized N Ratio_0~25,Raman ID/IG Ratio_1~1.2,BET Surface Area (m2/g)_1000~,Acid Wash_not,Pyrolysis Temperature (¡ãC)_900~1000,Pyrolysis Time (h)_~1,Rising Rate (¡ãC min-1)_8~,H-type Cell,Electrolyte Concentration (M)_0.1,Catalyst Loading (mg cm-2)_1~,Nafion117,Carbon Paper,Electrode Area cm2_~1,Electrolyte pH_~7,11.08922,16.68955,22.72823,18.96484,15.52028,-0.65,-0.54,0.54,23.91,disqualified
none,ZIF or MOF Derived_not,Hard or Soft Templated_not,Graphene/Carbon Nanosheets or other 2D Structures_not,Polymer Derived_not,Carbon Nanofiber/Nanotubes_not,Carbon Black Derived_yes,Biomass or other Organic Derived_not,Metal_Free,Nitrogen Cotent (wt. %)_4~8,Metal-N Coordination Number (XAS)_0~2,Pyridinic N Ratio_25~50,Pyrrolic N Ratio_25~50,Graphitic N Ratio_0~25,Oxidized N Ratio_0~25,Raman ID/IG Ratio_1~1.2,BET Surface Area (m2/g)_1000~,Acid Wash_yes,Pyrolysis Temperature (¡ãC)_900~1000,Pyrolysis Time (h)_~1,Rising Rate (¡ãC min-1)_8~,H-type Cell,Electrolyte Concentration (M)_0.1,Catalyst Loading (mg cm-2)_1~,Nafion117,Carbon Paper,Electrode Area cm2_~1,Electrolyte pH_~7,11.91159,14.00289,18.5973,22.09164,15.72152,-0.75,-0.64,0.64,24.44,disqualified
Fe,ZIF or MOF Derived_yes,Hard or Soft Templated_not,Graphene/Carbon Nanosheets or other 2D Structures_not,Polymer Derived_not,Carbon Nanofiber/Nanotubes_not,Carbon Black Derived_not,Biomass or other Organic Derived_not,Main Transition Metal Content (wt. %)_0.5~2,Nitrogen Cotent (wt. %)_8~,Metal-N Coordination Number (XAS)_4~6,Pyridinic N Ratio_50~75,Pyrrolic N Ratio_25~50,Graphitic N Ratio_0~25,Oxidized N Ratio_0~25,Raman ID/IG Ratio_1~1.2,BET Surface Area (m2/g)_1000~,Acid Wash_yes,Pyrolysis Temperature (¡ãC)_800~900,Pyrolysis Time (h)_2~4,Rising Rate (¡ãC min-1)_~4,H-type Cell,Electrolyte Concentration (M)_0.1,Catalyst Loading (mg cm-2)_1~,Nafion117,Glassy Carbon,Electrode Area cm2_1~,Electrolyte pH_~7,54.55074,67.70694,81.17637,81.12273,76.12496,-0.73,-0.62,0.62,84.61,disqualified
Fe,ZIF or MOF Derived_yes,Hard or Soft Templated_not,Graphene/Carbon Nanosheets or other 2D Structures_not,Polymer Derived_not,Carbon Nanofiber/Nanotubes_not,Carbon Black Derived_not,Biomass or other Organic Derived_not,Main Transition Metal Content (wt. %)_0.5~2,Nitrogen Cotent (wt. %)_8~,Metal-N Coordination Number (XAS)_3~4,Pyridinic N Ratio_50~75,Pyrrolic N Ratio_25~50,Graphitic N Ratio_0~25,Oxidized N Ratio_0~25,Raman ID/IG Ratio_0.8~1,BET Surface Area (m2/g)_500~1000,Acid Wash_not,Pyrolysis Temperature (¡ãC)_800~900,Pyrolysis Time (h)_2~4,Rising Rate (¡ãC min-1)_~4,H-type Cell,Electrolyte Concentration (M)_0.1,Catalyst Loading (mg cm-2)_1~,Nafion117,Glassy Carbon,Electrode Area cm2_1~,Electrolyte pH_~7,27.34273,40.18272,53.02271,53.75858,50.00259,-0.73,-0.62,0.62,56.49,disqualified
none,ZIF or MOF Derived_yes,Hard or Soft Templated_not,Graphene/Carbon Nanosheets or other 2D Structures_not,Polymer Derived_not,Carbon Nanofiber/Nanotubes_not,Carbon Black Derived_not,Biomass or other Organic Derived_not,Metal_Free,Nitrogen Cotent (wt. %)_8~,Metal-N Coordination Number (XAS)_0~2,Pyridinic N Ratio_50~75,Pyrrolic N Ratio_0~25,Graphitic N Ratio_0~25,Oxidized N Ratio_0~25,Raman ID/IG Ratio_0.8~1,BET Surface Area (m2/g)_1000~,Acid Wash_yes,Pyrolysis Temperature (¡ãC)_800~900,Pyrolysis Time (h)_2~4,Rising Rate (¡ãC min-1)_~4,H-type Cell,Electrolyte Concentration (M)_0.1,Catalyst Loading (mg cm-2)_1~,Nafion117,Glassy Carbon,Electrode Area cm2_1~,Electrolyte pH_~7,1.30839,13.75214,30.3438,48.17033,66.93045,-0.93,-0.82,0.82,71.62,disqualified
none,ZIF or MOF Derived_yes,Hard or Soft Templated_not,Graphene/Carbon Nanosheets or other 2D Structures_not,Polymer Derived_not,Carbon Nanofiber/Nanotubes_not,Carbon Black Derived_not,Biomass or other Organic Derived_not,Metal_Free,Nitrogen Cotent (wt. %)_8~,Metal-N Coordination Number (XAS)_0~2,Pyridinic N Ratio_50~75,Pyrrolic N Ratio_0~25,Graphitic N Ratio_0~25,Oxidized N Ratio_0~25,Raman ID/IG Ratio_0.8~1,BET Surface Area (m2/g)_500~1000,Acid Wash_not,Pyrolysis Temperature (¡ãC)_800~900,Pyrolysis Time (h)_2~4,Rising Rate (¡ãC min-1)_~4,H-type Cell,Electrolyte Concentration (M)_0.1,Catalyst Loading (mg cm-2)_1~,Nafion117,Glassy Carbon,Electrode Area cm2_1~,Electrolyte pH_~7,0.85492,4.4728,9.187,19.09887,30.27286,-0.93,-0.82,0.82,33.18,disqualified
Fe,ZIF or MOF Derived_yes,Hard or Soft Templated_not,Graphene/Carbon Nanosheets or other 2D Structures_not,Polymer Derived_not,Carbon Nanofiber/Nanotubes_not,Carbon Black Derived_not,Biomass or other Organic Derived_not,Main Transition Metal Content (wt. %)_0.5~2,Nitrogen Cotent (wt. %)_8~,Metal-N Coordination Number (XAS)_4~6,Pyridinic N Ratio_50~75,Pyrrolic N Ratio_25~50,Graphitic N Ratio_0~25,Oxidized N Ratio_0~25,Raman ID/IG Ratio_1~1.2,BET Surface Area (m2/g)_1000~,Acid Wash_yes,Pyrolysis Temperature (¡ãC)_800~900,Pyrolysis Time (h)_2~4,Rising Rate (¡ãC min-1)_~4,H-type Cell,Electrolyte Concentration (M)_0.5,Catalyst Loading (mg cm-2)_1~,Nafion117,Glassy Carbon,Electrode Area cm2_1~,Electrolyte pH_7~8,51.54802,64.78445,78.02089,78.4425,73.68296,-0.73,-0.62,0.62,81.83,disqualified
Fe,ZIF or MOF Derived_yes,Hard or Soft Templated_not,Graphene/Carbon Nanosheets or other 2D Structures_not,Polymer Derived_not,Carbon Nanofiber/Nanotubes_not,Carbon Black Derived_not,Biomass or other Organic Derived_not,Main Transition Metal Content (wt. %)_0.5~2,Nitrogen Cotent (wt. %)_8~,Metal-N Coordination Number (XAS)_3~4,Pyridinic N Ratio_50~75,Pyrrolic N Ratio_25~50,Graphitic N Ratio_0~25,Oxidized N Ratio_0~25,Raman ID/IG Ratio_0.8~1,BET Surface Area (m2/g)_500~1000,Acid Wash_not,Pyrolysis Temperature (¡ãC)_800~900,Pyrolysis Time (h)_2~4,Rising Rate (¡ãC min-1)_~4,H-type Cell,Electrolyte Concentration (M)_0.5,Catalyst Loading (mg cm-2)_1~,Nafion117,Glassy Carbon,Electrode Area cm2_1~,Electrolyte pH_7~8,34.92395,45.35038,56.28542,53.66008,47.35202,-0.73,-0.62,0.62,56.28542,disqualified
Fe,ZIF or MOF Derived_not,Hard or Soft Templated_yes,Graphene/Carbon Nanosheets or other 2D Structures_not,Polymer Derived_not,Carbon Nanofiber/Nanotubes_not,Carbon Black Derived_not,Biomass or other Organic Derived_not,Main Transition Metal Content (wt. %)_0.5~2,Nitrogen Cotent (wt. %)_4~8,Metal-N Coordination Number (XAS)_3~4,Pyridinic N Ratio_50~75,Pyrrolic N Ratio_0~25,Graphitic N Ratio_25~50,Oxidized N Ratio_0~25,Raman ID/IG Ratio_1.2~,BET Surface Area (m2/g)_500~1000,Acid Wash_yes,Pyrolysis Temperature (¡ãC)_800~900,Pyrolysis Time (h)_1~2,Rising Rate (¡ãC min-1)_4~8,H-type Cell,Electrolyte Concentration (M)_0.1,Catalyst Loading (mg cm-2)_0.5~1,Nafion212,Carbon Paper,Electrode Area cm2_~1,Electrolyte pH_~7,86.15128,77.77865,49.13925,18.65489,4.32931,-0.55,-0.44,0.44,86.63,disqualified
Fe,ZIF or MOF Derived_not,Hard or Soft Templated_yes,Graphene/Carbon Nanosheets or other 2D Structures_not,Polymer Derived_not,Carbon Nanofiber/Nanotubes_not,Carbon Black Derived_not,Biomass or other Organic Derived_not,Main Transition Metal Content (wt. %)_~0.5,Nitrogen Cotent (wt. %)_4~8,Metal-N Coordination Number (XAS)_3~4,Pyridinic N Ratio_25~50,Pyrrolic N Ratio_0~25,Graphitic N Ratio_25~50,Oxidized N Ratio_0~25,Raman ID/IG Ratio_1~1.2,BET Surface Area (m2/g)_500~1000,Acid Wash_yes,Pyrolysis Temperature (¡ãC)_800~900,Pyrolysis Time (h)_1~2,Rising Rate (¡ãC min-1)_4~8,H-type Cell,Electrolyte Concentration (M)_0.1,Catalyst Loading (mg cm-2)_0.5~1,Nafion212,Carbon Paper,Electrode Area cm2_~1,Electrolyte pH_~7,97.47969,96.79489,87.815,64.44532,32.79827,-0.55,-0.44,0.44,98.78,qualified
none,ZIF or MOF Derived_not,Hard or Soft Templated_not,Graphene/Carbon Nanosheets or other 2D Structures_not,Polymer Derived_not,Carbon Nanofiber/Nanotubes_not,Carbon Black Derived_not,Biomass or other Organic Derived_yes,Metal_Free,Nitrogen Cotent (wt. %)_8~,Metal-N Coordination Number (XAS)_0~2,Pyridinic N Ratio_~25,Pyrrolic N Ratio_0~25,Graphitic N Ratio_50~75,Oxidized N Ratio_0~25,Raman ID/IG Ratio_1~1.2,BET Surface Area (m2/g)_0~500,Acid Wash_not,Pyrolysis Temperature (¡ãC)_800~900,Pyrolysis Time (h)_1~2,Rising Rate (¡ãC min-1)_4~8,H-type Cell,Electrolyte Concentration (M)_0.1,Catalyst Loading (mg cm-2)_~0.5,Nafion117,Carbon Paper,Electrode Area cm2_~1,Electrolyte pH_~7,11.6822,15.44728,13.68187,7.54053,1.39919,-0.58,-0.47,0.47,15.5,disqualified
Fe,ZIF or MOF Derived_not,Hard or Soft Templated_not,Graphene/Carbon Nanosheets or other 2D Structures_not,Polymer Derived_not,Carbon Nanofiber/Nanotubes_not,Carbon Black Derived_not,Biomass or other Organic Derived_yes,Main Transition Metal Content (wt. %)_0.5~2,Nitrogen Cotent (wt. %)_8~,Metal-N Coordination Number (XAS)_3~4,Pyridinic N Ratio_25~50,Pyrrolic N Ratio_0~25,Graphitic N Ratio_25~50,Oxidized N Ratio_0~25,Raman ID/IG Ratio_1~1.2,BET Surface Area (m2/g)_0~500,Acid Wash_not,Pyrolysis Temperature (¡ãC)_800~900,Pyrolysis Time (h)_1~2,Rising Rate (¡ãC min-1)_4~8,H-type Cell,Electrolyte Concentration (M)_0.1,Catalyst Loading (mg cm-2)_~0.5,Nafion117,Carbon Paper,Electrode Area cm2_~1,Electrolyte pH_~7,68.42411,87.18801,72.15809,60.08072,48.00335,-0.58,-0.47,0.47,90.07,qualified
Fe,ZIF or MOF Derived_not,Hard or Soft Templated_not,Graphene/Carbon Nanosheets or other 2D Structures_not,Polymer Derived_not,Carbon Nanofiber/Nanotubes_not,Carbon Black Derived_not,Biomass or other Organic Derived_yes,Main Transition Metal Content (wt. %)_2~5,Nitrogen Cotent (wt. %)_4~8,Metal-N Coordination Number (XAS)_6~,Pyridinic N Ratio_25~50,Pyrrolic N Ratio_25~50,Graphitic N Ratio_25~50,Oxidized N Ratio_0~25,Raman ID/IG Ratio_1.2~,BET Surface Area (m2/g)_500~1000,Acid Wash_not,Pyrolysis Temperature (¡ãC)_800~900,Pyrolysis Time (h)_1~2,Rising Rate (¡ãC min-1)_4~8,H-type Cell,Electrolyte Concentration (M)_0.1,Catalyst Loading (mg cm-2)_~0.5,Nafion117,Carbon Paper,Electrode Area cm2_~1,Electrolyte pH_~7,51.49279,59.79495,42.66758,21.57818,0.48878,-0.58,-0.47,0.47,62.05,disqualified
none,ZIF or MOF Derived_not,Hard or Soft Templated_not,Graphene/Carbon Nanosheets or other 2D Structures_yes,Polymer Derived_not,Carbon Nanofiber/Nanotubes_not,Carbon Black Derived_not,Biomass or other Organic Derived_not,Metal_Free,Nitrogen Cotent (wt. %)_4~8,Metal-N Coordination Number (XAS)_0~2,Pyridinic N Ratio_25~50,Pyrrolic N Ratio_0~25,Graphitic N Ratio_0~25,Oxidized N Ratio_0~25,Raman ID/IG Ratio_0.8~1,BET Surface Area (m2/g)_0~500,Acid Wash_yes,Pyrolysis Temperature (¡ãC)_700~800,Pyrolysis Time (h)_1~2,Rising Rate (¡ãC min-1)_~4,H-type Cell,Electrolyte Concentration (M)_0.1,Catalyst Loading (mg cm-2)_1~,Nafion117,Glassy Carbon,Electrode Area cm2_~1,Electrolyte pH_~7,38.90166,43.95732,26.16006,10.66191,7.23787,-0.56,-0.45,0.45,48.75,disqualified
Fe,ZIF or MOF Derived_not,Hard or Soft Templated_not,Graphene/Carbon Nanosheets or other 2D Structures_yes,Polymer Derived_not,Carbon Nanofiber/Nanotubes_not,Carbon Black Derived_not,Biomass or other Organic Derived_not,Main Transition Metal Content (wt. %)_0.5~2,Nitrogen Cotent (wt. %)_~4,Metal-N Coordination Number (XAS)_3~4,Pyridinic N Ratio_50~75,Pyrrolic N Ratio_0~25,Graphitic N Ratio_0~25,Oxidized N Ratio_0~25,Raman ID/IG Ratio_0.8~1,BET Surface Area (m2/g)_0~500,Acid Wash_yes,Pyrolysis Temperature (¡ãC)_700~800,Pyrolysis Time (h)_1~2,Rising Rate (¡ãC min-1)_~4,H-type Cell,Electrolyte Concentration (M)_0.1,Catalyst Loading (mg cm-2)_1~,Nafion117,Glassy Carbon,Electrode Area cm2_~1,Electrolyte pH_~7,68.59444,69.16311,52.80818,34.28698,25.05613,-0.56,-0.45,0.45,73.8,disqualified
Fe,ZIF or MOF Derived_not,Hard or Soft Templated_not,Graphene/Carbon Nanosheets or other 2D Structures_yes,Polymer Derived_not,Carbon Nanofiber/Nanotubes_not,Carbon Black Derived_not,Biomass or other Organic Derived_not,Main Transition Metal Content (wt. %)_0.5~2,Nitrogen Cotent (wt. %)_~4,Metal-N Coordination Number (XAS)_3~4,Pyridinic N Ratio_50~75,Pyrrolic N Ratio_0~25,Graphitic N Ratio_0~25,Oxidized N Ratio_0~25,Raman ID/IG Ratio_0.8~1,BET Surface Area (m2/g)_0~500,Acid Wash_yes,Pyrolysis Temperature (¡ãC)_700~800,Pyrolysis Time (h)_1~2,Rising Rate (¡ãC min-1)_~4,H-type Cell,Electrolyte Concentration (M)_0.1,Catalyst Loading (mg cm-2)_1~,Nafion117,Glassy Carbon,Electrode Area cm2_~1,Electrolyte pH_~7,61.49866,58.47828,47.42301,30.01406,21.97999,-0.46,-0.35,0.35,62.15,disqualified
Fe,ZIF or MOF Derived_not,Hard or Soft Templated_not,Graphene/Carbon Nanosheets or other 2D Structures_yes,Polymer Derived_not,Carbon Nanofiber/Nanotubes_not,Carbon Black Derived_not,Biomass or other Organic Derived_not,Main Transition Metal Content (wt. %)_2~5,Nitrogen Cotent (wt. %)_~4,Metal-N Coordination Number (XAS)_3~4,Pyridinic N Ratio_75~100,Pyrrolic N Ratio_0~25,Graphitic N Ratio_0~25,Oxidized N Ratio_0~25,Raman ID/IG Ratio_0.8~1,BET Surface Area (m2/g)_0~500,Acid Wash_yes,Pyrolysis Temperature (¡ãC)_700~800,Pyrolysis Time (h)_1~2,Rising Rate (¡ãC min-1)_~4,H-type Cell,Electrolyte Concentration (M)_0.1,Catalyst Loading (mg cm-2)_1~,Nafion117,Glassy Carbon,Electrode Area cm2_~1,Electrolyte pH_~7,72.237,89.00712,93.32182,89.21277,77.574,-0.66,-0.55,0.55,95.8,qualified
Fe,ZIF or MOF Derived_not,Hard or Soft Templated_not,Graphene/Carbon Nanosheets or other 2D Structures_yes,Polymer Derived_not,Carbon Nanofiber/Nanotubes_not,Carbon Black Derived_not,Biomass or other Organic Derived_not,Main Transition Metal Content (wt. %)_0.5~2,Nitrogen Cotent (wt. %)_~4,Metal-N Coordination Number (XAS)_3~4,Pyridinic N Ratio_50~75,Pyrrolic N Ratio_0~25,Graphitic N Ratio_0~25,Oxidized N Ratio_0~25,Raman ID/IG Ratio_0.8~1,BET Surface Area (m2/g)_0~500,Acid Wash_yes,Pyrolysis Temperature (¡ãC)_700~800,Pyrolysis Time (h)_1~2,Rising Rate (¡ãC min-1)_~4,H-type Cell,Electrolyte Concentration (M)_0.1,Catalyst Loading (mg cm-2)_1~,Nafion117,Glassy Carbon,Electrode Area cm2_~1,Electrolyte pH_~7,55.50006,69.11826,71.01899,53.75106,37.00437,-0.66,-0.55,0.55,78.68,disqualified
Fe,ZIF or MOF Derived_not,Hard or Soft Templated_not,Graphene/Carbon Nanosheets or other 2D Structures_yes,Polymer Derived_not,Carbon Nanofiber/Nanotubes_not,Carbon Black Derived_not,Biomass or other Organic Derived_not,Main Transition Metal Content (wt. %)_2~5,Nitrogen Cotent (wt. %)_~4,Metal-N Coordination Number (XAS)_3~4,Pyridinic N Ratio_50~75,Pyrrolic N Ratio_0~25,Graphitic N Ratio_0~25,Oxidized N Ratio_0~25,Raman ID/IG Ratio_0.8~1,BET Surface Area (m2/g)_0~500,Acid Wash_yes,Pyrolysis Temperature (¡ãC)_700~800,Pyrolysis Time (h)_1~2,Rising Rate (¡ãC min-1)_~4,H-type Cell,Electrolyte Concentration (M)_0.1,Catalyst Loading (mg cm-2)_1~,Nafion117,Glassy Carbon,Electrode Area cm2_~1,Electrolyte pH_~7,63.81284,84.03778,86.9323,80.3532,71.23055,-0.66,-0.55,0.55,90.16,qualified
Fe,ZIF or MOF Derived_not,Hard or Soft Templated_not,Graphene/Carbon Nanosheets or other 2D Structures_not,Polymer Derived_not,Carbon Nanofiber/Nanotubes_yes,Carbon Black Derived_not,Biomass or other Organic Derived_not,Main Transition Metal Content (wt. %)_2~5,Nitrogen Cotent (wt. %)_~4,Metal-N Coordination Number (XAS)_3~4,Pyridinic N Ratio_25~50,Pyrrolic N Ratio_0~25,Graphitic N Ratio_25~50,Oxidized N Ratio_0~25,Raman ID/IG Ratio_1.2~,BET Surface Area (m2/g)_500~1000,Acid Wash_yes,Pyrolysis Temperature (¡ãC)_800~900,Pyrolysis Time (h)_3~4,Rising Rate (¡ãC min-1)_~4,H-type Cell,Electrolyte Concentration (M)_0.1,Catalyst Loading (mg cm-2)_~0.5,Nafion115,Glassy Carbon,Electrode Area cm2_~1,Electrolyte pH_~7,15.81286,46.54305,32.18882,16.44184,8.62452,-0.6,-0.49,0.49,46.54305,disqualified
Fe,ZIF or MOF Derived_not,Hard or Soft Templated_not,Graphene/Carbon Nanosheets or other 2D Structures_not,Polymer Derived_not,Carbon Nanofiber/Nanotubes_yes,Carbon Black Derived_not,Biomass or other Organic Derived_not,Main Transition Metal Content (wt. %)_2~5,Nitrogen Cotent (wt. %)_4~8,Metal-N Coordination Number (XAS)_3~4,Pyridinic N Ratio_25~50,Pyrrolic N Ratio_0~25,Graphitic N Ratio_25~50,Oxidized N Ratio_0~25,Raman ID/IG Ratio_1.2~,BET Surface Area (m2/g)_500~1000,Acid Wash_yes,Pyrolysis Temperature (¡ãC)_800~900,Pyrolysis Time (h)_3~4,Rising Rate (¡ãC min-1)_~4,H-type Cell,Electrolyte Concentration (M)_0.1,Catalyst Loading (mg cm-2)_~0.5,Nafion115,Glassy Carbon,Electrode Area cm2_~1,Electrolyte pH_~7,61.90814,68.46751,54.85458,33.0649,20.73239,-0.6,-0.49,0.49,68.46751,disqualified
Fe,ZIF or MOF Derived_not,Hard or Soft Templated_not,Graphene/Carbon Nanosheets or other 2D Structures_not,Polymer Derived_not,Carbon Nanofiber/Nanotubes_yes,Carbon Black Derived_not,Biomass or other Organic Derived_not,Main Transition Metal Content (wt. %)_10~,Nitrogen Cotent (wt. %)_8~,Metal-N Coordination Number (XAS)_6~,Pyridinic N Ratio_50~75,Pyrrolic N Ratio_25~50,Graphitic N Ratio_0~25,Oxidized N Ratio_0~25,Raman ID/IG Ratio_1.2~,BET Surface Area (m2/g)_0~500,Acid Wash_not,Pyrolysis Temperature (¡ãC)_~700,Pyrolysis Time (h)_1~2,Rising Rate (¡ãC min-1)_~4,H-type Cell,Electrolyte Concentration (M)_0.5,Catalyst Loading (mg cm-2)_~0.5,Nafion117,Carbon Paper,Electrode Area cm2_~1,Electrolyte pH_7~8,0.01,0.85303,1.98494,1.95435,1.12571,-0.74,-0.63,0.63,2.91,disqualified
