Repository: dravendr/CO2RR_Machine-Learning

# CO2RR_Machine-Learning
The machine learning code file was written in jupyter notebook and saved in the corresponding format of .ipynb. To run the code, we suggest users to install Anaconda 3 in windows 10 and install the following necessary python packages with the same or higher version to set up compatible environment: Python 3.7; jupyter 1.0.0; numpy 1.20.2; pandas 1.0.1; scikit-learn 0.22.1; matplotlib 3.1.3; shap 0.39.0；seaborn 0.10.0; tensorflow-gpu 2.4.1; tensorflow-estimator 2.4.0; Keras 2.4.3; keras-metrics 1.1.0; catboost 0.23.2; lightgbm 3.2.1; xgboost 1.0.2. For training the ANN models, two GPU of GTX 2080ti equipped with i9 9900k was used.

File: Selected Feature Modelling/apriori/database_basic_FEOVP.csv (part 11 of 14)
Element,ZIF or MOF Derived,Hard or Soft Templated,Graphene/Carbon Nanosheets or other 2D Structures,Polymer Derived,Carbon Nanofiber/Nanotubes,Carbon Black Derived,Biomass or other Organic Derived,Main Transition Metal Content (wt. %),Nitrogen Cotent (wt. %),Metal-N Coordination Number (XAS),Pyridinic N Ratio,Pyrrolic N Ratio,Graphitic N Ratio,Oxidized N Ratio,Raman ID/IG Ratio,BET Surface Area (m2/g),Acid Wash,Pyrolysis Temperature (¡ãC),Pyrolysis Time (h),Rising Rate (¡ãC min-1),Flow Cell/H-type Cell,Electrolyte Concentration (M),Catalyst Loading (mg cm-2),Nafion Membrane Thickness (¦Ìm),Carbon Paper/Glassy Carbon,Electrode Area cm2,Electrolyte pH,FE of Product (CO) at -0.5V (vs.RHE),FE of Product (CO) at -0.6V (vs.RHE),FE of Product (CO) at -0.7V (vs.RHE),FE of Product (CO) at -0.8V (vs.RHE),FE of Product (CO) at -0.9V (vs.RHE),Potential for Maximum FE of Product (CO) (vs.RHE),"corresponding overpotential (eV) ¦Ç=E-Eo,CO£¬-0.11 eV£¬Formate£¬-0.011",Overpotential (V),Maximum FE,FE90
Fe,ZIF or MOF Derived_not,Hard or Soft Templated_not,Graphene/Carbon Nanosheets or other 2D Structures_not,Polymer Derived_not,Carbon Nanofiber/Nanotubes_yes,Carbon Black Derived_not,Biomass or other Organic Derived_not,Main Transition Metal Content (wt. %)_0.5~2,Nitrogen Cotent (wt. %)_4~8,Metal-N Coordination Number (XAS)_6~,Pyridinic N Ratio_25~50,Pyrrolic N Ratio_0~25,Graphitic N Ratio_25~50,Oxidized N Ratio_0~25,Raman ID/IG Ratio_1.2~,BET Surface Area (m2/g)_500~1000,Acid Wash_not,Pyrolysis Temperature (¡ãC)_700~800,Pyrolysis Time (h)_1~2,Rising Rate (¡ãC min-1)_~4,H-type Cell,Electrolyte Concentration (M)_0.5,Catalyst Loading (mg cm-2)_~0.5,Nafion117,Carbon Paper,Electrode Area cm2_~1,Electrolyte pH_7~8,0.01,26.97215,42.53717,39.48326,27.47437,-0.74,-0.63,0.63,44.68,disqualified
Fe,ZIF or MOF Derived_not,Hard or Soft Templated_not,Graphene/Carbon Nanosheets or other 2D Structures_not,Polymer Derived_not,Carbon Nanofiber/Nanotubes_yes,Carbon Black Derived_not,Biomass or other Organic Derived_not,Main Transition Metal Content (wt. %)_0.5~2,Nitrogen Cotent (wt. %)_~4,Metal-N Coordination Number (XAS)_6~,Pyridinic N Ratio_25~50,Pyrrolic N Ratio_0~25,Graphitic N Ratio_25~50,Oxidized N Ratio_0~25,Raman ID/IG Ratio_1.2~,BET Surface Area (m2/g)_0~500,Acid Wash_not,Pyrolysis Temperature (¡ãC)_800~900,Pyrolysis Time (h)_1~2,Rising Rate (¡ãC min-1)_~4,H-type Cell,Electrolyte Concentration (M)_0.5,Catalyst Loading (mg cm-2)_~0.5,Nafion117,Carbon Paper,Electrode Area cm2_~1,Electrolyte pH_7~8,0.01,16.63423,29.47838,26.02954,16.96935,-0.65,-0.54,0.54,30,disqualified
none,ZIF or MOF Derived_not,Hard or Soft Templated_not,Graphene/Carbon Nanosheets or other 2D Structures_not,Polymer Derived_not,Carbon Nanofiber/Nanotubes_yes,Carbon Black Derived_not,Biomass or other Organic Derived_not,Metal_Free,Nitrogen Cotent (wt. %)_4~8,Metal-N Coordination Number (XAS)_0~2,Pyridinic N Ratio_~25,Pyrrolic N Ratio_0~25,Graphitic N Ratio_25~50,Oxidized N Ratio_0~25,Raman ID/IG Ratio_~0.8,BET Surface Area (m2/g)_0~500,Acid Wash_not,Pyrolysis Temperature (¡ãC)_1000~,Pyrolysis Time (h)_1~2,Rising Rate (¡ãC min-1)_8~,H-type Cell,Electrolyte Concentration (M)_0.1,Catalyst Loading (mg cm-2)_1~,Nafion117,Glassy Carbon,Electrode Area cm2_1~,Electrolyte pH_~7,56.02718,65.26646,45.81403,34.47719,17.39701,-0.6,-0.49,0.49,65.26646,disqualified
none,ZIF or MOF Derived_not,Hard or Soft Templated_not,Graphene/Carbon Nanosheets or other 2D Structures_not,Polymer Derived_not,Carbon Nanofiber/Nanotubes_yes,Carbon Black Derived_not,Biomass or other Organic Derived_not,Metal_Free,Nitrogen Cotent (wt. %)_4~8,Metal-N Coordination Number (XAS)_0~2,Pyridinic N Ratio_~25,Pyrrolic N Ratio_50~75,Graphitic N Ratio_0~25,Oxidized N Ratio_0~25,Raman ID/IG Ratio_~0.8,BET Surface Area (m2/g)_0~500,Acid Wash_not,Pyrolysis Temperature (¡ãC)_1000~,Pyrolysis Time (h)_1~2,Rising Rate (¡ãC min-1)_4~8,H-type Cell,Electrolyte Concentration (M)_0.1,Catalyst Loading (mg cm-2)_1~,Nafion117,Glassy Carbon,Electrode Area cm2_1~,Electrolyte pH_~7,88.14243,81.92488,45.07911,30.99499,16.74868,-0.5,-0.39,0.39,88.14243,disqualified
none,ZIF or MOF Derived_not,Hard or Soft Templated_not,Graphene/Carbon Nanosheets or other 2D Structures_not,Polymer Derived_yes,Carbon Nanofiber/Nanotubes_not,Carbon Black Derived_yes,Biomass or other Organic Derived_not,Metal_Free,Nitrogen Cotent (wt. %)_4~8,Metal-N Coordination Number (XAS)_0~2,Pyridinic N Ratio_25~50,Pyrrolic N Ratio_0~25,Graphitic N Ratio_25~50,Oxidized N Ratio_0~25,Raman ID/IG Ratio_1.2~,BET Surface Area (m2/g)_1000~,Acid Wash_yes,Pyrolysis Temperature (¡ãC)_700~800,Pyrolysis Time (h)_3~4,Rising Rate (¡ãC min-1)_4~8,H-type Cell,Electrolyte Concentration (M)_0.5,Catalyst Loading (mg cm-2)_1~,Nafion117,Carbon Paper,Electrode Area cm2_~1,Electrolyte pH_7~8,12.5908,23.74617,30.0615,32.56199,32.40602,-0.86,-0.75,0.75,34.72,disqualified
Fe,ZIF or MOF Derived_not,Hard or Soft Templated_not,Graphene/Carbon Nanosheets or other 2D Structures_not,Polymer Derived_yes,Carbon Nanofiber/Nanotubes_not,Carbon Black Derived_yes,Biomass or other Organic Derived_not,Main Transition Metal Content (wt. %)_2~5,Nitrogen Cotent (wt. %)_4~8,Metal-N Coordination Number (XAS)_3~4,Pyridinic N Ratio_25~50,Pyrrolic N Ratio_0~25,Graphitic N Ratio_25~50,Oxidized N Ratio_0~25,Raman ID/IG Ratio_1.2~,BET Surface Area (m2/g)_1000~,Acid Wash_yes,Pyrolysis Temperature (¡ãC)_700~800,Pyrolysis Time (h)_3~4,Rising Rate (¡ãC min-1)_4~8,H-type Cell,Electrolyte Concentration (M)_0.5,Catalyst Loading (mg cm-2)_0.5~1,Nafion117,Carbon Paper,Electrode Area cm2_~1,Electrolyte pH_7~8,78.66333,64.95915,41.88723,17.83053,2.39624,-0.46,-0.35,0.35,81.74,disqualified
Co,ZIF or MOF Derived_not,Hard or Soft Templated_not,Graphene/Carbon Nanosheets or other 2D Structures_not,Polymer Derived_yes,Carbon Nanofiber/Nanotubes_not,Carbon Black Derived_yes,Biomass or other Organic Derived_not,Main Transition Metal Content (wt. %)_5~10,Nitrogen Cotent (wt. %)_~4,Metal-N Coordination Number (XAS)_3~4,Pyridinic N Ratio_25~50,Pyrrolic N Ratio_0~25,Graphitic N Ratio_25~50,Oxidized N Ratio_0~25,Raman ID/IG Ratio_1.2~,BET Surface Area (m2/g)_1000~,Acid Wash_yes,Pyrolysis Temperature (¡ãC)_700~800,Pyrolysis Time (h)_3~4,Rising Rate (¡ãC min-1)_4~8,H-type Cell,Electrolyte Concentration (M)_0.5,Catalyst Loading (mg cm-2)_1~,Nafion117,Carbon Paper,Electrode Area cm2_~1,Electrolyte pH_7~8,53.96864,46.00493,37.54816,29.02949,22.51169,-0.46,-0.35,0.35,80.59,disqualified
Cu,ZIF or MOF Derived_not,Hard or Soft Templated_not,Graphene/Carbon Nanosheets or other 2D Structures_not,Polymer Derived_yes,Carbon Nanofiber/Nanotubes_not,Carbon Black Derived_yes,Biomass or other Organic Derived_not,Main Transition Metal Content (wt. %)_0.5~2,Nitrogen Cotent (wt. %)_~4,Metal-N Coordination Number (XAS)_3~4,Pyridinic N Ratio_50~75,Pyrrolic N Ratio_0~25,Graphitic N Ratio_0~25,Oxidized N Ratio_0~25,Raman ID/IG Ratio_1.2~,BET Surface Area (m2/g)_1000~,Acid Wash_yes,Pyrolysis Temperature (¡ãC)_700~800,Pyrolysis Time (h)_3~4,Rising Rate (¡ãC min-1)_4~8,H-type Cell,Electrolyte Concentration (M)_0.5,Catalyst Loading (mg cm-2)_1~,Nafion117,Carbon Paper,Electrode Area cm2_~1,Electrolyte pH_7~8,8.30534,10.63444,11.61049,9.62866,6.93821,-0.66,-0.55,0.55,12.27,disqualified
none,ZIF or MOF Derived_not,Hard or Soft Templated_yes,Graphene/Carbon Nanosheets or other 2D Structures_not,Polymer Derived_not,Carbon Nanofiber/Nanotubes_not,Carbon Black Derived_not,Biomass or other Organic Derived_not,Metal_Free,Nitrogen Cotent (wt. %)_4~8,Metal-N Coordination Number (XAS)_0~2,Pyridinic N Ratio_25~50,Pyrrolic N Ratio_25~50,Graphitic N Ratio_0~25,Oxidized N Ratio_0~25,Raman ID/IG Ratio_1~1.2,BET Surface Area (m2/g)_500~1000,Acid Wash_yes,Pyrolysis Temperature (¡ãC)_900~1000,Pyrolysis Time (h)_3~4,Rising Rate (¡ãC min-1)_~4,H-type Cell,Electrolyte Concentration (M)_0.5,Catalyst Loading (mg cm-2)_0.5~1,Nafion117,Glassy Carbon,Electrode Area cm2_~1,Electrolyte pH_7~8,58.29672,79.99908,69.43616,57.98493,38.12518,-0.56,-0.45,0.45,84.92,disqualified
Co,ZIF or MOF Derived_not,Hard or Soft Templated_yes,Graphene/Carbon Nanosheets or other 2D Structures_not,Polymer Derived_not,Carbon Nanofiber/Nanotubes_not,Carbon Black Derived_not,Biomass or other Organic Derived_not,Main Transition Metal Content (wt. %)_0.5~2,Nitrogen Cotent (wt. %)_4~8,Metal-N Coordination Number (XAS)_3~4,Pyridinic N Ratio_50~75,Pyrrolic N Ratio_0~25,Graphitic N Ratio_25~50,Oxidized N Ratio_0~25,Raman ID/IG Ratio_1~1.2,BET Surface Area (m2/g)_1000~,Acid Wash_yes,Pyrolysis Temperature (¡ãC)_900~1000,Pyrolysis Time (h)_3~4,Rising Rate (¡ãC min-1)_~4,H-type Cell,Electrolyte Concentration (M)_0.5,Catalyst Loading (mg cm-2)_0.5~1,Nafion117,Glassy Carbon,Electrode Area cm2_~1,Electrolyte pH_7~8,17.00369,15.58416,9.56789,5.09889,2.3906,-0.56,-0.45,0.45,18.93,disqualified
none,ZIF or MOF Derived_not,Hard or Soft Templated_yes,Graphene/Carbon Nanosheets or other 2D Structures_not,Polymer Derived_not,Carbon Nanofiber/Nanotubes_not,Carbon Black Derived_not,Biomass or other Organic Derived_not,Metal_Free,Nitrogen Cotent (wt. %)_4~8,Metal-N Coordination Number (XAS)_0~2,Pyridinic N Ratio_25~50,Pyrrolic N Ratio_25~50,Graphitic N Ratio_0~25,Oxidized N Ratio_0~25,Raman ID/IG Ratio_1~1.2,BET Surface Area (m2/g)_500~1000,Acid Wash_yes,Pyrolysis Temperature (¡ãC)_900~1000,Pyrolysis Time (h)_3~4,Rising Rate (¡ãC min-1)_~4,H-type Cell,Electrolyte Concentration (M)_0.1,Catalyst Loading (mg cm-2)_0.5~1,Nafion117,Glassy Carbon,Electrode Area cm2_~1,Electrolyte pH_~7,29.05675,73.09419,84.6569,82.83161,83.30806,-0.66,-0.55,0.55,86.33,disqualified
none,ZIF or MOF Derived_not,Hard or Soft Templated_yes,Graphene/Carbon Nanosheets or other 2D Structures_not,Polymer Derived_not,Carbon Nanofiber/Nanotubes_not,Carbon Black Derived_not,Biomass or other Organic Derived_not,Metal_Free,Nitrogen Cotent (wt. %)_4~8,Metal-N Coordination Number (XAS)_0~2,Pyridinic N Ratio_25~50,Pyrrolic N Ratio_25~50,Graphitic N Ratio_0~25,Oxidized N Ratio_0~25,Raman ID/IG Ratio_1~1.2,BET Surface Area (m2/g)_500~1000,Acid Wash_yes,Pyrolysis Temperature (¡ãC)_900~1000,Pyrolysis Time (h)_3~4,Rising Rate (¡ãC min-1)_~4,H-type Cell,Electrolyte Concentration (M)_1,Catalyst Loading (mg cm-2)_0.5~1,Nafion117,Glassy Carbon,Electrode Area cm2_~1,Electrolyte pH_8~,42.36971,57.5736,55.33448,45.09399,28.28917,-0.56,-0.45,0.45,57.57,disqualified
Ni,ZIF or MOF Derived_not,Hard or Soft Templated_not,Graphene/Carbon Nanosheets or other 2D Structures_not,Polymer Derived_not,Carbon Nanofiber/Nanotubes_not,Carbon Black Derived_yes,Biomass or other Organic Derived_not,Main Transition Metal Content (wt. %)_0.5~2,Nitrogen Cotent (wt. %)_~4,Metal-N Coordination Number (XAS)_3~4,Pyridinic N Ratio_25~50,Pyrrolic N Ratio_0~25,Graphitic N Ratio_25~50,Oxidized N Ratio_25~50,Raman ID/IG Ratio_1.2~,BET Surface Area (m2/g)_500~1000,Acid Wash_not,Pyrolysis Temperature (¡ãC)_800~900,Pyrolysis Time (h)_1~2,Rising Rate (¡ãC min-1)_4~8,H-type Cell,Electrolyte Concentration (M)_0.1,Catalyst Loading (mg cm-2)_1~,Nafion117,Carbon Paper,Electrode Area cm2_~1,Electrolyte pH_~7,-1.91267,6.50602,14.92471,65.94306,32.74783,-0.8,-0.69,0.69,65.94306,disqualified
Ni,ZIF or MOF Derived_not,Hard or Soft Templated_not,Graphene/Carbon Nanosheets or other 2D Structures_not,Polymer Derived_not,Carbon Nanofiber/Nanotubes_not,Carbon Black Derived_yes,Biomass or other Organic Derived_not,Main Transition Metal Content (wt. %)_0.5~2,Nitrogen Cotent (wt. %)_~4,Metal-N Coordination Number (XAS)_3~4,Pyridinic N Ratio_25~50,Pyrrolic N Ratio_0~25,Graphitic N Ratio_0~25,Oxidized N Ratio_25~50,Raman ID/IG Ratio_1.2~,BET Surface Area (m2/g)_500~1000,Acid Wash_not,Pyrolysis Temperature (¡ãC)_800~900,Pyrolysis Time (h)_1~2,Rising Rate (¡ãC min-1)_4~8,H-type Cell,Electrolyte Concentration (M)_0.1,Catalyst Loading (mg cm-2)_1~,Nafion117,Carbon Paper,Electrode Area cm2_~1,Electrolyte pH_~7,-14.48743,18.54795,51.58333,87.81568,64.05152,-0.8,-0.69,0.69,87.81568,disqualified
Ni,ZIF or MOF Derived_not,Hard or Soft Templated_not,Graphene/Carbon Nanosheets or other 2D Structures_not,Polymer Derived_not,Carbon Nanofiber/Nanotubes_not,Carbon Black Derived_yes,Biomass or other Organic Derived_not,Main Transition Metal Content (wt. %)_0.5~2,Nitrogen Cotent (wt. %)_~4,Metal-N Coordination Number (XAS)_3~4,Pyridinic N Ratio_50~75,Pyrrolic N Ratio_0~25,Graphitic N Ratio_0~25,Oxidized N Ratio_0~25,Raman ID/IG Ratio_1.2~,BET Surface Area (m2/g)_500~1000,Acid Wash_not,Pyrolysis Temperature (¡ãC)_900~1000,Pyrolysis Time (h)_1~2,Rising Rate (¡ãC min-1)_4~8,H-type Cell,Electrolyte Concentration (M)_0.1,Catalyst Loading (mg cm-2)_1~,Nafion117,Carbon Paper,Electrode Area cm2_~1,Electrolyte pH_~7,14.4718,43.32448,72.17716,91.01265,85.07161,-0.8,-0.69,0.69,91.01265,qualified
Ni,ZIF or MOF Derived_not,Hard or Soft Templated_not,Graphene/Carbon Nanosheets or other 2D Structures_not,Polymer Derived_not,Carbon Nanofiber/Nanotubes_not,Carbon Black Derived_yes,Biomass or other Organic Derived_not,Main Transition Metal Content (wt. %)_0.5~2,Nitrogen Cotent (wt. %)_~4,Metal-N Coordination Number (XAS)_3~4,Pyridinic N Ratio_~25,Pyrrolic N Ratio_50~75,Graphitic N Ratio_0~25,Oxidized N Ratio_0~25,Raman ID/IG Ratio_1.2~,BET Surface Area (m2/g)_500~1000,Acid Wash_not,Pyrolysis Temperature (¡ãC)_1000~,Pyrolysis Time (h)_1~2,Rising Rate (¡ãC min-1)_8~,H-type Cell,Electrolyte Concentration (M)_0.1,Catalyst Loading (mg cm-2)_1~,Nafion117,Carbon Paper,Electrode Area cm2_~1,Electrolyte pH_~7,-6.70813,17.08267,40.87347,71.16478,60.29508,-0.8,-0.69,0.69,71.16478,disqualified
Ni,ZIF or MOF Derived_yes,Hard or Soft Templated_not,Graphene/Carbon Nanosheets or other 2D Structures_not,Polymer Derived_not,Carbon Nanofiber/Nanotubes_not,Carbon Black Derived_not,Biomass or other Organic Derived_not,Main Transition Metal Content (wt. %)_0.5~2,Nitrogen Cotent (wt. %)_~4,Metal-N Coordination Number (XAS)_3~4,Pyridinic N Ratio_50~75,Pyrrolic N Ratio_0~25,Graphitic N Ratio_25~50,Oxidized N Ratio_0~25,Raman ID/IG Ratio_0.8~1,BET Surface Area (m2/g)_500~1000,Acid Wash_not,Pyrolysis Temperature (¡ãC)_1000~,Pyrolysis Time (h)_~1,Rising Rate (¡ãC min-1)_8~,H-type Cell,Electrolyte Concentration (M)_0.1,Catalyst Loading (mg cm-2)_0.5~1,Nafion115,Glassy Carbon,Electrode Area cm2_~1,Electrolyte pH_~7,61.88035,90.53732,95.99175,94.94608,91.15907,-0.75,-0.64,0.64,97.85,qualified
none,ZIF or MOF Derived_yes,Hard or Soft Templated_not,Graphene/Carbon Nanosheets or other 2D Structures_not,Polymer Derived_not,Carbon Nanofiber/Nanotubes_not,Carbon Black Derived_not,Biomass or other Organic Derived_not,Metal_Free,Nitrogen Cotent (wt. %)_~4,Metal-N Coordination Number (XAS)_0~2,Pyridinic N Ratio_25~50,Pyrrolic N Ratio_0~25,Graphitic N Ratio_25~50,Oxidized N Ratio_0~25,Raman ID/IG Ratio_0.8~1,BET Surface Area (m2/g)_500~1000,Acid Wash_not,Pyrolysis Temperature (¡ãC)_1000~,Pyrolysis Time (h)_~1,Rising Rate (¡ãC min-1)_4~8,H-type Cell,Electrolyte Concentration (M)_0.1,Catalyst Loading (mg cm-2)_0.5~1,Nafion115,Glassy Carbon,Electrode Area cm2_~1,Electrolyte pH_~7,8.55126,14.40135,20.25144,27.57112,18.78185,-0.8,-0.69,0.69,27.57112,disqualified
none,ZIF or MOF Derived_not,Hard or Soft Templated_not,Graphene/Carbon Nanosheets or other 2D Structures_not,Polymer Derived_yes,Carbon Nanofiber/Nanotubes_not,Carbon Black Derived_yes,Biomass or other Organic Derived_not,Metal_Free,Nitrogen Cotent (wt. %)_~4,Metal-N Coordination Number (XAS)_0~2,Pyridinic N Ratio_~25,Pyrrolic N Ratio_0~25,Graphitic N Ratio_50~75,Oxidized N Ratio_0~25,Raman ID/IG Ratio_0.8~1,BET Surface Area (m2/g)_500~1000,Acid Wash_not,Pyrolysis Temperature (¡ãC)_700~800,Pyrolysis Time (h)_1~2,Rising Rate (¡ãC min-1)_4~8,H-type Cell,Electrolyte Concentration (M)_0.5,Catalyst Loading (mg cm-2)_~0.5,Nafion117,Glassy Carbon,Electrode Area cm2_1~,Electrolyte pH_~7,13.733,14.34792,5.28465,0.01,0.01,-0.45,-0.34,0.34,16.19,disqualified
none,ZIF or MOF Derived_not,Hard or Soft Templated_not,Graphene/Carbon Nanosheets or other 2D Structures_not,Polymer Derived_yes,Carbon Nanofiber/Nanotubes_not,Carbon Black Derived_yes,Biomass or other Organic Derived_not,Metal_Free,Nitrogen Cotent (wt. %)_~4,Metal-N Coordination Number (XAS)_0~2,Pyridinic N Ratio_25~50,Pyrrolic N Ratio_25~50,Graphitic N Ratio_25~50,Oxidized N Ratio_0~25,Raman ID/IG Ratio_1~1.2,BET Surface Area (m2/g)_500~1000,Acid Wash_not,Pyrolysis Temperature (¡ãC)_800~900,Pyrolysis Time (h)_1~2,Rising Rate (¡ãC min-1)_4~8,H-type Cell,Electrolyte Concentration (M)_0.5,Catalyst Loading (mg cm-2)_~0.5,Nafion117,Glassy Carbon,Electrode Area cm2_1~,Electrolyte pH_~7,43.19531,61.32184,15.39059,0.01,0.01,-0.6,-0.49,0.49,61.32,disqualified
none,ZIF or MOF Derived_not,Hard or Soft Templated_not,Graphene/Carbon Nanosheets or other 2D Structures_not,Polymer Derived_yes,Carbon Nanofiber/Nanotubes_not,Carbon Black Derived_yes,Biomass or other Organic Derived_not,Metal_Free,Nitrogen Cotent (wt. %)_~4,Metal-N Coordination Number (XAS)_0~2,Pyridinic N Ratio_25~50,Pyrrolic N Ratio_0~25,Graphitic N Ratio_25~50,Oxidized N Ratio_0~25,Raman ID/IG Ratio_1~1.2,BET Surface Area (m2/g)_500~1000,Acid Wash_not,Pyrolysis Temperature (¡ãC)_900~1000,Pyrolysis Time (h)_1~2,Rising Rate (¡ãC min-1)_4~8,H-type Cell,Electrolyte Concentration (M)_0.5,Catalyst Loading (mg cm-2)_0.5~1,Nafion117,Glassy Carbon,Electrode Area cm2_1~,Electrolyte pH_~7,59.30368,72.50656,28.95967,10.04309,0.01,-0.55,-0.44,0.44,94.16,qualified
none,ZIF or MOF Derived_not,Hard or Soft Templated_not,Graphene/Carbon Nanosheets or other 2D Structures_not,Polymer Derived_yes,Carbon Nanofiber/Nanotubes_not,Carbon Black Derived_yes,Biomass or other Organic Derived_not,Metal_Free,Nitrogen Cotent (wt. %)_~4,Metal-N Coordination Number (XAS)_0~2,Pyridinic N Ratio_~25,Pyrrolic N Ratio_25~50,Graphitic N Ratio_50~75,Oxidized N Ratio_0~25,Raman ID/IG Ratio_0.8~1,BET Surface Area (m2/g)_500~1000,Acid Wash_not,Pyrolysis Temperature (¡ãC)_1000~,Pyrolysis Time (h)_1~2,Rising Rate (¡ãC min-1)_4~8,H-type Cell,Electrolyte Concentration (M)_0.5,Catalyst Loading (mg cm-2)_~0.5,Nafion117,Glassy Carbon,Electrode Area cm2_1~,Electrolyte pH_~7,44.63901,29.80092,2.79827,0.01,0.01,-0.55,-0.44,0.44,50.81,disqualified
none,ZIF or MOF Derived_not,Hard or Soft Templated_not,Graphene/Carbon Nanosheets or other 2D Structures_not,Polymer Derived_yes,Carbon Nanofiber/Nanotubes_not,Carbon Black Derived_yes,Biomass or other Organic Derived_not,Metal_Free,Nitrogen Cotent (wt. %)_4~8,Metal-N Coordination Number (XAS)_0~2,Pyridinic N Ratio_25~50,Pyrrolic N Ratio_25~50,Graphitic N Ratio_25~50,Oxidized N Ratio_0~25,Raman ID/IG Ratio_0.8~1,BET Surface Area (m2/g)_500~1000,Acid Wash_not,Pyrolysis Temperature (¡ãC)_900~1000,Pyrolysis Time (h)_1~2,Rising Rate (¡ãC min-1)_4~8,H-type Cell,Electrolyte Concentration (M)_0.5,Catalyst Loading (mg cm-2)_0.5~1,Nafion117,Glassy Carbon,Electrode Area cm2_1~,Electrolyte pH_~7,11.78625,13.75539,2.06971,0.84304,0.01,-0.55,-0.44,0.44,15.27,disqualified
none,ZIF or MOF Derived_not,Hard or Soft Templated_yes,Graphene/Carbon Nanosheets or other 2D Structures_not,Polymer Derived_not,Carbon Nanofiber/Nanotubes_not,Carbon Black Derived_not,Biomass or other Organic Derived_not,Metal_Free,Nitrogen Cotent (wt. %)_~4,Metal-N Coordination Number (XAS)_0~2,Pyridinic N Ratio_~25,Pyrrolic N Ratio_0~25,Graphitic N Ratio_25~50,Oxidized N Ratio_25~50,Raman ID/IG Ratio_0.8~1,BET Surface Area (m2/g)_1000~,Acid Wash_yes,Pyrolysis Temperature (¡ãC)_900~1000,Pyrolysis Time (h)_1~2,Rising Rate (¡ãC min-1)_4~8,H-type Cell,Electrolyte Concentration (M)_0.1,Catalyst Loading (mg cm-2)_1~,Nafion117,Glassy Carbon,Electrode Area cm2_1~,Electrolyte pH_~7,72.83085,87.51604,71.78388,37.31637,2.84886,-0.6,-0.49,0.49,87.51604,disqualified
none,ZIF or MOF Derived_not,Hard or Soft Templated_yes,Graphene/Carbon Nanosheets or other 2D Structures_not,Polymer Derived_not,Carbon Nanofiber/Nanotubes_not,Carbon Black Derived_not,Biomass or other Organic Derived_not,Metal_Free,Nitrogen Cotent (wt. %)_~4,Metal-N Coordination Number (XAS)_0~2,Pyridinic N Ratio_~25,Pyrrolic N Ratio_0~25,Graphitic N Ratio_50~75,Oxidized N Ratio_0~25,Raman ID/IG Ratio_0.8~1,BET Surface Area (m2/g)_500~1000,Acid Wash_yes,Pyrolysis Temperature (¡ãC)_900~1000,Pyrolysis Time (h)_1~2,Rising Rate (¡ãC min-1)_4~8,H-type Cell,Electrolyte Concentration (M)_0.1,Catalyst Loading (mg cm-2)_1~,Nafion117,Glassy Carbon,Electrode Area cm2_1~,Electrolyte pH_~7,46.35705,48.05999,38.01266,23.05519,8.09772,-0.55,-0.44,0.44,54.43,disqualified
none,ZIF or MOF Derived_not,Hard or Soft Templated_yes,Graphene/Carbon Nanosheets or other 2D Structures_not,Polymer Derived_not,Carbon Nanofiber/Nanotubes_not,Carbon Black Derived_not,Biomass or other Organic Derived_not,Metal_Free,Nitrogen Cotent (wt. %)_~4,Metal-N Coordination Number (XAS)_0~2,Pyridinic N Ratio_~25,Pyrrolic N Ratio_0~25,Graphitic N Ratio_25~50,Oxidized N Ratio_25~50,Raman ID/IG Ratio_0.8~1,BET Surface Area (m2/g)_500~1000,Acid Wash_yes,Pyrolysis Temperature (¡ãC)_900~1000,Pyrolysis Time (h)_1~2,Rising Rate (¡ãC min-1)_4~8,H-type Cell,Electrolyte Concentration (M)_0.1,Catalyst Loading (mg cm-2)_1~,Nafion117,Glassy Carbon,Electrode Area cm2_1~,Electrolyte pH_~7,49.13851,57.00041,58.07894,50.67116,43.26338,-0.65,-0.54,0.54,59.46,disqualified
none,ZIF or MOF Derived_not,Hard or Soft Templated_not,Graphene/Carbon Nanosheets or other 2D Structures_yes,Polymer Derived_not,Carbon Nanofiber/Nanotubes_not,Carbon Black Derived_not,Biomass or other Organic Derived_not,Metal_Free,Nitrogen Cotent (wt. %)_4~8,Metal-N Coordination Number (XAS)_0~2,Pyridinic N Ratio_25~50,Pyrrolic N Ratio_0~25,Graphitic N Ratio_25~50,Oxidized N Ratio_0~25,Raman ID/IG Ratio_1.2~,BET Surface Area (m2/g)_0~500,Acid Wash_not,Pyrolysis Temperature (¡ãC)_~700,Pyrolysis Time (h)_1~2,Rising Rate (¡ãC min-1)_~4,H-type Cell,Electrolyte Concentration (M)_0.1,Catalyst Loading (mg cm-2)_0.5~1,Nafion117,Glassy Carbon,Electrode Area cm2_1~,Electrolyte pH_~7,61.31669,51.21528,23.80128,11.03861,0.01,-0.5,-0.39,0.39,61.31669,disqualified
none,ZIF or MOF Derived_not,Hard or Soft Templated_not,Graphene/Carbon Nanosheets or other 2D Structures_yes,Polymer Derived_not,Carbon Nanofiber/Nanotubes_not,Carbon Black Derived_not,Biomass or other Organic Derived_not,Metal_Free,Nitrogen Cotent (wt. %)_4~8,Metal-N Coordination Number (XAS)_0~2,Pyridinic N Ratio_25~50,Pyrrolic N Ratio_0~25,Graphitic N Ratio_25~50,Oxidized N Ratio_0~25,Raman ID/IG Ratio_1.2~,BET Surface Area (m2/g)_0~500,Acid Wash_not,Pyrolysis Temperature (¡ãC)_~700,Pyrolysis Time (h)_1~2,Rising Rate (¡ãC min-1)_~4,H-type Cell,Electrolyte Concentration (M)_0.1,Catalyst Loading (mg cm-2)_0.5~1,Nafion117,Glassy Carbon,Electrode Area cm2_1~,Electrolyte pH_~7,58.68403,48.23923,23.97298,11.66816,0.01,-0.5,-0.39,0.39,58.68403,disqualified
Fe,ZIF or MOF Derived_not,Hard or Soft Templated_not,Graphene/Carbon Nanosheets or other 2D Structures_yes,Polymer Derived_not,Carbon Nanofiber/Nanotubes_not,Carbon Black Derived_not,Biomass or other Organic Derived_not,Main Transition Metal Content (wt. %)_~0.5,Nitrogen Cotent (wt. %)_4~8,Metal-N Coordination Number (XAS)_4~6,Pyridinic N Ratio_50~75,Pyrrolic N Ratio_0~25,Graphitic N Ratio_0~25,Oxidized N Ratio_0~25,Raman ID/IG Ratio_1.2~,BET Surface Area (m2/g)_500~1000,Acid Wash_not,Pyrolysis Temperature (¡ãC)_800~900,Pyrolysis Time (h)_1~2,Rising Rate (¡ãC min-1)_~4,H-type Cell,Electrolyte Concentration (M)_0.1,Catalyst Loading (mg cm-2)_0.5~1,Nafion117,Glassy Carbon,Electrode Area cm2_1~,Electrolyte pH_~7,79.68807,82.03457,46.23612,25.06038,3.88464,-0.6,-0.49,0.49,82.03457,disqualified
Fe,ZIF or MOF Derived_not,Hard or Soft Templated_not,Graphene/Carbon Nanosheets or other 2D Structures_yes,Polymer Derived_not,Carbon Nanofiber/Nanotubes_not,Carbon Black Derived_not,Biomass or other Organic Derived_not,Main Transition Metal Content (wt. %)_~0.5,Nitrogen Cotent (wt. %)_4~8,Metal-N Coordination Number (XAS)_3~4,Pyridinic N Ratio_50~75,Pyrrolic N Ratio_0~25,Graphitic N Ratio_0~25,Oxidized N Ratio_0~25,Raman ID/IG Ratio_1.2~,BET Surface Area (m2/g)_0~500,Acid Wash_not,Pyrolysis Temperature (¡ãC)_800~900,Pyrolysis Time (h)_1~2,Rising Rate (¡ãC min-1)_~4,H-type Cell,Electrolyte Concentration (M)_0.1,Catalyst Loading (mg cm-2)_0.5~1,Nafion117,Glassy Carbon,Electrode Area cm2_1~,Electrolyte pH_~7,89.18854,94.94033,72.36241,40.77049,9.17857,-0.6,-0.49,0.49,94.94033,qualified
Ni,ZIF or MOF Derived_not,Hard or Soft Templated_not,Graphene/Carbon Nanosheets or other 2D Structures_not,Polymer Derived_not,Carbon Nanofiber/Nanotubes_yes,Carbon Black Derived_not,Biomass or other Organic Derived_not,Main Transition Metal Content (wt. %)_~0.5,Nitrogen Cotent (wt. %)_~4,Metal-N Coordination Number (XAS)_3~4,Pyridinic N Ratio_50~75,Pyrrolic N Ratio_25~50,Graphitic N Ratio_0~25,Oxidized N Ratio_0~25,Raman ID/IG Ratio_1.2~,BET Surface Area (m2/g)_500~1000,Acid Wash_yes,Pyrolysis Temperature (¡ãC)_800~900,Pyrolysis Time (h)_3~4,Rising Rate (¡ãC min-1)_~4,H-type Cell,Electrolyte Concentration (M)_0.5,Catalyst Loading (mg cm-2)_1~,Nafion117,Carbon Paper,Electrode Area cm2_~1,Electrolyte pH_7~8,48.85651,71.52561,94.19471,96.34967,93.13122,-0.77,-0.66,0.66,96.79,qualified
none,ZIF or MOF Derived_not,Hard or Soft Templated_not,Graphene/Carbon Nanosheets or other 2D Structures_yes,Polymer Derived_not,Carbon Nanofiber/Nanotubes_not,Carbon Black Derived_not,Biomass or other Organic Derived_not,Metal_Free,Nitrogen Cotent (wt. %)_4~8,Metal-N Coordination Number (XAS)_0~2,Pyridinic N Ratio_25~50,Pyrrolic N Ratio_50~75,Graphitic N Ratio_0~25,Oxidized N Ratio_0~25,Raman ID/IG Ratio_0.8~1,BET Surface Area (m2/g)_1000~,Acid Wash_not,Pyrolysis Temperature (¡ãC)_900~1000,Pyrolysis Time (h)_~1,Rising Rate (¡ãC min-1)_4~8,H-type Cell,Electrolyte Concentration (M)_0.1,Catalyst Loading (mg cm-2)_0.5~1,Nafion117,Glassy Carbon,Electrode Area cm2_~1,Electrolyte pH_~7,45.95,56.32,45.95,34.4,27.94,-0.56,-0.45,0.45,59.31393,disqualified
Ni,ZIF or MOF Derived_not,Hard or Soft Templated_not,Graphene/Carbon Nanosheets or other 2D Structures_yes,Polymer Derived_not,Carbon Nanofiber/Nanotubes_not,Carbon Black Derived_not,Biomass or other Organic Derived_not,Main Transition Metal Content (wt. %)_~0.5,Nitrogen Cotent (wt. %)_~4,Metal-N Coordination Number (XAS)_3~4,Pyridinic N Ratio_25~50,Pyrrolic N Ratio_50~75,Graphitic N Ratio_0~25,Oxidized N Ratio_0~25,Raman ID/IG Ratio_0.8~1,BET Surface Area (m2/g)_1000~,Acid Wash_not,Pyrolysis Temperature (¡ãC)_900~1000,Pyrolysis Time (h)_~1,Rising Rate (¡ãC min-1)_4~8,H-type Cell,Electrolyte Concentration (M)_0.1,Catalyst Loading (mg cm-2)_0.5~1,Nafion117,Glassy Carbon,Electrode Area cm2_~1,Electrolyte pH_~7,58.88,73.27,87.66,92.23,91.78,-0.86,-0.75,0.75,92.74,qualified
Ni,ZIF or MOF Derived_not,Hard or Soft Templated_not,Graphene/Carbon Nanosheets or other 2D Structures_yes,Polymer Derived_not,Carbon Nanofiber/Nanotubes_not,Carbon Black Derived_not,Biomass or other Organic Derived_not,Main Transition Metal Content (wt. %)_0.5~2,Nitrogen Cotent (wt. %)_4~8,Metal-N Coordination Number (XAS)_3~4,Pyridinic N Ratio_25~50,Pyrrolic N Ratio_25~50,Graphitic N Ratio_0~25,Oxidized N Ratio_0~25,Raman ID/IG Ratio_0.8~1,BET Surface Area (m2/g)_1000~,Acid Wash_not,Pyrolysis Temperature (¡ãC)_900~1000,Pyrolysis Time (h)_~1,Rising Rate (¡ãC min-1)_4~8,H-type Cell,Electrolyte Concentration (M)_0.1,Catalyst Loading (mg cm-2)_0.5~1,Nafion117,Glassy Carbon,Electrode Area cm2_~1,Electrolyte pH_~7,74.69,82.66,90.63,93.66,94.86,-0.86,-0.75,0.75,95.95,qualified
Ni,ZIF or MOF Derived_not,Hard or Soft Templated_not,Graphene/Carbon Nanosheets or other 2D Structures_yes,Polymer Derived_not,Carbon Nanofiber/Nanotubes_not,Carbon Black Derived_not,Biomass or other Organic Derived_not,Main Transition Metal Content (wt. %)_2~5,Nitrogen Cotent (wt. %)_~4,Metal-N Coordination Number (XAS)_3~4,Pyridinic N Ratio_25~50,Pyrrolic N Ratio_25~50,Graphitic N Ratio_0~25,Oxidized N Ratio_0~25,Raman ID/IG Ratio_0.8~1,BET Surface Area (m2/g)_500~1000,Acid Wash_not,Pyrolysis Temperature (¡ãC)_900~1000,Pyrolysis Time (h)_~1,Rising Rate (¡ãC min-1)_4~8,H-type Cell,Electrolyte Concentration (M)_0.1,Catalyst Loading (mg cm-2)_0.5~1,Nafion117,Glassy Carbon,Electrode Area cm2_~1,Electrolyte pH_~7,81.99,87.04,92.09,93,92.72,-1.06,-0.95,0.95,93.75,qualified
Ni,ZIF or MOF Derived_not,Hard or Soft Templated_not,Graphene/Carbon Nanosheets or other 2D Structures_yes,Polymer Derived_not,Carbon Nanofiber/Nanotubes_not,Carbon Black Derived_not,Biomass or other Organic Derived_not,Main Transition Metal Content (wt. %)_10~,Nitrogen Cotent (wt. %)_4~8,Metal-N Coordination Number (XAS)_6~,Pyridinic N Ratio_25~50,Pyrrolic N Ratio_25~50,Graphitic N Ratio_0~25,Oxidized N Ratio_0~25,Raman ID/IG Ratio_0.8~1,BET Surface Area (m2/g)_0~500,Acid Wash_not,Pyrolysis Temperature (¡ãC)_900~1000,Pyrolysis Time (h)_~1,Rising Rate (¡ãC min-1)_8~,H-type Cell,Electrolyte Concentration (M)_0.1,Catalyst Loading (mg cm-2)_0.5~1,Nafion117,Glassy Carbon,Electrode Area cm2_~1,Electrolyte pH_~7,21.074,45.72,70.366,80.85,84.55,-0.86,-0.75,0.75,86.65,disqualified
Ni,ZIF or MOF Derived_not,Hard or Soft Templated_not,Graphene/Carbon Nanosheets or other 2D Structures_yes,Polymer Derived_not,Carbon Nanofiber/Nanotubes_not,Carbon Black Derived_not,Biomass or other Organic Derived_not,Main Transition Metal Content (wt. %)_10~,Nitrogen Cotent (wt. %)_4~8,Metal-N Coordination Number (XAS)_6~,Pyridinic N Ratio_25~50,Pyrrolic N Ratio_25~50,Graphitic N Ratio_0~25,Oxidized N Ratio_0~25,Raman ID/IG Ratio_0.8~1,BET Surface Area (m2/g)_500~1000,Acid Wash_not,Pyrolysis Temperature (¡ãC)_900~1000,Pyrolysis Time (h)_~1,Rising Rate (¡ãC min-1)_8~,H-type Cell,Electrolyte Concentration (M)_0.1,Catalyst Loading (mg cm-2)_0.5~1,Nafion117,Glassy Carbon,Electrode Area cm2_~1,Electrolyte pH_~7,60.85,71.01,81.17,83.57,86.33,-1.06,-0.95,0.95,86.15,disqualified
Ni,ZIF or MOF Derived_not,Hard or Soft Templated_not,Graphene/Carbon Nanosheets or other 2D Structures_yes,Polymer Derived_not,Carbon Nanofiber/Nanotubes_not,Carbon Black Derived_not,Biomass or other Organic Derived_not,Main Transition Metal Content (wt. %)_0.5~2,Nitrogen Cotent (wt. %)_4~8,Metal-N Coordination Number (XAS)_3~4,Pyridinic N Ratio_25~50,Pyrrolic N Ratio_25~50,Graphitic N Ratio_0~25,Oxidized N Ratio_0~25,Raman ID/IG Ratio_0.8~1,BET Surface Area (m2/g)_1000~,Acid Wash_not,Pyrolysis Temperature (¡ãC)_900~1000,Pyrolysis Time (h)_~1,Rising Rate (¡ãC min-1)_4~8,H-type Cell,Electrolyte Concentration (M)_0.5,Catalyst Loading (mg cm-2)_0.5~1,Nafion117,Glassy Carbon,Electrode Area cm2_~1,Electrolyte pH_7~8,81.6,83.53,85.46,91.81,88.48,-0.86,-0.75,0.75,93.42,qualified
none,ZIF or MOF Derived_not,Hard or Soft Templated_not,Graphene/Carbon Nanosheets or other 2D Structures_yes,Polymer Derived_not,Carbon Nanofiber/Nanotubes_not,Carbon Black Derived_not,Biomass or other Organic Derived_not,Metal_Free,Nitrogen Cotent (wt. %)_8~,Metal-N Coordination Number (XAS)_0~2,Pyridinic N Ratio_50~75,Pyrrolic N Ratio_0~25,Graphitic N Ratio_0~25,Oxidized N Ratio_0~25,Raman ID/IG Ratio_1~1.2,BET Surface Area (m2/g)_0~500,Acid Wash_not,Pyrolysis Temperature (¡ãC)_800~900,Pyrolysis Time (h)_1~2,Rising Rate (¡ãC min-1)_~4,H-type Cell,Electrolyte Concentration (M)_0.1,Catalyst Loading (mg cm-2)_0.5~1,Nafion117,Glassy Carbon,Electrode Area cm2_~1,Electrolyte pH_~7,30,31.59,25.83,21.29,18,-0.66,-0.55,0.55,34.71,disqualified
none,ZIF or MOF Derived_not,Hard or Soft Templated_not,Graphene/Carbon Nanosheets or other 2D Structures_yes,Polymer Derived_not,Carbon Nanofiber/Nanotubes_not,Carbon Black Derived_not,Biomass or other Organic Derived_not,Metal_Free,Nitrogen Cotent (wt. %)_8~,Metal-N Coordination Number (XAS)_0~2,Pyridinic N Ratio_25~50,Pyrrolic N Ratio_0~25,Graphitic N Ratio_25~50,Oxidized N Ratio_0~25,Raman ID/IG Ratio_1~1.2,BET Surface Area (m2/g)_0~500,Acid Wash_not,Pyrolysis Temperature (¡ãC)_800~900,Pyrolysis Time (h)_1~2,Rising Rate (¡ãC min-1)_~4,H-type Cell,Electrolyte Concentration (M)_0.1,Catalyst Loading (mg cm-2)_0.5~1,Nafion117,Glassy Carbon,Electrode Area cm2_~1,Electrolyte pH_~7,45.6,37.62,26.7,24.29,14.94,-0.66,-0.55,0.55,45.62,disqualified
Fe,ZIF or MOF Derived_not,Hard or Soft Templated_not,Graphene/Carbon Nanosheets or other 2D Structures_yes,Polymer Derived_not,Carbon Nanofiber/Nanotubes_not,Carbon Black Derived_not,Biomass or other Organic Derived_not,Main Transition Metal Content (wt. %)_0.5~2,Nitrogen Cotent (wt. %)_8~,Metal-N Coordination Number (XAS)_4~6,Pyridinic N Ratio_50~75,Pyrrolic N Ratio_0~25,Graphitic N Ratio_25~50,Oxidized N Ratio_0~25,Raman ID/IG Ratio_1.2~,BET Surface Area (m2/g)_0~500,Acid Wash_not,Pyrolysis Temperature (¡ãC)_800~900,Pyrolysis Time (h)_1~2,Rising Rate (¡ãC min-1)_~4,H-type Cell,Electrolyte Concentration (M)_0.1,Catalyst Loading (mg cm-2)_0.5~1,Nafion117,Glassy Carbon,Electrode Area cm2_~1,Electrolyte pH_~7,71.13,60.88,47.74,36.31,30.53,-0.46,-0.35,0.35,71.86,disqualified
Fe,ZIF or MOF Derived_not,Hard or Soft Templated_not,Graphene/Carbon Nanosheets or other 2D Structures_yes,Polymer Derived_not,Carbon Nanofiber/Nanotubes_not,Carbon Black Derived_not,Biomass or other Organic Derived_not,Main Transition Metal Content (wt. %)_0.5~2,Nitrogen Cotent (wt. %)_8~,Metal-N Coordination Number (XAS)_3~4,Pyridinic N Ratio_25~50,Pyrrolic N Ratio_0~25,Graphitic N Ratio_25~50,Oxidized N Ratio_0~25,Raman ID/IG Ratio_1.2~,BET Surface Area (m2/g)_0~500,Acid Wash_not,Pyrolysis Temperature (¡ãC)_800~900,Pyrolysis Time (h)_1~2,Rising Rate (¡ãC min-1)_~4,H-type Cell,Electrolyte Concentration (M)_0.1,Catalyst Loading (mg cm-2)_0.5~1,Nafion117,Glassy Carbon,Electrode Area cm2_~1,Electrolyte pH_~7,70.39,76.7,87.17,91.4,88.85,-0.76,-0.65,0.65,91.58,qualified
Fe,ZIF or MOF Derived_not,Hard or Soft Templated_not,Graphene/Carbon Nanosheets or other 2D Structures_yes,Polymer Derived_not,Carbon Nanofiber/Nanotubes_not,Carbon Black Derived_not,Biomass or other Organic Derived_not,Main Transition Metal Content (wt. %)_0.5~2,Nitrogen Cotent (wt. %)_8~,Metal-N Coordination Number (XAS)_4~6,Pyridinic N Ratio_50~75,Pyrrolic N Ratio_0~25,Graphitic N Ratio_25~50,Oxidized N Ratio_0~25,Raman ID/IG Ratio_1.2~,BET Surface Area (m2/g)_0~500,Acid Wash_not,Pyrolysis Temperature (¡ãC)_800~900,Pyrolysis Time (h)_1~2,Rising Rate (¡ãC min-1)_~4,H-type Cell,Electrolyte Concentration (M)_1,Catalyst Loading (mg cm-2)_0.5~1,Nafion117,Glassy Carbon,Electrode Area cm2_~1,Electrolyte pH_8~,32.06,16.5,9.87,6.99,4.11,-0.43,-0.32,0.32,42.67,disqualified
Fe,ZIF or MOF Derived_not,Hard or Soft Templated_not,Graphene/Carbon Nanosheets or other 2D Structures_yes,Polymer Derived_not,Carbon Nanofiber/Nanotubes_not,Carbon Black Derived_not,Biomass or other Organic Derived_not,Main Transition Metal Content (wt. %)_0.5~2,Nitrogen Cotent (wt. %)_8~,Metal-N Coordination Number (XAS)_3~4,Pyridinic N Ratio_25~50,Pyrrolic N Ratio_0~25,Graphitic N Ratio_25~50,Oxidized N Ratio_0~25,Raman ID/IG Ratio_1.2~,BET Surface Area (m2/g)_0~500,Acid Wash_not,Pyrolysis Temperature (¡ãC)_800~900,Pyrolysis Time (h)_1~2,Rising Rate (¡ãC min-1)_~4,H-type Cell,Electrolyte Concentration (M)_1,Catalyst Loading (mg cm-2)_0.5~1,Nafion117,Glassy Carbon,Electrode Area cm2_~1,Electrolyte pH_8~,82.98,90.25,88.53,79.71,70.89,-0.58,-0.47,0.47,90.34,qualified
Fe,ZIF or MOF Derived_not,Hard or Soft Templated_not,Graphene/Carbon Nanosheets or other 2D Structures_yes,Polymer Derived_not,Carbon Nanofiber/Nanotubes_not,Carbon Black Derived_not,Biomass or other Organic Derived_not,Main Transition Metal Content (wt. %)_0.5~2,Nitrogen Cotent (wt. %)_8~,Metal-N Coordination Number (XAS)_3~4,Pyridinic N Ratio_25~50,Pyrrolic N Ratio_25~50,Graphitic N Ratio_25~50,Oxidized N Ratio_0~25,Raman ID/IG Ratio_0.8~1,BET Surface Area (m2/g)_0~500,Acid Wash_yes,Pyrolysis Temperature (¡ãC)_~700,Pyrolysis Time (h)_1~2,Rising Rate (¡ãC min-1)_4~8,H-type Cell,Electrolyte Concentration (M)_0.5,Catalyst Loading (mg cm-2)_0.5~1,Nafion117,Glassy Carbon,Electrode Area cm2_~1,Electrolyte pH_7~8,97.75789,92.99342,80.47983,53.07041,31.02787,-0.5,-0.39,0.39,97.75789,qualified
Fe,ZIF or MOF Derived_not,Hard or Soft Templated_not,Graphene/Carbon Nanosheets or other 2D Structures_yes,Polymer Derived_not,Carbon Nanofiber/Nanotubes_not,Carbon Black Derived_not,Biomass or other Organic Derived_not,Main Transition Metal Content (wt. %)_0.5~2,Nitrogen Cotent (wt. %)_4~8,Metal-N Coordination Number (XAS)_3~4,Pyridinic N Ratio_25~50,Pyrrolic N Ratio_0~25,Graphitic N Ratio_25~50,Oxidized N Ratio_0~25,Raman ID/IG Ratio_1~1.2,BET Surface Area (m2/g)_0~500,Acid Wash_yes,Pyrolysis Temperature (¡ãC)_700~800,Pyrolysis Time (h)_1~2,Rising Rate (¡ãC min-1)_4~8,H-type Cell,Electrolyte Concentration (M)_0.5,Catalyst Loading (mg cm-2)_0.5~1,Nafion117,Glassy Carbon,Electrode Area cm2_~1,Electrolyte pH_7~8,83.16327,82.25966,72.5938,60.38142,43.24026,-0.4,-0.29,0.29,83.90258,disqualified
Fe,ZIF or MOF Derived_not,Hard or Soft Templated_not,Graphene/Carbon Nanosheets or other 2D Structures_yes,Polymer Derived_not,Carbon Nanofiber/Nanotubes_not,Carbon Black Derived_not,Biomass or other Organic Derived_not,Main Transition Metal Content (wt. %)_0.5~2,Nitrogen Cotent (wt. %)_4~8,Metal-N Coordination Number (XAS)_3~4,Pyridinic N Ratio_25~50,Pyrrolic N Ratio_0~25,Graphitic N Ratio_50~75,Oxidized N Ratio_0~25,Raman ID/IG Ratio_1~1.2,BET Surface Area (m2/g)_500~1000,Acid Wash_yes,Pyrolysis Temperature (¡ãC)_900~1000,Pyrolysis Time (h)_1~2,Rising Rate (¡ãC min-1)_4~8,H-type Cell,Electrolyte Concentration (M)_0.5,Catalyst Loading (mg cm-2)_0.5~1,Nafion117,Glassy Carbon,Electrode Area cm2_~1,Electrolyte pH_7~8,82.42395,84.20379,74.53793,41.76163,24.18236,-0.6,-0.49,0.49,84.20379,disqualified
Ni,ZIF or MOF Derived_not,Hard or Soft Templated_not,Graphene/Carbon Nanosheets or other 2D Structures_not,Polymer Derived_not,Carbon Nanofiber/Nanotubes_yes,Carbon Black Derived_not,Biomass or other Organic Derived_not,Main Transition Metal Content (wt. %)_10~,Nitrogen Cotent (wt. %)_8~,Metal-N Coordination Number (XAS)_3~4,Pyridinic N Ratio_50~75,Pyrrolic N Ratio_0~25,Graphitic N Ratio_0~25,Oxidized N Ratio_0~25,Raman ID/IG Ratio_~0.8,BET Surface Area (m2/g)_0~500,Acid Wash_not,Pyrolysis Temperature (¡ãC)_700~800,Pyrolysis Time (h)_~1,Rising Rate (¡ãC min-1)_8~,Flow Cell,Electrolyte Concentration (M)_0.5,Catalyst Loading (mg cm-2)_~0.5,Nafion117,Glassy Carbon,Electrode Area cm2_~1,Electrolyte pH_7~8,58.99541,85.90237,91.18348,85.73524,80.287,-0.63,-0.52,0.52,93.72,qualified
Ni,ZIF or MOF Derived_not,Hard or Soft Templated_not,Graphene/Carbon Nanosheets or other 2D Structures_yes,Polymer Derived_not,Carbon Nanofiber/Nanotubes_not,Carbon Black Derived_not,Biomass or other Organic Derived_not,Main Transition Metal Content (wt. %)_10~,Nitrogen Cotent (wt. %)_8~,Metal-N Coordination Number (XAS)_3~4,Pyridinic N Ratio_50~75,Pyrrolic N Ratio_0~25,Graphitic N Ratio_0~25,Oxidized N Ratio_0~25,Raman ID/IG Ratio_~0.8,BET Surface Area (m2/g)_0~500,Acid Wash_not,Pyrolysis Temperature (¡ãC)_700~800,Pyrolysis Time (h)_~1,Rising Rate (¡ãC min-1)_8~,Flow Cell,Electrolyte Concentration (M)_0.5,Catalyst Loading (mg cm-2)_~0.5,Nafion117,Glassy Carbon,Electrode Area cm2_~1,Electrolyte pH_7~8,76.81082,93.89089,96.9994,93.89089,90.78238,-0.63,-0.52,0.52,97.9,qualified
Cu,ZIF or MOF Derived_yes,Hard or Soft Templated_not,Graphene/Carbon Nanosheets or other 2D Structures_not,Polymer Derived_not,Carbon Nanofiber/Nanotubes_not,Carbon Black Derived_not,Biomass or other Organic Derived_not,Main Transition Metal Content (wt. %)_0.5~2,Nitrogen Cotent (wt. %)_4~8,Metal-N Coordination Number (XAS)_3~4,Pyridinic N Ratio_50~75,Pyrrolic N Ratio_0~25,Graphitic N Ratio_25~50,Oxidized N Ratio_0~25,Raman ID/IG Ratio_1~1.2,BET Surface Area (m2/g)_500~1000,Acid Wash_not,Pyrolysis Temperature (¡ãC)_800~900,Pyrolysis Time (h)_3~4,Rising Rate (¡ãC min-1)_4~8,H-type Cell,Electrolyte Concentration (M)_0.1,Catalyst Loading (mg cm-2)_0.5~1,Nafion117,Glassy Carbon,Electrode Area cm2_1~,Electrolyte pH_~7,58.49635,50.34276,57.42088,62.17297,64.499,-0.9,-0.79,0.79,64.499,disqualified
Fe,ZIF or MOF Derived_yes,Hard or Soft Templated_not,Graphene/Carbon Nanosheets or other 2D Structures_not,Polymer Derived_not,Carbon Nanofiber/Nanotubes_not,Carbon Black Derived_not,Biomass or other Organic Derived_not,Main Transition Metal Content (wt. %)_0.5~2,Nitrogen Cotent (wt. %)_4~8,Metal-N Coordination Number (XAS)_3~4,Pyridinic N Ratio_50~75,Pyrrolic N Ratio_0~25,Graphitic N Ratio_25~50,Oxidized N Ratio_0~25,Raman ID/IG Ratio_1~1.2,BET Surface Area (m2/g)_500~1000,Acid Wash_not,Pyrolysis Temperature (¡ãC)_800~900,Pyrolysis Time (h)_3~4,Rising Rate (¡ãC min-1)_4~8,H-type Cell,Electrolyte Concentration (M)_0.1,Catalyst Loading (mg cm-2)_0.5~1,Nafion117,Glassy Carbon,Electrode Area cm2_1~,Electrolyte pH_~7,1.09606,20.95481,21.07987,17.95349,14.00175,-0.7,-0.59,0.59,21.07987,disqualified
