Repository: dravendr/CO2RR_Machine-Learning

# CO2RR_Machine-Learning
The machine learning code file was written in jupyter notebook and saved in the corresponding format of .ipynb. To run the code, we suggest users to install Anaconda 3 in windows 10 and install the following necessary python packages with the same or higher version to set up compatible environment: Python 3.7; jupyter 1.0.0; numpy 1.20.2; pandas 1.0.1; scikit-learn 0.22.1; matplotlib 3.1.3; shap 0.39.0；seaborn 0.10.0; tensorflow-gpu 2.4.1; tensorflow-estimator 2.4.0; Keras 2.4.3; keras-metrics 1.1.0; catboost 0.23.2; lightgbm 3.2.1; xgboost 1.0.2. For training the ANN models, two GPU of GTX 2080ti equipped with i9 9900k was used.

File: Selected Feature Modelling/apriori/database_basic_FEOVP.csv (part 12 of 14)
Element,ZIF or MOF Derived,Hard or Soft Templated,Graphene/Carbon Nanosheets or other 2D Structures,Polymer Derived,Carbon Nanofiber/Nanotubes,Carbon Black Derived,Biomass or other Organic Derived,Main Transition Metal Content (wt. %),Nitrogen Cotent (wt. %),Metal-N Coordination Number (XAS),Pyridinic N Ratio,Pyrrolic N Ratio,Graphitic N Ratio,Oxidized N Ratio,Raman ID/IG Ratio,BET Surface Area (m2/g),Acid Wash,Pyrolysis Temperature (¡ãC),Pyrolysis Time (h),Rising Rate (¡ãC min-1),Flow Cell/H-type Cell,Electrolyte Concentration (M),Catalyst Loading (mg cm-2),Nafion Membrane Thickness (¦Ìm),Carbon Paper/Glassy Carbon,Electrode Area cm2,Electrolyte pH,FE of Product (CO) at -0.5V (vs.RHE),FE of Product (CO) at -0.6V (vs.RHE),FE of Product (CO) at -0.7V (vs.RHE),FE of Product (CO) at -0.8V (vs.RHE),FE of Product (CO) at -0.9V (vs.RHE),Potential for Maximum FE of Product (CO) (vs.RHE),"corresponding overpotential (eV) ¦Ç=E-Eo,CO£¬-0.11 eV£¬Formate£¬-0.011",Overpotential (V),Maximum FE,FE90
Cu,ZIF or MOF Derived_yes,Hard or Soft Templated_not,Graphene/Carbon Nanosheets or other 2D Structures_not,Polymer Derived_not,Carbon Nanofiber/Nanotubes_not,Carbon Black Derived_not,Biomass or other Organic Derived_not,Main Transition Metal Content (wt. %)_0.5~2,Nitrogen Cotent (wt. %)_4~8,Metal-N Coordination Number (XAS)_4~6,Pyridinic N Ratio_50~75,Pyrrolic N Ratio_0~25,Graphitic N Ratio_0~25,Oxidized N Ratio_0~25,Raman ID/IG Ratio_1~1.2,BET Surface Area (m2/g)_500~1000,Acid Wash_not,Pyrolysis Temperature (¡ãC)_800~900,Pyrolysis Time (h)_3~4,Rising Rate (¡ãC min-1)_4~8,H-type Cell,Electrolyte Concentration (M)_0.1,Catalyst Loading (mg cm-2)_0.5~1,Nafion117,Glassy Carbon,Electrode Area cm2_1~,Electrolyte pH_~7,81.7566,92.66141,97.53856,95.11249,91.16075,-0.7,-0.59,0.59,97.53856,qualified
Ni,ZIF or MOF Derived_not,Hard or Soft Templated_not,Graphene/Carbon Nanosheets or other 2D Structures_not,Polymer Derived_not,Carbon Nanofiber/Nanotubes_yes,Carbon Black Derived_not,Biomass or other Organic Derived_not,Main Transition Metal Content (wt. %)_10~,Nitrogen Cotent (wt. %)_8~,Metal-N Coordination Number (XAS)_3~4,Pyridinic N Ratio_50~75,Pyrrolic N Ratio_25~50,Graphitic N Ratio_0~25,Oxidized N Ratio_0~25,Raman ID/IG Ratio_0.8~1,BET Surface Area (m2/g)_0~500,Acid Wash_yes,Pyrolysis Temperature (¡ãC)_700~800,Pyrolysis Time (h)_1~2,Rising Rate (¡ãC min-1)_4~8,H-type Cell,Electrolyte Concentration (M)_0.5,Catalyst Loading (mg cm-2)_0.5~1,Nafion117,Carbon Paper,Electrode Area cm2_1~,Electrolyte pH_7~8,53.35047,56.18902,59.02757,55.24284,51.45811,-0.7,-0.59,0.59,59.02757,disqualified
Ni,ZIF or MOF Derived_not,Hard or Soft Templated_not,Graphene/Carbon Nanosheets or other 2D Structures_not,Polymer Derived_not,Carbon Nanofiber/Nanotubes_yes,Carbon Black Derived_not,Biomass or other Organic Derived_not,Main Transition Metal Content (wt. %)_10~,Nitrogen Cotent (wt. %)_8~,Metal-N Coordination Number (XAS)_3~4,Pyridinic N Ratio_50~75,Pyrrolic N Ratio_0~25,Graphitic N Ratio_0~25,Oxidized N Ratio_0~25,Raman ID/IG Ratio_0.8~1,BET Surface Area (m2/g)_0~500,Acid Wash_yes,Pyrolysis Temperature (¡ãC)_800~900,Pyrolysis Time (h)_1~2,Rising Rate (¡ãC min-1)_4~8,H-type Cell,Electrolyte Concentration (M)_0.5,Catalyst Loading (mg cm-2)_0.5~1,Nafion117,Carbon Paper,Electrode Area cm2_1~,Electrolyte pH_7~8,60.56284,63.90121,67.23958,66.49179,65.744,-0.7,-0.59,0.59,67.23958,disqualified
Ni,ZIF or MOF Derived_not,Hard or Soft Templated_not,Graphene/Carbon Nanosheets or other 2D Structures_not,Polymer Derived_not,Carbon Nanofiber/Nanotubes_yes,Carbon Black Derived_not,Biomass or other Organic Derived_not,Main Transition Metal Content (wt. %)_5~10,Nitrogen Cotent (wt. %)_8~,Metal-N Coordination Number (XAS)_3~4,Pyridinic N Ratio_25~50,Pyrrolic N Ratio_25~50,Graphitic N Ratio_0~25,Oxidized N Ratio_0~25,Raman ID/IG Ratio_0.8~1,BET Surface Area (m2/g)_500~1000,Acid Wash_yes,Pyrolysis Temperature (¡ãC)_900~1000,Pyrolysis Time (h)_1~2,Rising Rate (¡ãC min-1)_4~8,H-type Cell,Electrolyte Concentration (M)_0.5,Catalyst Loading (mg cm-2)_0.5~1,Nafion117,Carbon Paper,Electrode Area cm2_1~,Electrolyte pH_7~8,79.07846,81.4544,83.83034,82.90906,81.98778,-0.7,-0.59,0.59,83.83034,disqualified
Fe,ZIF or MOF Derived_not,Hard or Soft Templated_yes,Graphene/Carbon Nanosheets or other 2D Structures_not,Polymer Derived_not,Carbon Nanofiber/Nanotubes_not,Carbon Black Derived_not,Biomass or other Organic Derived_not,Main Transition Metal Content (wt. %)_0.5~2,Nitrogen Cotent (wt. %)_4~8,Metal-N Coordination Number (XAS)_3~4,Pyridinic N Ratio_25~50,Pyrrolic N Ratio_0~25,Graphitic N Ratio_25~50,Oxidized N Ratio_0~25,Raman ID/IG Ratio_1~1.2,BET Surface Area (m2/g)_0~500,Acid Wash_yes,Pyrolysis Temperature (¡ãC)_800~900,Pyrolysis Time (h)_~1,Rising Rate (¡ãC min-1)_4~8,H-type Cell,Electrolyte Concentration (M)_0.5,Catalyst Loading (mg cm-2)_0.5~1,Nafion115,Carbon Paper,Electrode Area cm2_~1,Electrolyte pH_7~8,86.89098,78.26116,69.16168,60.0622,50.96272,-0.45,-0.34,0.34,65.16,disqualified
Fe,ZIF or MOF Derived_not,Hard or Soft Templated_yes,Graphene/Carbon Nanosheets or other 2D Structures_not,Polymer Derived_not,Carbon Nanofiber/Nanotubes_not,Carbon Black Derived_not,Biomass or other Organic Derived_not,Main Transition Metal Content (wt. %)_0.5~2,Nitrogen Cotent (wt. %)_4~8,Metal-N Coordination Number (XAS)_3~4,Pyridinic N Ratio_25~50,Pyrrolic N Ratio_0~25,Graphitic N Ratio_25~50,Oxidized N Ratio_0~25,Raman ID/IG Ratio_1~1.2,BET Surface Area (m2/g)_0~500,Acid Wash_yes,Pyrolysis Temperature (¡ãC)_800~900,Pyrolysis Time (h)_~1,Rising Rate (¡ãC min-1)_4~8,H-type Cell,Electrolyte Concentration (M)_0.5,Catalyst Loading (mg cm-2)_0.5~1,Nafion115,Carbon Paper,Electrode Area cm2_~1,Electrolyte pH_7~8,90.59758,80.96262,71.09073,61.21884,51.34695,-0.49,-0.38,0.38,90.83,qualified
Fe,ZIF or MOF Derived_not,Hard or Soft Templated_yes,Graphene/Carbon Nanosheets or other 2D Structures_not,Polymer Derived_not,Carbon Nanofiber/Nanotubes_not,Carbon Black Derived_not,Biomass or other Organic Derived_not,Main Transition Metal Content (wt. %)_0.5~2,Nitrogen Cotent (wt. %)_4~8,Metal-N Coordination Number (XAS)_3~4,Pyridinic N Ratio_25~50,Pyrrolic N Ratio_0~25,Graphitic N Ratio_25~50,Oxidized N Ratio_0~25,Raman ID/IG Ratio_1~1.2,BET Surface Area (m2/g)_0~500,Acid Wash_yes,Pyrolysis Temperature (¡ãC)_800~900,Pyrolysis Time (h)_~1,Rising Rate (¡ãC min-1)_4~8,H-type Cell,Electrolyte Concentration (M)_0.5,Catalyst Loading (mg cm-2)_0.5~1,Nafion115,Carbon Paper,Electrode Area cm2_~1,Electrolyte pH_7~8,94.63016,85.50853,77.46711,69.42569,61.38427,-0.49,-0.38,0.38,95.07,qualified
Fe,ZIF or MOF Derived_not,Hard or Soft Templated_yes,Graphene/Carbon Nanosheets or other 2D Structures_not,Polymer Derived_not,Carbon Nanofiber/Nanotubes_not,Carbon Black Derived_not,Biomass or other Organic Derived_not,Main Transition Metal Content (wt. %)_0.5~2,Nitrogen Cotent (wt. %)_4~8,Metal-N Coordination Number (XAS)_3~4,Pyridinic N Ratio_25~50,Pyrrolic N Ratio_0~25,Graphitic N Ratio_25~50,Oxidized N Ratio_0~25,Raman ID/IG Ratio_1~1.2,BET Surface Area (m2/g)_0~500,Acid Wash_yes,Pyrolysis Temperature (¡ãC)_800~900,Pyrolysis Time (h)_~1,Rising Rate (¡ãC min-1)_4~8,H-type Cell,Electrolyte Concentration (M)_0.5,Catalyst Loading (mg cm-2)_0.5~1,Nafion115,Carbon Paper,Electrode Area cm2_~1,Electrolyte pH_7~8,95.19792,87.53675,79.69946,71.86217,64.02488,-0.49,-0.38,0.38,96.31,qualified
Fe,ZIF or MOF Derived_not,Hard or Soft Templated_yes,Graphene/Carbon Nanosheets or other 2D Structures_not,Polymer Derived_not,Carbon Nanofiber/Nanotubes_not,Carbon Black Derived_not,Biomass or other Organic Derived_not,Main Transition Metal Content (wt. %)_0.5~2,Nitrogen Cotent (wt. %)_8~,Metal-N Coordination Number (XAS)_6~,Pyridinic N Ratio_25~50,Pyrrolic N Ratio_0~25,Graphitic N Ratio_25~50,Oxidized N Ratio_0~25,Raman ID/IG Ratio_1~1.2,BET Surface Area (m2/g)_0~500,Acid Wash_yes,Pyrolysis Temperature (¡ãC)_800~900,Pyrolysis Time (h)_~1,Rising Rate (¡ãC min-1)_4~8,H-type Cell,Electrolyte Concentration (M)_0.5,Catalyst Loading (mg cm-2)_0.5~1,Nafion115,Carbon Paper,Electrode Area cm2_~1,Electrolyte pH_7~8,56.71595,43.62445,31.47226,19.32007,7.16788,-0.54,-0.43,0.43,87.53,disqualified
none,ZIF or MOF Derived_not,Hard or Soft Templated_yes,Graphene/Carbon Nanosheets or other 2D Structures_not,Polymer Derived_not,Carbon Nanofiber/Nanotubes_not,Carbon Black Derived_not,Biomass or other Organic Derived_not,Metal_Free,Nitrogen Cotent (wt. %)_4~8,Metal-N Coordination Number (XAS)_0~2,Pyridinic N Ratio_25~50,Pyrrolic N Ratio_0~25,Graphitic N Ratio_25~50,Oxidized N Ratio_0~25,Raman ID/IG Ratio_1~1.2,BET Surface Area (m2/g)_500~1000,Acid Wash_yes,Pyrolysis Temperature (¡ãC)_800~900,Pyrolysis Time (h)_1~2,Rising Rate (¡ãC min-1)_4~8,H-type Cell,Electrolyte Concentration (M)_0.5,Catalyst Loading (mg cm-2)_0.5~1,Nafion115,Carbon Paper,Electrode Area cm2_~1,Electrolyte pH_7~8,39.32117,26.63263,15.91539,5.19815,0.01,-0.5,-0.39,0.39,39.93,disqualified
Fe,ZIF or MOF Derived_not,Hard or Soft Templated_yes,Graphene/Carbon Nanosheets or other 2D Structures_not,Polymer Derived_not,Carbon Nanofiber/Nanotubes_not,Carbon Black Derived_not,Biomass or other Organic Derived_not,Main Transition Metal Content (wt. %)_2~5,Nitrogen Cotent (wt. %)_~4,Metal-N Coordination Number (XAS)_3~4,Pyridinic N Ratio_25~50,Pyrrolic N Ratio_0~25,Graphitic N Ratio_25~50,Oxidized N Ratio_0~25,Raman ID/IG Ratio_1~1.2,BET Surface Area (m2/g)_500~1000,Acid Wash_yes,Pyrolysis Temperature (¡ãC)_800~900,Pyrolysis Time (h)_1~2,Rising Rate (¡ãC min-1)_4~8,H-type Cell,Electrolyte Concentration (M)_0.5,Catalyst Loading (mg cm-2)_0.5~1,Nafion115,Carbon Paper,Electrode Area cm2_~1,Electrolyte pH_7~8,79.10441,69.4152,57.88838,46.36156,34.83474,-0.44,-0.33,0.33,81.22,disqualified
Fe,ZIF or MOF Derived_not,Hard or Soft Templated_yes,Graphene/Carbon Nanosheets or other 2D Structures_not,Polymer Derived_not,Carbon Nanofiber/Nanotubes_not,Carbon Black Derived_not,Biomass or other Organic Derived_not,Main Transition Metal Content (wt. %)_2~5,Nitrogen Cotent (wt. %)_~4,Metal-N Coordination Number (XAS)_3~4,Pyridinic N Ratio_25~50,Pyrrolic N Ratio_0~25,Graphitic N Ratio_25~50,Oxidized N Ratio_0~25,Raman ID/IG Ratio_1~1.2,BET Surface Area (m2/g)_500~1000,Acid Wash_yes,Pyrolysis Temperature (¡ãC)_800~900,Pyrolysis Time (h)_1~2,Rising Rate (¡ãC min-1)_4~8,H-type Cell,Electrolyte Concentration (M)_0.5,Catalyst Loading (mg cm-2)_0.5~1,Nafion115,Carbon Paper,Electrode Area cm2_~1,Electrolyte pH_7~8,80.16243,70.9187,62.90004,54.88138,46.86272,-0.44,-0.33,0.33,82.58,disqualified
Fe,ZIF or MOF Derived_not,Hard or Soft Templated_yes,Graphene/Carbon Nanosheets or other 2D Structures_not,Polymer Derived_not,Carbon Nanofiber/Nanotubes_not,Carbon Black Derived_not,Biomass or other Organic Derived_not,Main Transition Metal Content (wt. %)_2~5,Nitrogen Cotent (wt. %)_~4,Metal-N Coordination Number (XAS)_3~4,Pyridinic N Ratio_25~50,Pyrrolic N Ratio_0~25,Graphitic N Ratio_25~50,Oxidized N Ratio_0~25,Raman ID/IG Ratio_1~1.2,BET Surface Area (m2/g)_500~1000,Acid Wash_yes,Pyrolysis Temperature (¡ãC)_800~900,Pyrolysis Time (h)_1~2,Rising Rate (¡ãC min-1)_4~8,H-type Cell,Electrolyte Concentration (M)_0.5,Catalyst Loading (mg cm-2)_0.5~1,Nafion115,Carbon Paper,Electrode Area cm2_~1,Electrolyte pH_7~8,83.78197,78.79815,69.55441,60.31067,51.06693,-0.49,-0.38,0.38,84.09,disqualified
Fe,ZIF or MOF Derived_not,Hard or Soft Templated_yes,Graphene/Carbon Nanosheets or other 2D Structures_not,Polymer Derived_not,Carbon Nanofiber/Nanotubes_not,Carbon Black Derived_not,Biomass or other Organic Derived_not,Main Transition Metal Content (wt. %)_2~5,Nitrogen Cotent (wt. %)_~4,Metal-N Coordination Number (XAS)_3~4,Pyridinic N Ratio_25~50,Pyrrolic N Ratio_0~25,Graphitic N Ratio_25~50,Oxidized N Ratio_0~25,Raman ID/IG Ratio_1~1.2,BET Surface Area (m2/g)_500~1000,Acid Wash_yes,Pyrolysis Temperature (¡ãC)_800~900,Pyrolysis Time (h)_1~2,Rising Rate (¡ãC min-1)_4~8,H-type Cell,Electrolyte Concentration (M)_0.5,Catalyst Loading (mg cm-2)_0.5~1,Nafion115,Carbon Paper,Electrode Area cm2_~1,Electrolyte pH_7~8,87.79861,81.77363,75.58207,69.39051,63.19895,-0.49,-0.38,0.38,88.71,disqualified
Fe,ZIF or MOF Derived_not,Hard or Soft Templated_yes,Graphene/Carbon Nanosheets or other 2D Structures_not,Polymer Derived_not,Carbon Nanofiber/Nanotubes_not,Carbon Black Derived_not,Biomass or other Organic Derived_not,Main Transition Metal Content (wt. %)_2~5,Nitrogen Cotent (wt. %)_~4,Metal-N Coordination Number (XAS)_3~4,Pyridinic N Ratio_25~50,Pyrrolic N Ratio_0~25,Graphitic N Ratio_25~50,Oxidized N Ratio_0~25,Raman ID/IG Ratio_1~1.2,BET Surface Area (m2/g)_0~500,Acid Wash_yes,Pyrolysis Temperature (¡ãC)_800~900,Pyrolysis Time (h)_1~2,Rising Rate (¡ãC min-1)_4~8,H-type Cell,Electrolyte Concentration (M)_0.5,Catalyst Loading (mg cm-2)_0.5~1,Nafion115,Carbon Paper,Electrode Area cm2_~1,Electrolyte pH_7~8,67.55803,49.59416,25.43874,1.28332,0.01,-0.44,-0.33,0.33,70.58,disqualified
Fe,ZIF or MOF Derived_not,Hard or Soft Templated_yes,Graphene/Carbon Nanosheets or other 2D Structures_not,Polymer Derived_not,Carbon Nanofiber/Nanotubes_not,Carbon Black Derived_not,Biomass or other Organic Derived_not,Main Transition Metal Content (wt. %)_2~5,Nitrogen Cotent (wt. %)_~4,Metal-N Coordination Number (XAS)_3~4,Pyridinic N Ratio_25~50,Pyrrolic N Ratio_0~25,Graphitic N Ratio_25~50,Oxidized N Ratio_0~25,Raman ID/IG Ratio_1~1.2,BET Surface Area (m2/g)_500~1000,Acid Wash_yes,Pyrolysis Temperature (¡ãC)_800~900,Pyrolysis Time (h)_1~2,Rising Rate (¡ãC min-1)_4~8,H-type Cell,Electrolyte Concentration (M)_0.5,Catalyst Loading (mg cm-2)_0.5~1,Nafion115,Carbon Paper,Electrode Area cm2_~1,Electrolyte pH_7~8,77.24392,67.86252,66.21666,64.5708,62.92494,-0.44,-0.33,0.33,70,disqualified
none,ZIF or MOF Derived_not,Hard or Soft Templated_not,Graphene/Carbon Nanosheets or other 2D Structures_not,Polymer Derived_not,Carbon Nanofiber/Nanotubes_not,Carbon Black Derived_not,Biomass or other Organic Derived_yes,Metal_Free,Nitrogen Cotent (wt. %)_~4,Metal-N Coordination Number (XAS)_0~2,Pyridinic N Ratio_25~50,Pyrrolic N Ratio_25~50,Graphitic N Ratio_0~25,Oxidized N Ratio_0~25,Raman ID/IG Ratio_0.8~1,BET Surface Area (m2/g)_1000~,Acid Wash_not,Pyrolysis Temperature (¡ãC)_~700,Pyrolysis Time (h)_3~4,Rising Rate (¡ãC min-1)_~4,H-type Cell,Electrolyte Concentration (M)_0.1,Catalyst Loading (mg cm-2)_0.5~1,Nafion117,Glassy Carbon,Electrode Area cm2_~1,Electrolyte pH_~7,0.01,8.16,16.76,25.36,16.51,-0.78,-0.67,0.67,27.09,disqualified
Fe,ZIF or MOF Derived_not,Hard or Soft Templated_not,Graphene/Carbon Nanosheets or other 2D Structures_not,Polymer Derived_not,Carbon Nanofiber/Nanotubes_not,Carbon Black Derived_not,Biomass or other Organic Derived_yes,Main Transition Metal Content (wt. %)_0.5~2,Nitrogen Cotent (wt. %)_4~8,Metal-N Coordination Number (XAS)_3~4,Pyridinic N Ratio_50~75,Pyrrolic N Ratio_25~50,Graphitic N Ratio_0~25,Oxidized N Ratio_0~25,Raman ID/IG Ratio_0.8~1,BET Surface Area (m2/g)_1000~,Acid Wash_not,Pyrolysis Temperature (¡ãC)_~700,Pyrolysis Time (h)_1~2,Rising Rate (¡ãC min-1)_~4,H-type Cell,Electrolyte Concentration (M)_0.1,Catalyst Loading (mg cm-2)_0.5~1,Nafion117,Glassy Carbon,Electrode Area cm2_~1,Electrolyte pH_~7,12.38,15.81,19.24,20.77,19.62,-0.75,-0.64,0.64,26.89,disqualified
Fe,ZIF or MOF Derived_not,Hard or Soft Templated_not,Graphene/Carbon Nanosheets or other 2D Structures_not,Polymer Derived_not,Carbon Nanofiber/Nanotubes_not,Carbon Black Derived_not,Biomass or other Organic Derived_yes,Main Transition Metal Content (wt. %)_0.5~2,Nitrogen Cotent (wt. %)_4~8,Metal-N Coordination Number (XAS)_4~6,Pyridinic N Ratio_50~75,Pyrrolic N Ratio_25~50,Graphitic N Ratio_0~25,Oxidized N Ratio_0~25,Raman ID/IG Ratio_0.8~1,BET Surface Area (m2/g)_1000~,Acid Wash_not,Pyrolysis Temperature (¡ãC)_~700,Pyrolysis Time (h)_1~2,Rising Rate (¡ãC min-1)_~4,H-type Cell,Electrolyte Concentration (M)_0.1,Catalyst Loading (mg cm-2)_0.5~1,Nafion117,Glassy Carbon,Electrode Area cm2_~1,Electrolyte pH_~7,48.32,52.12,55.92,56.32,52.12,-0.77,-0.66,0.66,59.74,disqualified
Fe,ZIF or MOF Derived_not,Hard or Soft Templated_not,Graphene/Carbon Nanosheets or other 2D Structures_not,Polymer Derived_not,Carbon Nanofiber/Nanotubes_not,Carbon Black Derived_not,Biomass or other Organic Derived_yes,Main Transition Metal Content (wt. %)_0.5~2,Nitrogen Cotent (wt. %)_4~8,Metal-N Coordination Number (XAS)_4~6,Pyridinic N Ratio_50~75,Pyrrolic N Ratio_25~50,Graphitic N Ratio_0~25,Oxidized N Ratio_0~25,Raman ID/IG Ratio_0.8~1,BET Surface Area (m2/g)_1000~,Acid Wash_not,Pyrolysis Temperature (¡ãC)_~700,Pyrolysis Time (h)_1~2,Rising Rate (¡ãC min-1)_~4,H-type Cell,Electrolyte Concentration (M)_0.1,Catalyst Loading (mg cm-2)_0.5~1,Nafion117,Glassy Carbon,Electrode Area cm2_~1,Electrolyte pH_~7,95.04,95.34,95.04,89.64,87.1,-0.62,-0.51,0.51,95.34,qualified
Fe,ZIF or MOF Derived_not,Hard or Soft Templated_not,Graphene/Carbon Nanosheets or other 2D Structures_not,Polymer Derived_not,Carbon Nanofiber/Nanotubes_not,Carbon Black Derived_not,Biomass or other Organic Derived_yes,Main Transition Metal Content (wt. %)_0.5~2,Nitrogen Cotent (wt. %)_4~8,Metal-N Coordination Number (XAS)_4~6,Pyridinic N Ratio_50~75,Pyrrolic N Ratio_25~50,Graphitic N Ratio_0~25,Oxidized N Ratio_0~25,Raman ID/IG Ratio_0.8~1,BET Surface Area (m2/g)_1000~,Acid Wash_not,Pyrolysis Temperature (¡ãC)_~700,Pyrolysis Time (h)_1~2,Rising Rate (¡ãC min-1)_~4,H-type Cell,Electrolyte Concentration (M)_0.1,Catalyst Loading (mg cm-2)_0.5~1,Nafion117,Glassy Carbon,Electrode Area cm2_~1,Electrolyte pH_~7,98.66,98.74,98.66,98.93,98.58,-0.87,-0.76,0.76,99.32,qualified
Fe,ZIF or MOF Derived_not,Hard or Soft Templated_not,Graphene/Carbon Nanosheets or other 2D Structures_not,Polymer Derived_not,Carbon Nanofiber/Nanotubes_not,Carbon Black Derived_not,Biomass or other Organic Derived_yes,Main Transition Metal Content (wt. %)_0.5~2,Nitrogen Cotent (wt. %)_4~8,Metal-N Coordination Number (XAS)_4~6,Pyridinic N Ratio_50~75,Pyrrolic N Ratio_25~50,Graphitic N Ratio_0~25,Oxidized N Ratio_0~25,Raman ID/IG Ratio_0.8~1,BET Surface Area (m2/g)_1000~,Acid Wash_not,Pyrolysis Temperature (¡ãC)_~700,Pyrolysis Time (h)_1~2,Rising Rate (¡ãC min-1)_~4,H-type Cell,Electrolyte Concentration (M)_0.1,Catalyst Loading (mg cm-2)_0.5~1,Nafion117,Glassy Carbon,Electrode Area cm2_~1,Electrolyte pH_~7,88.22,91.26,88.22,82.78,78.42,-0.61,-0.5,0.5,91.77,qualified
Ni,ZIF or MOF Derived_not,Hard or Soft Templated_not,Graphene/Carbon Nanosheets or other 2D Structures_yes,Polymer Derived_not,Carbon Nanofiber/Nanotubes_not,Carbon Black Derived_not,Biomass or other Organic Derived_not,Main Transition Metal Content (wt. %)_5~10,Nitrogen Cotent (wt. %)_8~,Metal-N Coordination Number (XAS)_4~6,Pyridinic N Ratio_~25,Pyrrolic N Ratio_0~25,Graphitic N Ratio_25~50,Oxidized N Ratio_0~25,Raman ID/IG Ratio_1~1.2,BET Surface Area (m2/g)_0~500,Acid Wash_not,Pyrolysis Temperature (¡ãC)_800~900,Pyrolysis Time (h)_~1,Rising Rate (¡ãC min-1)_~4,H-type Cell,Electrolyte Concentration (M)_0.5,Catalyst Loading (mg cm-2)_~0.5,Nafion117,Glassy Carbon,Electrode Area cm2_~1,Electrolyte pH_7~8,67.91,87.44,92.79,96.2,95.33,-0.77,-0.66,0.66,96.43,qualified
Ni,ZIF or MOF Derived_not,Hard or Soft Templated_not,Graphene/Carbon Nanosheets or other 2D Structures_yes,Polymer Derived_not,Carbon Nanofiber/Nanotubes_not,Carbon Black Derived_not,Biomass or other Organic Derived_not,Main Transition Metal Content (wt. %)_0.5~2,Nitrogen Cotent (wt. %)_4~8,Metal-N Coordination Number (XAS)_3~4,Pyridinic N Ratio_25~50,Pyrrolic N Ratio_0~25,Graphitic N Ratio_25~50,Oxidized N Ratio_0~25,Raman ID/IG Ratio_1~1.2,BET Surface Area (m2/g)_0~500,Acid Wash_not,Pyrolysis Temperature (¡ãC)_900~1000,Pyrolysis Time (h)_1~2,Rising Rate (¡ãC min-1)_4~8,H-type Cell,Electrolyte Concentration (M)_0.5,Catalyst Loading (mg cm-2)_~0.5,Nafion117,Carbon Paper,Electrode Area cm2_1~,Electrolyte pH_7~8,59.51249,82.86004,89.82734,94.32054,37.38777,-0.8,-0.69,0.69,94.32054,qualified
Ni,ZIF or MOF Derived_not,Hard or Soft Templated_not,Graphene/Carbon Nanosheets or other 2D Structures_not,Polymer Derived_not,Carbon Nanofiber/Nanotubes_not,Carbon Black Derived_not,Biomass or other Organic Derived_yes,Main Transition Metal Content (wt. %)_2~5,Nitrogen Cotent (wt. %)_8~,Metal-N Coordination Number (XAS)_2~3,Pyridinic N Ratio_50~75,Pyrrolic N Ratio_25~50,Graphitic N Ratio_0~25,Oxidized N Ratio_0~25,Raman ID/IG Ratio_0.8~1,BET Surface Area (m2/g)_0~500,Acid Wash_not,Pyrolysis Temperature (¡ãC)_~700,Pyrolysis Time (h)_~1,Rising Rate (¡ãC min-1)_4~8,H-type Cell,Electrolyte Concentration (M)_0.5,Catalyst Loading (mg cm-2)_~0.5,Nafion117,Carbon Paper,Electrode Area cm2_~1,Electrolyte pH_7~8,1.66129,5.56977,9.30583,26.03185,32.75675,-0.9,-0.79,0.79,32.75675,disqualified
Ni,ZIF or MOF Derived_not,Hard or Soft Templated_not,Graphene/Carbon Nanosheets or other 2D Structures_not,Polymer Derived_not,Carbon Nanofiber/Nanotubes_not,Carbon Black Derived_not,Biomass or other Organic Derived_yes,Main Transition Metal Content (wt. %)_2~5,Nitrogen Cotent (wt. %)_4~8,Metal-N Coordination Number (XAS)_2~3,Pyridinic N Ratio_50~75,Pyrrolic N Ratio_25~50,Graphitic N Ratio_0~25,Oxidized N Ratio_0~25,Raman ID/IG Ratio_1~1.2,BET Surface Area (m2/g)_0~500,Acid Wash_not,Pyrolysis Temperature (¡ãC)_700~800,Pyrolysis Time (h)_~1,Rising Rate (¡ãC min-1)_4~8,H-type Cell,Electrolyte Concentration (M)_0.5,Catalyst Loading (mg cm-2)_~0.5,Nafion117,Carbon Paper,Electrode Area cm2_~1,Electrolyte pH_7~8,8.21375,19.47939,31.20485,35.11334,36.66524,-0.9,-0.79,0.79,36.66524,disqualified
Ni,ZIF or MOF Derived_not,Hard or Soft Templated_not,Graphene/Carbon Nanosheets or other 2D Structures_not,Polymer Derived_not,Carbon Nanofiber/Nanotubes_not,Carbon Black Derived_not,Biomass or other Organic Derived_yes,Main Transition Metal Content (wt. %)_2~5,Nitrogen Cotent (wt. %)_~4,Metal-N Coordination Number (XAS)_2~3,Pyridinic N Ratio_50~75,Pyrrolic N Ratio_25~50,Graphitic N Ratio_0~25,Oxidized N Ratio_0~25,Raman ID/IG Ratio_1~1.2,BET Surface Area (m2/g)_500~1000,Acid Wash_not,Pyrolysis Temperature (¡ãC)_800~900,Pyrolysis Time (h)_~1,Rising Rate (¡ãC min-1)_4~8,H-type Cell,Electrolyte Concentration (M)_0.5,Catalyst Loading (mg cm-2)_0.5~1,Nafion117,Carbon Paper,Electrode Area cm2_~1,Electrolyte pH_7~8,12.12224,43.70626,67.61701,90.14828,86.84331,-0.8,-0.69,0.69,90.14828,qualified
Ni,ZIF or MOF Derived_not,Hard or Soft Templated_not,Graphene/Carbon Nanosheets or other 2D Structures_not,Polymer Derived_not,Carbon Nanofiber/Nanotubes_not,Carbon Black Derived_not,Biomass or other Organic Derived_yes,Main Transition Metal Content (wt. %)_2~5,Nitrogen Cotent (wt. %)_4~8,Metal-N Coordination Number (XAS)_2~3,Pyridinic N Ratio_50~75,Pyrrolic N Ratio_25~50,Graphitic N Ratio_0~25,Oxidized N Ratio_0~25,Raman ID/IG Ratio_1~1.2,BET Surface Area (m2/g)_500~1000,Acid Wash_not,Pyrolysis Temperature (¡ãC)_900~1000,Pyrolysis Time (h)_~1,Rising Rate (¡ãC min-1)_4~8,H-type Cell,Electrolyte Concentration (M)_0.5,Catalyst Loading (mg cm-2)_~0.5,Nafion117,Carbon Paper,Electrode Area cm2_~1,Electrolyte pH_7~8,2.43724,8.9897,28.70457,51.66693,53.07513,-0.9,-0.79,0.79,53.07513,disqualified
none,ZIF or MOF Derived_not,Hard or Soft Templated_not,Graphene/Carbon Nanosheets or other 2D Structures_not,Polymer Derived_not,Carbon Nanofiber/Nanotubes_not,Carbon Black Derived_not,Biomass or other Organic Derived_yes,Metal_Free,Nitrogen Cotent (wt. %)_8~,Metal-N Coordination Number (XAS)_0~2,Pyridinic N Ratio_50~75,Pyrrolic N Ratio_0~25,Graphitic N Ratio_0~25,Oxidized N Ratio_0~25,Raman ID/IG Ratio_1~1.2,BET Surface Area (m2/g)_500~1000,Acid Wash_not,Pyrolysis Temperature (¡ãC)_800~900,Pyrolysis Time (h)_3~4,Rising Rate (¡ãC min-1)_4~8,H-type Cell,Electrolyte Concentration (M)_0.5,Catalyst Loading (mg cm-2)_0.5~1,Nafion115,Glassy Carbon,Electrode Area cm2_~1,Electrolyte pH_7~8,14.26891,24.41526,42.52424,52.96353,42.39108,-0.8,-0.69,0.69,52.96353,disqualified
Ni,ZIF or MOF Derived_not,Hard or Soft Templated_not,Graphene/Carbon Nanosheets or other 2D Structures_not,Polymer Derived_not,Carbon Nanofiber/Nanotubes_not,Carbon Black Derived_not,Biomass or other Organic Derived_yes,Main Transition Metal Content (wt. %)_2~5,Nitrogen Cotent (wt. %)_8~,Metal-N Coordination Number (XAS)_3~4,Pyridinic N Ratio_25~50,Pyrrolic N Ratio_0~25,Graphitic N Ratio_0~25,Oxidized N Ratio_0~25,Raman ID/IG Ratio_1~1.2,BET Surface Area (m2/g)_500~1000,Acid Wash_not,Pyrolysis Temperature (¡ãC)_800~900,Pyrolysis Time (h)_3~4,Rising Rate (¡ãC min-1)_4~8,H-type Cell,Electrolyte Concentration (M)_0.5,Catalyst Loading (mg cm-2)_0.5~1,Nafion115,Glassy Carbon,Electrode Area cm2_~1,Electrolyte pH_7~8,48.88901,85.69285,95.8392,96.71802,94.24135,-0.8,-0.69,0.69,96.71802,qualified
Fe,ZIF or MOF Derived_not,Hard or Soft Templated_not,Graphene/Carbon Nanosheets or other 2D Structures_not,Polymer Derived_not,Carbon Nanofiber/Nanotubes_not,Carbon Black Derived_not,Biomass or other Organic Derived_yes,Main Transition Metal Content (wt. %)_2~5,Nitrogen Cotent (wt. %)_4~8,Metal-N Coordination Number (XAS)_3~4,Pyridinic N Ratio_50~75,Pyrrolic N Ratio_0~25,Graphitic N Ratio_0~25,Oxidized N Ratio_0~25,Raman ID/IG Ratio_1~1.2,BET Surface Area (m2/g)_500~1000,Acid Wash_not,Pyrolysis Temperature (¡ãC)_800~900,Pyrolysis Time (h)_1~2,Rising Rate (¡ãC min-1)_4~8,H-type Cell,Electrolyte Concentration (M)_0.5,Catalyst Loading (mg cm-2)_0.5~1,Nafion115,Glassy Carbon,Electrode Area cm2_~1,Electrolyte pH_7~8,62.36422,50.19392,31.95179,17.8907,10.22102,-0.5,-0.39,0.39,62.36422,disqualified
Ni,ZIF or MOF Derived_not,Hard or Soft Templated_not,Graphene/Carbon Nanosheets or other 2D Structures_not,Polymer Derived_not,Carbon Nanofiber/Nanotubes_not,Carbon Black Derived_not,Biomass or other Organic Derived_yes,Main Transition Metal Content (wt. %)_2~5,Nitrogen Cotent (wt. %)_4~8,Metal-N Coordination Number (XAS)_3~4,Pyridinic N Ratio_50~75,Pyrrolic N Ratio_0~25,Graphitic N Ratio_0~25,Oxidized N Ratio_0~25,Raman ID/IG Ratio_1~1.2,BET Surface Area (m2/g)_500~1000,Acid Wash_not,Pyrolysis Temperature (¡ãC)_800~900,Pyrolysis Time (h)_3~4,Rising Rate (¡ãC min-1)_4~8,H-type Cell,Electrolyte Concentration (M)_0.5,Catalyst Loading (mg cm-2)_0.5~1,Nafion115,Glassy Carbon,Electrode Area cm2_~1,Electrolyte pH_7~8,56.71848,83.24281,90.77934,89.47443,87.42385,-0.7,-0.59,0.59,90.77934,qualified
none,ZIF or MOF Derived_yes,Hard or Soft Templated_not,Graphene/Carbon Nanosheets or other 2D Structures_not,Polymer Derived_not,Carbon Nanofiber/Nanotubes_not,Carbon Black Derived_not,Biomass or other Organic Derived_not,Metal_Free,Nitrogen Cotent (wt. %)_~4,Metal-N Coordination Number (XAS)_0~2,Pyridinic N Ratio_25~50,Pyrrolic N Ratio_0~25,Graphitic N Ratio_25~50,Oxidized N Ratio_0~25,Raman ID/IG Ratio_1.2~,BET Surface Area (m2/g)_500~1000,Acid Wash_not,Pyrolysis Temperature (¡ãC)_800~900,Pyrolysis Time (h)_2~4,Rising Rate (¡ãC min-1)_4~8,H-type Cell,Electrolyte Concentration (M)_0.5,Catalyst Loading (mg cm-2)_0.5~1,Nafion117,Glassy Carbon,Electrode Area cm2_~1,Electrolyte pH_7~8,87.39,93.68,70.38,53.76,35.73,-0.55,-0.44,0.44,87.82384,disqualified
none,ZIF or MOF Derived_yes,Hard or Soft Templated_not,Graphene/Carbon Nanosheets or other 2D Structures_not,Polymer Derived_not,Carbon Nanofiber/Nanotubes_not,Carbon Black Derived_not,Biomass or other Organic Derived_not,Metal_Free,Nitrogen Cotent (wt. %)_~4,Metal-N Coordination Number (XAS)_0~2,Pyridinic N Ratio_25~50,Pyrrolic N Ratio_0~25,Graphitic N Ratio_25~50,Oxidized N Ratio_0~25,Raman ID/IG Ratio_1~1.2,BET Surface Area (m2/g)_500~1000,Acid Wash_not,Pyrolysis Temperature (¡ãC)_900~1000,Pyrolysis Time (h)_2~4,Rising Rate (¡ãC min-1)_4~8,H-type Cell,Electrolyte Concentration (M)_0.5,Catalyst Loading (mg cm-2)_0.5~1,Nafion117,Glassy Carbon,Electrode Area cm2_~1,Electrolyte pH_7~8,94.89,95.58,84.54,68.12,51.49,-0.55,-0.44,0.44,98.15,qualified
none,ZIF or MOF Derived_yes,Hard or Soft Templated_not,Graphene/Carbon Nanosheets or other 2D Structures_not,Polymer Derived_not,Carbon Nanofiber/Nanotubes_not,Carbon Black Derived_not,Biomass or other Organic Derived_not,Metal_Free,Nitrogen Cotent (wt. %)_~4,Metal-N Coordination Number (XAS)_0~2,Pyridinic N Ratio_~25,Pyrrolic N Ratio_0~25,Graphitic N Ratio_25~50,Oxidized N Ratio_0~25,Raman ID/IG Ratio_1~1.2,BET Surface Area (m2/g)_500~1000,Acid Wash_not,Pyrolysis Temperature (¡ãC)_1000~,Pyrolysis Time (h)_2~4,Rising Rate (¡ãC min-1)_4~8,H-type Cell,Electrolyte Concentration (M)_0.5,Catalyst Loading (mg cm-2)_0.5~1,Nafion117,Glassy Carbon,Electrode Area cm2_~1,Electrolyte pH_7~8,72.9,64.91,49.56,35.13,26.68,-0.45,-0.34,0.34,74.83894,disqualified
none,ZIF or MOF Derived_yes,Hard or Soft Templated_not,Graphene/Carbon Nanosheets or other 2D Structures_not,Polymer Derived_not,Carbon Nanofiber/Nanotubes_not,Carbon Black Derived_not,Biomass or other Organic Derived_not,Metal_Free,Nitrogen Cotent (wt. %)_~4,Metal-N Coordination Number (XAS)_0~2,Pyridinic N Ratio_25~50,Pyrrolic N Ratio_25~50,Graphitic N Ratio_0~25,Oxidized N Ratio_0~25,Raman ID/IG Ratio_1~1.2,BET Surface Area (m2/g)_500~1000,Acid Wash_not,Pyrolysis Temperature (¡ãC)_900~1000,Pyrolysis Time (h)_3~4,Rising Rate (¡ãC min-1)_4~8,H-type Cell,Electrolyte Concentration (M)_0.5,Catalyst Loading (mg cm-2)_0.5~1,Nafion117,Glassy Carbon,Electrode Area cm2_~1,Electrolyte pH_7~8,89.8,87.91,77.57,60.3,44.26,-0.55,-0.44,0.44,90.44368,qualified
none,ZIF or MOF Derived_yes,Hard or Soft Templated_not,Graphene/Carbon Nanosheets or other 2D Structures_not,Polymer Derived_not,Carbon Nanofiber/Nanotubes_not,Carbon Black Derived_not,Biomass or other Organic Derived_not,Metal_Free,Nitrogen Cotent (wt. %)_~4,Metal-N Coordination Number (XAS)_0~2,Pyridinic N Ratio_~25,Pyrrolic N Ratio_25~50,Graphitic N Ratio_25~50,Oxidized N Ratio_0~25,Raman ID/IG Ratio_1~1.2,BET Surface Area (m2/g)_500~1000,Acid Wash_not,Pyrolysis Temperature (¡ãC)_900~1000,Pyrolysis Time (h)_2~4,Rising Rate (¡ãC min-1)_4~8,H-type Cell,Electrolyte Concentration (M)_0.5,Catalyst Loading (mg cm-2)_0.5~1,Nafion117,Glassy Carbon,Electrode Area cm2_~1,Electrolyte pH_7~8,91.57,88.39,76.78,60.62,42.75,-0.55,-0.44,0.44,92.94063,qualified
none,ZIF or MOF Derived_not,Hard or Soft Templated_not,Graphene/Carbon Nanosheets or other 2D Structures_not,Polymer Derived_not,Carbon Nanofiber/Nanotubes_yes,Carbon Black Derived_not,Biomass or other Organic Derived_not,Metal_Free,Nitrogen Cotent (wt. %)_8~,Metal-N Coordination Number (XAS)_0~2,Pyridinic N Ratio_25~50,Pyrrolic N Ratio_50~75,Graphitic N Ratio_0~25,Oxidized N Ratio_0~25,Raman ID/IG Ratio_0.8~1,BET Surface Area (m2/g)_0~500,Acid Wash_yes,Pyrolysis Temperature (¡ãC)_700~800,Pyrolysis Time (h)_1~2,Rising Rate (¡ãC min-1)_4~8,H-type Cell,Electrolyte Concentration (M)_0.5,Catalyst Loading (mg cm-2)_0.5~1,Nafion117,Carbon Paper,Electrode Area cm2_~1,Electrolyte pH_7~8,0.01,0.25746,0.54504,0.41432,0.12674,-0.73,-0.62,0.62,1.25,disqualified
Fe,ZIF or MOF Derived_not,Hard or Soft Templated_not,Graphene/Carbon Nanosheets or other 2D Structures_not,Polymer Derived_not,Carbon Nanofiber/Nanotubes_yes,Carbon Black Derived_not,Biomass or other Organic Derived_not,Main Transition Metal Content (wt. %)_5~10,Nitrogen Cotent (wt. %)_8~,Metal-N Coordination Number (XAS)_3~4,Pyridinic N Ratio_25~50,Pyrrolic N Ratio_50~75,Graphitic N Ratio_0~25,Oxidized N Ratio_0~25,Raman ID/IG Ratio_1~1.2,BET Surface Area (m2/g)_500~1000,Acid Wash_yes,Pyrolysis Temperature (¡ãC)_700~800,Pyrolysis Time (h)_1~2,Rising Rate (¡ãC min-1)_4~8,H-type Cell,Electrolyte Concentration (M)_0.5,Catalyst Loading (mg cm-2)_0.5~1,Nafion117,Carbon Paper,Electrode Area cm2_~1,Electrolyte pH_7~8,14.34921,91.71004,14.34921,5.09414,1.4078,-0.57,-0.46,0.46,95,qualified
Fe,ZIF or MOF Derived_not,Hard or Soft Templated_not,Graphene/Carbon Nanosheets or other 2D Structures_not,Polymer Derived_not,Carbon Nanofiber/Nanotubes_yes,Carbon Black Derived_not,Biomass or other Organic Derived_not,Main Transition Metal Content (wt. %)_10~,Nitrogen Cotent (wt. %)_8~,Metal-N Coordination Number (XAS)_3~4,Pyridinic N Ratio_25~50,Pyrrolic N Ratio_50~75,Graphitic N Ratio_0~25,Oxidized N Ratio_0~25,Raman ID/IG Ratio_1~1.2,BET Surface Area (m2/g)_500~1000,Acid Wash_yes,Pyrolysis Temperature (¡ãC)_700~800,Pyrolysis Time (h)_1~2,Rising Rate (¡ãC min-1)_4~8,H-type Cell,Electrolyte Concentration (M)_0.5,Catalyst Loading (mg cm-2)_0.5~1,Nafion117,Carbon Paper,Electrode Area cm2_~1,Electrolyte pH_7~8,37.95746,97.40948,37.95746,13.9309,5.38173,-0.57,-0.46,0.46,95,qualified
Fe,ZIF or MOF Derived_not,Hard or Soft Templated_not,Graphene/Carbon Nanosheets or other 2D Structures_not,Polymer Derived_not,Carbon Nanofiber/Nanotubes_yes,Carbon Black Derived_not,Biomass or other Organic Derived_not,Main Transition Metal Content (wt. %)_5~10,Nitrogen Cotent (wt. %)_8~,Metal-N Coordination Number (XAS)_3~4,Pyridinic N Ratio_25~50,Pyrrolic N Ratio_50~75,Graphitic N Ratio_0~25,Oxidized N Ratio_0~25,Raman ID/IG Ratio_1~1.2,BET Surface Area (m2/g)_500~1000,Acid Wash_yes,Pyrolysis Temperature (¡ãC)_700~800,Pyrolysis Time (h)_1~2,Rising Rate (¡ãC min-1)_4~8,H-type Cell,Electrolyte Concentration (M)_0.5,Catalyst Loading (mg cm-2)_0.5~1,Nafion117,Carbon Paper,Electrode Area cm2_~1,Electrolyte pH_7~8,19.47348,49.19949,19.47348,8.51904,3.52549,-0.53,-0.42,0.42,95,qualified
none,ZIF or MOF Derived_not,Hard or Soft Templated_not,Graphene/Carbon Nanosheets or other 2D Structures_yes,Polymer Derived_not,Carbon Nanofiber/Nanotubes_not,Carbon Black Derived_not,Biomass or other Organic Derived_not,Metal_Free,Nitrogen Cotent (wt. %)_8~,Metal-N Coordination Number (XAS)_0~2,Pyridinic N Ratio_50~75,Pyrrolic N Ratio_25~50,Graphitic N Ratio_0~25,Oxidized N Ratio_0~25,Raman ID/IG Ratio_1~1.2,BET Surface Area (m2/g)_0~500,Acid Wash_yes,Pyrolysis Temperature (¡ãC)_800~900,Pyrolysis Time (h)_~1,Rising Rate (¡ãC min-1)_~4,H-type Cell,Electrolyte Concentration (M)_0.1,Catalyst Loading (mg cm-2)_~0.5,Nafion117,Carbon Paper,Electrode Area cm2_~1,Electrolyte pH_~7,4.48,6.87,4.48,4.69,4.99,-0.59,-0.48,0.48,7.53,disqualified
Cu,ZIF or MOF Derived_not,Hard or Soft Templated_not,Graphene/Carbon Nanosheets or other 2D Structures_yes,Polymer Derived_not,Carbon Nanofiber/Nanotubes_not,Carbon Black Derived_not,Biomass or other Organic Derived_not,Main Transition Metal Content (wt. %)_2~5,Nitrogen Cotent (wt. %)_4~8,Metal-N Coordination Number (XAS)_3~4,Pyridinic N Ratio_25~50,Pyrrolic N Ratio_25~50,Graphitic N Ratio_0~25,Oxidized N Ratio_0~25,Raman ID/IG Ratio_1.2~,BET Surface Area (m2/g)_500~1000,Acid Wash_yes,Pyrolysis Temperature (¡ãC)_800~900,Pyrolysis Time (h)_~1,Rising Rate (¡ãC min-1)_~4,H-type Cell,Electrolyte Concentration (M)_0.1,Catalyst Loading (mg cm-2)_~0.5,Nafion117,Carbon Paper,Electrode Area cm2_~1,Electrolyte pH_~7,26.03365,50.57522,66.86241,75.44919,80.40736,-0.89,-0.78,0.78,80.71,disqualified
Ni,ZIF or MOF Derived_not,Hard or Soft Templated_not,Graphene/Carbon Nanosheets or other 2D Structures_not,Polymer Derived_not,Carbon Nanofiber/Nanotubes_yes,Carbon Black Derived_not,Biomass or other Organic Derived_not,Main Transition Metal Content (wt. %)_2~5,Nitrogen Cotent (wt. %)_~4,Metal-N Coordination Number (XAS)_3~4,Pyridinic N Ratio_25~50,Pyrrolic N Ratio_25~50,Graphitic N Ratio_0~25,Oxidized N Ratio_0~25,Raman ID/IG Ratio_1.2~,BET Surface Area (m2/g)_500~1000,Acid Wash_yes,Pyrolysis Temperature (¡ãC)_~700,Pyrolysis Time (h)_~1,Rising Rate (¡ãC min-1)_~4,H-type Cell,Electrolyte Concentration (M)_0.5,Catalyst Loading (mg cm-2)_0.5~1,Nafion115,Glassy Carbon,Electrode Area cm2_1~,Electrolyte pH_7~8,41.58,42.28,42.98,42.28,31.19,-0.76,-0.65,0.65,46.13,disqualified
Ni,ZIF or MOF Derived_not,Hard or Soft Templated_not,Graphene/Carbon Nanosheets or other 2D Structures_not,Polymer Derived_not,Carbon Nanofiber/Nanotubes_yes,Carbon Black Derived_not,Biomass or other Organic Derived_not,Main Transition Metal Content (wt. %)_2~5,Nitrogen Cotent (wt. %)_4~8,Metal-N Coordination Number (XAS)_3~4,Pyridinic N Ratio_25~50,Pyrrolic N Ratio_25~50,Graphitic N Ratio_0~25,Oxidized N Ratio_0~25,Raman ID/IG Ratio_1.2~,BET Surface Area (m2/g)_500~1000,Acid Wash_yes,Pyrolysis Temperature (¡ãC)_~700,Pyrolysis Time (h)_~1,Rising Rate (¡ãC min-1)_~4,H-type Cell,Electrolyte Concentration (M)_0.5,Catalyst Loading (mg cm-2)_0.5~1,Nafion115,Glassy Carbon,Electrode Area cm2_1~,Electrolyte pH_7~8,21.16,31.57,41.98,52.39,43.21,-0.76,-0.65,0.65,57.22,disqualified
Ni,ZIF or MOF Derived_not,Hard or Soft Templated_not,Graphene/Carbon Nanosheets or other 2D Structures_not,Polymer Derived_not,Carbon Nanofiber/Nanotubes_yes,Carbon Black Derived_not,Biomass or other Organic Derived_not,Main Transition Metal Content (wt. %)_2~5,Nitrogen Cotent (wt. %)_4~8,Metal-N Coordination Number (XAS)_3~4,Pyridinic N Ratio_25~50,Pyrrolic N Ratio_25~50,Graphitic N Ratio_0~25,Oxidized N Ratio_0~25,Raman ID/IG Ratio_1.2~,BET Surface Area (m2/g)_500~1000,Acid Wash_yes,Pyrolysis Temperature (¡ãC)_~700,Pyrolysis Time (h)_~1,Rising Rate (¡ãC min-1)_~4,H-type Cell,Electrolyte Concentration (M)_0.5,Catalyst Loading (mg cm-2)_0.5~1,Nafion115,Glassy Carbon,Electrode Area cm2_1~,Electrolyte pH_7~8,11.718472,21.590498,31.462524,41.33455,31.706278,-0.76,-0.65,0.65,50,disqualified
Ni,ZIF or MOF Derived_not,Hard or Soft Templated_not,Graphene/Carbon Nanosheets or other 2D Structures_not,Polymer Derived_not,Carbon Nanofiber/Nanotubes_yes,Carbon Black Derived_not,Biomass or other Organic Derived_not,Main Transition Metal Content (wt. %)_5~10,Nitrogen Cotent (wt. %)_4~8,Metal-N Coordination Number (XAS)_3~4,Pyridinic N Ratio_50~75,Pyrrolic N Ratio_25~50,Graphitic N Ratio_0~25,Oxidized N Ratio_0~25,Raman ID/IG Ratio_1~1.2,BET Surface Area (m2/g)_500~1000,Acid Wash_yes,Pyrolysis Temperature (¡ãC)_~700,Pyrolysis Time (h)_~1,Rising Rate (¡ãC min-1)_~4,H-type Cell,Electrolyte Concentration (M)_0.5,Catalyst Loading (mg cm-2)_0.5~1,Nafion115,Glassy Carbon,Electrode Area cm2_1~,Electrolyte pH_7~8,33.631934,34.643512,35.65509,34.643512,25.295552,-0.76,-0.65,0.65,39.84,disqualified
Ni,ZIF or MOF Derived_not,Hard or Soft Templated_not,Graphene/Carbon Nanosheets or other 2D Structures_not,Polymer Derived_not,Carbon Nanofiber/Nanotubes_yes,Carbon Black Derived_not,Biomass or other Organic Derived_not,Main Transition Metal Content (wt. %)_5~10,Nitrogen Cotent (wt. %)_~4,Metal-N Coordination Number (XAS)_3~4,Pyridinic N Ratio_25~50,Pyrrolic N Ratio_25~50,Graphitic N Ratio_0~25,Oxidized N Ratio_0~25,Raman ID/IG Ratio_1.2~,BET Surface Area (m2/g)_500~1000,Acid Wash_yes,Pyrolysis Temperature (¡ãC)_700~800,Pyrolysis Time (h)_~1,Rising Rate (¡ãC min-1)_~4,H-type Cell,Electrolyte Concentration (M)_0.5,Catalyst Loading (mg cm-2)_0.5~1,Nafion115,Glassy Carbon,Electrode Area cm2_~1,Electrolyte pH_7~8,24.018978,28.953692,33.888406,38.82312,29.285956,-0.76,-0.65,0.65,42.19,disqualified
Ni,ZIF or MOF Derived_not,Hard or Soft Templated_not,Graphene/Carbon Nanosheets or other 2D Structures_yes,Polymer Derived_not,Carbon Nanofiber/Nanotubes_not,Carbon Black Derived_not,Biomass or other Organic Derived_not,Main Transition Metal Content (wt. %)_~0.5,Nitrogen Cotent (wt. %)_~4,Metal-N Coordination Number (XAS)_3~4,Pyridinic N Ratio_50~75,Pyrrolic N Ratio_25~50,Graphitic N Ratio_0~25,Oxidized N Ratio_0~25,Raman ID/IG Ratio_0.8~1,BET Surface Area (m2/g)_1000~,Acid Wash_not,Pyrolysis Temperature (¡ãC)_900~1000,Pyrolysis Time (h)_~1,Rising Rate (¡ãC min-1)_4~8,H-type Cell,Electrolyte Concentration (M)_0.1,Catalyst Loading (mg cm-2)_0.5~1,Nafion211,Glassy Carbon,Electrode Area cm2_1~,Electrolyte pH_7~8,43.74587,64.78069,85.1621,81.59347,63.54926,-0.75,-0.64,0.64,90.77,qualified
Co,ZIF or MOF Derived_not,Hard or Soft Templated_not,Graphene/Carbon Nanosheets or other 2D Structures_yes,Polymer Derived_not,Carbon Nanofiber/Nanotubes_not,Carbon Black Derived_not,Biomass or other Organic Derived_not,Main Transition Metal Content (wt. %)_~0.5,Nitrogen Cotent (wt. %)_~4,Metal-N Coordination Number (XAS)_3~4,Pyridinic N Ratio_50~75,Pyrrolic N Ratio_25~50,Graphitic N Ratio_0~25,Oxidized N Ratio_0~25,Raman ID/IG Ratio_0.8~1,BET Surface Area (m2/g)_1000~,Acid Wash_not,Pyrolysis Temperature (¡ãC)_900~1000,Pyrolysis Time (h)_~1,Rising Rate (¡ãC min-1)_4~8,H-type Cell,Electrolyte Concentration (M)_0.1,Catalyst Loading (mg cm-2)_0.5~1,Nafion211,Glassy Carbon,Electrode Area cm2_1~,Electrolyte pH_7~8,61.91573,64.25294,60.40786,42.36366,24.31946,-0.58,-0.47,0.47,66.28,disqualified
