Repository: dravendr/CO2RR_Machine-Learning

# CO2RR_Machine-Learning
The machine learning code file was written in jupyter notebook and saved in the corresponding format of .ipynb. To run the code, we suggest users to install Anaconda 3 in windows 10 and install the following necessary python packages with the same or higher version to set up compatible environment: Python 3.7; jupyter 1.0.0; numpy 1.20.2; pandas 1.0.1; scikit-learn 0.22.1; matplotlib 3.1.3; shap 0.39.0；seaborn 0.10.0; tensorflow-gpu 2.4.1; tensorflow-estimator 2.4.0; Keras 2.4.3; keras-metrics 1.1.0; catboost 0.23.2; lightgbm 3.2.1; xgboost 1.0.2. For training the ANN models, two GPU of GTX 2080ti equipped with i9 9900k was used.

File: Selected Feature Modelling/apriori/database_basic_FEOVP.csv (part 13 of 14)
Element,ZIF or MOF Derived,Hard or Soft Templated,Graphene/Carbon Nanosheets or other 2D Structures,Polymer Derived,Carbon Nanofiber/Nanotubes,Carbon Black Derived,Biomass or other Organic Derived,Main Transition Metal Content (wt. %),Nitrogen Cotent (wt. %),Metal-N Coordination Number (XAS),Pyridinic N Ratio,Pyrrolic N Ratio,Graphitic N Ratio,Oxidized N Ratio,Raman ID/IG Ratio,BET Surface Area (m2/g),Acid Wash,Pyrolysis Temperature (¡ãC),Pyrolysis Time (h),Rising Rate (¡ãC min-1),Flow Cell/H-type Cell,Electrolyte Concentration (M),Catalyst Loading (mg cm-2),Nafion Membrane Thickness (¦Ìm),Carbon Paper/Glassy Carbon,Electrode Area cm2,Electrolyte pH,FE of Product (CO) at -0.5V (vs.RHE),FE of Product (CO) at -0.6V (vs.RHE),FE of Product (CO) at -0.7V (vs.RHE),FE of Product (CO) at -0.8V (vs.RHE),FE of Product (CO) at -0.9V (vs.RHE),Potential for Maximum FE of Product (CO) (vs.RHE),"corresponding overpotential (eV) ¦Ç=E-Eo,CO£¬-0.11 eV£¬Formate£¬-0.011",Overpotential (V),Maximum FE,FE90
Ni,ZIF or MOF Derived_not,Hard or Soft Templated_not,Graphene/Carbon Nanosheets or other 2D Structures_yes,Polymer Derived_not,Carbon Nanofiber/Nanotubes_not,Carbon Black Derived_not,Biomass or other Organic Derived_not,Main Transition Metal Content (wt. %)_~0.5,Nitrogen Cotent (wt. %)_~4,Metal-N Coordination Number (XAS)_4~6,Pyridinic N Ratio_50~75,Pyrrolic N Ratio_25~50,Graphitic N Ratio_0~25,Oxidized N Ratio_0~25,Raman ID/IG Ratio_1~1.2,BET Surface Area (m2/g)_1000~,Acid Wash_not,Pyrolysis Temperature (¡ãC)_900~1000,Pyrolysis Time (h)_~1,Rising Rate (¡ãC min-1)_4~8,H-type Cell,Electrolyte Concentration (M)_0.1,Catalyst Loading (mg cm-2)_0.5~1,Nafion211,Glassy Carbon,Electrode Area cm2_1~,Electrolyte pH_7~8,96.37062,95.54129,88.98204,76.81854,64.65504,-0.48,-0.37,0.37,96.64,qualified
Ni,ZIF or MOF Derived_not,Hard or Soft Templated_not,Graphene/Carbon Nanosheets or other 2D Structures_not,Polymer Derived_yes,Carbon Nanofiber/Nanotubes_not,Carbon Black Derived_yes,Biomass or other Organic Derived_not,Main Transition Metal Content (wt. %)_~0.5,Nitrogen Cotent (wt. %)_~4,Metal-N Coordination Number (XAS)_2~3,Pyridinic N Ratio_~25,Pyrrolic N Ratio_0~25,Graphitic N Ratio_25~50,Oxidized N Ratio_0~25,Raman ID/IG Ratio_1~1.2,BET Surface Area (m2/g)_0~500,Acid Wash_yes,Pyrolysis Temperature (¡ãC)_900~1000,Pyrolysis Time (h)_~1,Rising Rate (¡ãC min-1)_4~8,H-type Cell,Electrolyte Concentration (M)_0.5,Catalyst Loading (mg cm-2)_~0.5,Nafion117,Glassy Carbon,Electrode Area cm2_~1,Electrolyte pH_7~8,93.96553,96.04346,98.12139,98.46508,97.563,-0.8,-0.69,0.69,98.46508,qualified
Ni,ZIF or MOF Derived_not,Hard or Soft Templated_not,Graphene/Carbon Nanosheets or other 2D Structures_not,Polymer Derived_yes,Carbon Nanofiber/Nanotubes_not,Carbon Black Derived_yes,Biomass or other Organic Derived_not,Main Transition Metal Content (wt. %)_~0.5,Nitrogen Cotent (wt. %)_~4,Metal-N Coordination Number (XAS)_3~4,Pyridinic N Ratio_25~50,Pyrrolic N Ratio_0~25,Graphitic N Ratio_50~75,Oxidized N Ratio_0~25,Raman ID/IG Ratio_1~1.2,BET Surface Area (m2/g)_0~500,Acid Wash_yes,Pyrolysis Temperature (¡ãC)_900~1000,Pyrolysis Time (h)_~1,Rising Rate (¡ãC min-1)_4~8,H-type Cell,Electrolyte Concentration (M)_0.5,Catalyst Loading (mg cm-2)_~0.5,Nafion117,Glassy Carbon,Electrode Area cm2_~1,Electrolyte pH_7~8,57.26274,74.17949,91.09624,92.4044,87.17828,-0.8,-0.69,0.69,92.4044,qualified
Ni,ZIF or MOF Derived_not,Hard or Soft Templated_not,Graphene/Carbon Nanosheets or other 2D Structures_not,Polymer Derived_yes,Carbon Nanofiber/Nanotubes_not,Carbon Black Derived_yes,Biomass or other Organic Derived_not,Main Transition Metal Content (wt. %)_~0.5,Nitrogen Cotent (wt. %)_~4,Metal-N Coordination Number (XAS)_3~4,Pyridinic N Ratio_~25,Pyrrolic N Ratio_0~25,Graphitic N Ratio_50~75,Oxidized N Ratio_0~25,Raman ID/IG Ratio_1~1.2,BET Surface Area (m2/g)_0~500,Acid Wash_yes,Pyrolysis Temperature (¡ãC)_900~1000,Pyrolysis Time (h)_~1,Rising Rate (¡ãC min-1)_4~8,H-type Cell,Electrolyte Concentration (M)_0.5,Catalyst Loading (mg cm-2)_~0.5,Nafion117,Glassy Carbon,Electrode Area cm2_~1,Electrolyte pH_7~8,0.01,29.35955,78.98297,87.20602,81.54915,-0.8,-0.69,0.69,87.20602,disqualified
none,ZIF or MOF Derived_not,Hard or Soft Templated_not,Graphene/Carbon Nanosheets or other 2D Structures_not,Polymer Derived_yes,Carbon Nanofiber/Nanotubes_not,Carbon Black Derived_yes,Biomass or other Organic Derived_not,Metal_Free,Nitrogen Cotent (wt. %)_~4,Metal-N Coordination Number (XAS)_0~2,Pyridinic N Ratio_25~50,Pyrrolic N Ratio_0~25,Graphitic N Ratio_50~75,Oxidized N Ratio_0~25,Raman ID/IG Ratio_1~1.2,BET Surface Area (m2/g)_0~500,Acid Wash_yes,Pyrolysis Temperature (¡ãC)_900~1000,Pyrolysis Time (h)_~1,Rising Rate (¡ãC min-1)_4~8,H-type Cell,Electrolyte Concentration (M)_0.5,Catalyst Loading (mg cm-2)_~0.5,Nafion117,Glassy Carbon,Electrode Area cm2_~1,Electrolyte pH_7~8,0.22274,0.32825,0.43376,4.41747,2.30757,-0.8,-0.69,0.69,4.41747,disqualified
Ni,ZIF or MOF Derived_not,Hard or Soft Templated_not,Graphene/Carbon Nanosheets or other 2D Structures_not,Polymer Derived_not,Carbon Nanofiber/Nanotubes_not,Carbon Black Derived_not,Biomass or other Organic Derived_yes,Main Transition Metal Content (wt. %)_2~5,Nitrogen Cotent (wt. %)_8~,Metal-N Coordination Number (XAS)_4~6,Pyridinic N Ratio_50~75,Pyrrolic N Ratio_25~50,Graphitic N Ratio_0~25,Oxidized N Ratio_0~25,Raman ID/IG Ratio_1~1.2,BET Surface Area (m2/g)_0~500,Acid Wash_not,Pyrolysis Temperature (¡ãC)_~700,Pyrolysis Time (h)_1~2,Rising Rate (¡ãC min-1)_4~8,H-type Cell,Electrolyte Concentration (M)_0.5,Catalyst Loading (mg cm-2)_0.5~1,Nafion117,Glassy Carbon,Electrode Area cm2_~1,Electrolyte pH_7~8,69.00245,83.34267,98.48817,97.65191,77.27208,-0.7,-0.59,0.59,98.48817,qualified
Fe,ZIF or MOF Derived_not,Hard or Soft Templated_not,Graphene/Carbon Nanosheets or other 2D Structures_not,Polymer Derived_not,Carbon Nanofiber/Nanotubes_not,Carbon Black Derived_not,Biomass or other Organic Derived_yes,Main Transition Metal Content (wt. %)_5~10,Nitrogen Cotent (wt. %)_8~,Metal-N Coordination Number (XAS)_4~6,Pyridinic N Ratio_50~75,Pyrrolic N Ratio_25~50,Graphitic N Ratio_0~25,Oxidized N Ratio_0~25,Raman ID/IG Ratio_1~1.2,BET Surface Area (m2/g)_0~500,Acid Wash_not,Pyrolysis Temperature (¡ãC)_~700,Pyrolysis Time (h)_1~2,Rising Rate (¡ãC min-1)_4~8,H-type Cell,Electrolyte Concentration (M)_0.5,Catalyst Loading (mg cm-2)_0.5~1,Nafion117,Glassy Carbon,Electrode Area cm2_~1,Electrolyte pH_7~8,81.29849,92.41758,85.01518,59.24615,41.87064,-0.6,-0.49,0.49,92.41758,qualified
Cu,ZIF or MOF Derived_not,Hard or Soft Templated_not,Graphene/Carbon Nanosheets or other 2D Structures_not,Polymer Derived_not,Carbon Nanofiber/Nanotubes_not,Carbon Black Derived_not,Biomass or other Organic Derived_yes,Main Transition Metal Content (wt. %)_5~10,Nitrogen Cotent (wt. %)_8~,Metal-N Coordination Number (XAS)_4~6,Pyridinic N Ratio_50~75,Pyrrolic N Ratio_0~25,Graphitic N Ratio_0~25,Oxidized N Ratio_0~25,Raman ID/IG Ratio_1~1.2,BET Surface Area (m2/g)_500~1000,Acid Wash_not,Pyrolysis Temperature (¡ãC)_~700,Pyrolysis Time (h)_1~2,Rising Rate (¡ãC min-1)_4~8,H-type Cell,Electrolyte Concentration (M)_0.5,Catalyst Loading (mg cm-2)_0.5~1,Nafion117,Glassy Carbon,Electrode Area cm2_~1,Electrolyte pH_7~8,19.13691,37.3177,28.73835,23.68985,18.79621,-0.6,-0.49,0.49,37.3177,disqualified
Co,ZIF or MOF Derived_not,Hard or Soft Templated_not,Graphene/Carbon Nanosheets or other 2D Structures_not,Polymer Derived_not,Carbon Nanofiber/Nanotubes_not,Carbon Black Derived_not,Biomass or other Organic Derived_yes,Main Transition Metal Content (wt. %)_2~5,Nitrogen Cotent (wt. %)_8~,Metal-N Coordination Number (XAS)_3~4,Pyridinic N Ratio_25~50,Pyrrolic N Ratio_25~50,Graphitic N Ratio_0~25,Oxidized N Ratio_0~25,Raman ID/IG Ratio_1~1.2,BET Surface Area (m2/g)_500~1000,Acid Wash_not,Pyrolysis Temperature (¡ãC)_~700,Pyrolysis Time (h)_1~2,Rising Rate (¡ãC min-1)_4~8,H-type Cell,Electrolyte Concentration (M)_0.5,Catalyst Loading (mg cm-2)_0.5~1,Nafion117,Glassy Carbon,Electrode Area cm2_~1,Electrolyte pH_7~8,14.7698,23.19429,21.98637,18.79621,7.52226,-0.6,-0.49,0.49,23.19429,disqualified
Ni,ZIF or MOF Derived_not,Hard or Soft Templated_not,Graphene/Carbon Nanosheets or other 2D Structures_not,Polymer Derived_not,Carbon Nanofiber/Nanotubes_not,Carbon Black Derived_yes,Biomass or other Organic Derived_not,Main Transition Metal Content (wt. %)_2~5,Nitrogen Cotent (wt. %)_4~8,Metal-N Coordination Number (XAS)_6~,Pyridinic N Ratio_25~50,Pyrrolic N Ratio_25~50,Graphitic N Ratio_0~25,Oxidized N Ratio_0~25,Raman ID/IG Ratio_1~1.2,BET Surface Area (m2/g)_0~500,Acid Wash_not,Pyrolysis Temperature (¡ãC)_700~800,Pyrolysis Time (h)_1~2,Rising Rate (¡ãC min-1)_4~8,H-type Cell,Electrolyte Concentration (M)_0.5,Catalyst Loading (mg cm-2)_~0.5,Nafion117,Carbon Paper,Electrode Area cm2_~1,Electrolyte pH_7~8,10.09915,34.85625,57.84109,74.74571,84.83396,-0.9,-0.79,0.79,84.83396,disqualified
Ni,ZIF or MOF Derived_not,Hard or Soft Templated_not,Graphene/Carbon Nanosheets or other 2D Structures_not,Polymer Derived_not,Carbon Nanofiber/Nanotubes_not,Carbon Black Derived_yes,Biomass or other Organic Derived_not,Main Transition Metal Content (wt. %)_2~5,Nitrogen Cotent (wt. %)_4~8,Metal-N Coordination Number (XAS)_3~4,Pyridinic N Ratio_25~50,Pyrrolic N Ratio_0~25,Graphitic N Ratio_25~50,Oxidized N Ratio_0~25,Raman ID/IG Ratio_1~1.2,BET Surface Area (m2/g)_0~500,Acid Wash_not,Pyrolysis Temperature (¡ãC)_700~800,Pyrolysis Time (h)_1~2,Rising Rate (¡ãC min-1)_4~8,H-type Cell,Electrolyte Concentration (M)_0.5,Catalyst Loading (mg cm-2)_~0.5,Nafion117,Carbon Paper,Electrode Area cm2_~1,Electrolyte pH_7~8,39.73678,89.57816,97.73055,98.19407,98.03047,-0.8,-0.69,0.69,98.19407,qualified
Zn,ZIF or MOF Derived_not,Hard or Soft Templated_not,Graphene/Carbon Nanosheets or other 2D Structures_not,Polymer Derived_yes,Carbon Nanofiber/Nanotubes_not,Carbon Black Derived_not,Biomass or other Organic Derived_not,Main Transition Metal Content (wt. %)_~0.5,Nitrogen Cotent (wt. %)_4~8,Metal-N Coordination Number (XAS)_3~4,Pyridinic N Ratio_25~50,Pyrrolic N Ratio_25~50,Graphitic N Ratio_0~25,Oxidized N Ratio_0~25,Raman ID/IG Ratio_0.8~1,BET Surface Area (m2/g)_0~500,Acid Wash_not,Pyrolysis Temperature (¡ãC)_900~1000,Pyrolysis Time (h)_~1,Rising Rate (¡ãC min-1)_~4,H-type Cell,Electrolyte Concentration (M)_0.5,Catalyst Loading (mg cm-2)_1~,Nafion117,Glassy Carbon,Electrode Area cm2_~1,Electrolyte pH_7~8,88.67273,80.89949,58.14104,35.38259,12.62414,-0.44,-0.33,0.33,92.48,qualified
none,ZIF or MOF Derived_not,Hard or Soft Templated_not,Graphene/Carbon Nanosheets or other 2D Structures_not,Polymer Derived_yes,Carbon Nanofiber/Nanotubes_not,Carbon Black Derived_not,Biomass or other Organic Derived_not,Metal_Free,Nitrogen Cotent (wt. %)_4~8,Metal-N Coordination Number (XAS)_0~2,Pyridinic N Ratio_~25,Pyrrolic N Ratio_0~25,Graphitic N Ratio_25~50,Oxidized N Ratio_25~50,Raman ID/IG Ratio_1~1.2,BET Surface Area (m2/g)_0~500,Acid Wash_not,Pyrolysis Temperature (¡ãC)_900~1000,Pyrolysis Time (h)_~1,Rising Rate (¡ãC min-1)_~4,H-type Cell,Electrolyte Concentration (M)_0.5,Catalyst Loading (mg cm-2)_1~,Nafion117,Glassy Carbon,Electrode Area cm2_~1,Electrolyte pH_7~8,41.66852,26.99198,9.5934,0.01,0.01,-0.54,-0.43,0.43,43.63,disqualified
Ni,ZIF or MOF Derived_not,Hard or Soft Templated_not,Graphene/Carbon Nanosheets or other 2D Structures_yes,Polymer Derived_not,Carbon Nanofiber/Nanotubes_not,Carbon Black Derived_not,Biomass or other Organic Derived_not,Main Transition Metal Content (wt. %)_0.5~2,Nitrogen Cotent (wt. %)_~4,Metal-N Coordination Number (XAS)_3~4,Pyridinic N Ratio_50~75,Pyrrolic N Ratio_0~25,Graphitic N Ratio_0~25,Oxidized N Ratio_0~25,Raman ID/IG Ratio_0.8~1,BET Surface Area (m2/g)_500~1000,Acid Wash_not,Pyrolysis Temperature (¡ãC)_700~800,Pyrolysis Time (h)_~1,Rising Rate (¡ãC min-1)_8~,H-type Cell,Electrolyte Concentration (M)_0.5,Catalyst Loading (mg cm-2)_0.5~1,Nafion117,Glassy Carbon,Electrode Area cm2_~1,Electrolyte pH_7~8,,76.81196,87.83927,90.16221,81.45785,-0.77,-0.66,0.66,91.47,qualified
Fe,ZIF or MOF Derived_yes,Hard or Soft Templated_not,Graphene/Carbon Nanosheets or other 2D Structures_not,Polymer Derived_not,Carbon Nanofiber/Nanotubes_not,Carbon Black Derived_not,Biomass or other Organic Derived_not,Main Transition Metal Content (wt. %)_~0.5,Nitrogen Cotent (wt. %)_~4,Metal-N Coordination Number (XAS)_3~4,Pyridinic N Ratio_25~50,Pyrrolic N Ratio_0~25,Graphitic N Ratio_25~50,Oxidized N Ratio_0~25,Raman ID/IG Ratio_1~1.2,BET Surface Area (m2/g)_1000~,Acid Wash_yes,Pyrolysis Temperature (¡ãC)_900~1000,Pyrolysis Time (h)_3~4,Rising Rate (¡ãC min-1)_4~8,H-type Cell,Electrolyte Concentration (M)_0.1,Catalyst Loading (mg cm-2)_0.5~1,Nafion117,Glassy Carbon,Electrode Area cm2_~1,Electrolyte pH_~7,96.827642,99.203316,96.22084,89.305618,82.390396,-0.58,-0.47,0.47,99.57541,qualified
Fe,ZIF or MOF Derived_yes,Hard or Soft Templated_not,Graphene/Carbon Nanosheets or other 2D Structures_not,Polymer Derived_not,Carbon Nanofiber/Nanotubes_not,Carbon Black Derived_not,Biomass or other Organic Derived_not,Main Transition Metal Content (wt. %)_~0.5,Nitrogen Cotent (wt. %)_~4,Metal-N Coordination Number (XAS)_3~4,Pyridinic N Ratio_25~50,Pyrrolic N Ratio_0~25,Graphitic N Ratio_25~50,Oxidized N Ratio_0~25,Raman ID/IG Ratio_1~1.2,BET Surface Area (m2/g)_1000~,Acid Wash_yes,Pyrolysis Temperature (¡ãC)_900~1000,Pyrolysis Time (h)_3~4,Rising Rate (¡ãC min-1)_4~8,H-type Cell,Electrolyte Concentration (M)_0.5,Catalyst Loading (mg cm-2)_0.5~1,Nafion117,Glassy Carbon,Electrode Area cm2_~1,Electrolyte pH_7~8,96.318156,99.025858,95.219048,84.628686,74.038324,-0.58,-0.47,0.47,99.4323,qualified
Fe,ZIF or MOF Derived_yes,Hard or Soft Templated_not,Graphene/Carbon Nanosheets or other 2D Structures_not,Polymer Derived_not,Carbon Nanofiber/Nanotubes_not,Carbon Black Derived_not,Biomass or other Organic Derived_not,Main Transition Metal Content (wt. %)_~0.5,Nitrogen Cotent (wt. %)_~4,Metal-N Coordination Number (XAS)_3~4,Pyridinic N Ratio_25~50,Pyrrolic N Ratio_0~25,Graphitic N Ratio_25~50,Oxidized N Ratio_0~25,Raman ID/IG Ratio_1~1.2,BET Surface Area (m2/g)_1000~,Acid Wash_yes,Pyrolysis Temperature (¡ãC)_900~1000,Pyrolysis Time (h)_3~4,Rising Rate (¡ãC min-1)_4~8,H-type Cell,Electrolyte Concentration (M)_1,Catalyst Loading (mg cm-2)_0.5~1,Nafion117,Glassy Carbon,Electrode Area cm2_~1,Electrolyte pH_8~,94.65111,99.145598,94.819444,79.652656,64.485868,-0.58,-0.47,0.47,99.56643,qualified
Fe,ZIF or MOF Derived_yes,Hard or Soft Templated_not,Graphene/Carbon Nanosheets or other 2D Structures_not,Polymer Derived_not,Carbon Nanofiber/Nanotubes_not,Carbon Black Derived_not,Biomass or other Organic Derived_not,Main Transition Metal Content (wt. %)_~0.5,Nitrogen Cotent (wt. %)_~4,Metal-N Coordination Number (XAS)_3~4,Pyridinic N Ratio_25~50,Pyrrolic N Ratio_0~25,Graphitic N Ratio_0~25,Oxidized N Ratio_0~25,Raman ID/IG Ratio_1~1.2,BET Surface Area (m2/g)_0~500,Acid Wash_not,Pyrolysis Temperature (¡ãC)_900~1000,Pyrolysis Time (h)_3~4,Rising Rate (¡ãC min-1)_~4,H-type Cell,Electrolyte Concentration (M)_0.1,Catalyst Loading (mg cm-2)_0.5~1,Nafion117,Glassy Carbon,Electrode Area cm2_~1,Electrolyte pH_~7,74.369248,91.09512,83.07741,77.990606,72.903802,-0.58,-0.47,0.47,92.85648,qualified
Fe,ZIF or MOF Derived_yes,Hard or Soft Templated_not,Graphene/Carbon Nanosheets or other 2D Structures_not,Polymer Derived_not,Carbon Nanofiber/Nanotubes_not,Carbon Black Derived_not,Biomass or other Organic Derived_not,Main Transition Metal Content (wt. %)_~0.5,Nitrogen Cotent (wt. %)_~4,Metal-N Coordination Number (XAS)_3~4,Pyridinic N Ratio_25~50,Pyrrolic N Ratio_0~25,Graphitic N Ratio_0~25,Oxidized N Ratio_0~25,Raman ID/IG Ratio_1~1.2,BET Surface Area (m2/g)_0~500,Acid Wash_not,Pyrolysis Temperature (¡ãC)_900~1000,Pyrolysis Time (h)_3~4,Rising Rate (¡ãC min-1)_~4,H-type Cell,Electrolyte Concentration (M)_0.5,Catalyst Loading (mg cm-2)_0.5~1,Nafion117,Glassy Carbon,Electrode Area cm2_~1,Electrolyte pH_7~8,66.032152,81.095294,76.13061,66.952758,57.774906,-0.58,-0.47,0.47,81.88908,disqualified
Fe,ZIF or MOF Derived_yes,Hard or Soft Templated_not,Graphene/Carbon Nanosheets or other 2D Structures_not,Polymer Derived_not,Carbon Nanofiber/Nanotubes_not,Carbon Black Derived_not,Biomass or other Organic Derived_not,Main Transition Metal Content (wt. %)_~0.5,Nitrogen Cotent (wt. %)_~4,Metal-N Coordination Number (XAS)_3~4,Pyridinic N Ratio_25~50,Pyrrolic N Ratio_0~25,Graphitic N Ratio_0~25,Oxidized N Ratio_0~25,Raman ID/IG Ratio_1~1.2,BET Surface Area (m2/g)_0~500,Acid Wash_not,Pyrolysis Temperature (¡ãC)_900~1000,Pyrolysis Time (h)_3~4,Rising Rate (¡ãC min-1)_~4,H-type Cell,Electrolyte Concentration (M)_1,Catalyst Loading (mg cm-2)_0.5~1,Nafion117,Glassy Carbon,Electrode Area cm2_~1,Electrolyte pH_8~,54.773072,74.316512,73.143792,58.981388,44.818984,-0.68,-0.57,0.57,75.99984,disqualified
Se,ZIF or MOF Derived_not,Hard or Soft Templated_not,Graphene/Carbon Nanosheets or other 2D Structures_yes,Polymer Derived_not,Carbon Nanofiber/Nanotubes_not,Carbon Black Derived_not,Biomass or other Organic Derived_not,Main Transition Metal Content (wt. %)_0.5~2,Nitrogen Cotent (wt. %)_~4,Metal-N Coordination Number (XAS)_4~6,Pyridinic N Ratio_25~50,Pyrrolic N Ratio_0~25,Graphitic N Ratio_50~75,Oxidized N Ratio_0~25,Raman ID/IG Ratio_1~1.2,BET Surface Area (m2/g)_500~1000,Acid Wash_not,Pyrolysis Temperature (¡ãC)_900~1000,Pyrolysis Time (h)_~1,Rising Rate (¡ãC min-1)_4~8,H-type Cell,Electrolyte Concentration (M)_0.1,Catalyst Loading (mg cm-2)_0.5~1,Nafion117,Glassy Carbon,Electrode Area cm2_1~,Electrolyte pH_~7,87.77463,89.70803,86.00462,80.36781,64.5194,-0.6,-0.49,0.49,89.70803,disqualified
Co,ZIF or MOF Derived_not,Hard or Soft Templated_yes,Graphene/Carbon Nanosheets or other 2D Structures_not,Polymer Derived_not,Carbon Nanofiber/Nanotubes_not,Carbon Black Derived_not,Biomass or other Organic Derived_not,Main Transition Metal Content (wt. %)_0.5~2,Nitrogen Cotent (wt. %)_8~,Metal-N Coordination Number (XAS)_3~4,Pyridinic N Ratio_25~50,Pyrrolic N Ratio_0~25,Graphitic N Ratio_0~25,Oxidized N Ratio_0~25,Raman ID/IG Ratio_1~1.2,BET Surface Area (m2/g)_0~500,Acid Wash_yes,Pyrolysis Temperature (¡ãC)_~700,Pyrolysis Time (h)_3~4,Rising Rate (¡ãC min-1)_~4,H-type Cell,Electrolyte Concentration (M)_0.1,Catalyst Loading (mg cm-2)_~0.5,Nafion117,Glassy Carbon,Electrode Area cm2_~1,Electrolyte pH_~7,1.32268,6.88928,8.75051,6.42824,4.0206,-0.7,-0.59,0.59,8.75051,disqualified
Co,ZIF or MOF Derived_not,Hard or Soft Templated_yes,Graphene/Carbon Nanosheets or other 2D Structures_not,Polymer Derived_not,Carbon Nanofiber/Nanotubes_not,Carbon Black Derived_not,Biomass or other Organic Derived_not,Main Transition Metal Content (wt. %)_0.5~2,Nitrogen Cotent (wt. %)_4~8,Metal-N Coordination Number (XAS)_3~4,Pyridinic N Ratio_50~75,Pyrrolic N Ratio_0~25,Graphitic N Ratio_25~50,Oxidized N Ratio_0~25,Raman ID/IG Ratio_1~1.2,BET Surface Area (m2/g)_500~1000,Acid Wash_yes,Pyrolysis Temperature (¡ãC)_700~800,Pyrolysis Time (h)_3~4,Rising Rate (¡ãC min-1)_~4,H-type Cell,Electrolyte Concentration (M)_0.1,Catalyst Loading (mg cm-2)_~0.5,Nafion117,Glassy Carbon,Electrode Area cm2_~1,Electrolyte pH_~7,26.7822,43.03804,47.3069,43.6869,34.56861,-0.7,-0.59,0.59,47.3069,disqualified
Co,ZIF or MOF Derived_not,Hard or Soft Templated_yes,Graphene/Carbon Nanosheets or other 2D Structures_not,Polymer Derived_not,Carbon Nanofiber/Nanotubes_not,Carbon Black Derived_not,Biomass or other Organic Derived_not,Main Transition Metal Content (wt. %)_0.5~2,Nitrogen Cotent (wt. %)_4~8,Metal-N Coordination Number (XAS)_3~4,Pyridinic N Ratio_25~50,Pyrrolic N Ratio_0~25,Graphitic N Ratio_25~50,Oxidized N Ratio_0~25,Raman ID/IG Ratio_1~1.2,BET Surface Area (m2/g)_500~1000,Acid Wash_yes,Pyrolysis Temperature (¡ãC)_800~900,Pyrolysis Time (h)_3~4,Rising Rate (¡ãC min-1)_~4,H-type Cell,Electrolyte Concentration (M)_0.1,Catalyst Loading (mg cm-2)_~0.5,Nafion117,Glassy Carbon,Electrode Area cm2_~1,Electrolyte pH_~7,36.15662,50.73907,54.35907,48.69001,43.96011,-0.7,-0.59,0.59,54.35907,disqualified
Co,ZIF or MOF Derived_not,Hard or Soft Templated_yes,Graphene/Carbon Nanosheets or other 2D Structures_not,Polymer Derived_not,Carbon Nanofiber/Nanotubes_not,Carbon Black Derived_not,Biomass or other Organic Derived_not,Main Transition Metal Content (wt. %)_0.5~2,Nitrogen Cotent (wt. %)_~4,Metal-N Coordination Number (XAS)_3~4,Pyridinic N Ratio_25~50,Pyrrolic N Ratio_0~25,Graphitic N Ratio_25~50,Oxidized N Ratio_0~25,Raman ID/IG Ratio_0.8~1,BET Surface Area (m2/g)_1000~,Acid Wash_yes,Pyrolysis Temperature (¡ãC)_900~1000,Pyrolysis Time (h)_3~4,Rising Rate (¡ãC min-1)_~4,H-type Cell,Electrolyte Concentration (M)_0.1,Catalyst Loading (mg cm-2)_~0.5,Nafion117,Glassy Carbon,Electrode Area cm2_~1,Electrolyte pH_~7,44.5236,55.57142,61.97472,55.00793,48.04115,-0.7,-0.59,0.59,61.97472,disqualified
Fe,ZIF or MOF Derived_not,Hard or Soft Templated_not,Graphene/Carbon Nanosheets or other 2D Structures_not,Polymer Derived_not,Carbon Nanofiber/Nanotubes_not,Carbon Black Derived_not,Biomass or other Organic Derived_yes,Main Transition Metal Content (wt. %)_0.5~2,Nitrogen Cotent (wt. %)_4~8,Metal-N Coordination Number (XAS)_3~4,Pyridinic N Ratio_50~75,Pyrrolic N Ratio_25~50,Graphitic N Ratio_0~25,Oxidized N Ratio_0~25,Raman ID/IG Ratio_0.8~1,BET Surface Area (m2/g)_500~1000,Acid Wash_not,Pyrolysis Temperature (¡ãC)_700~800,Pyrolysis Time (h)_~1,Rising Rate (¡ãC min-1)_8~,H-type Cell,Electrolyte Concentration (M)_0.5,Catalyst Loading (mg cm-2)_0.5~1,Nafion117,Glassy Carbon,Electrode Area cm2_~1,Electrolyte pH_7~8,51.16953,51.7647,53.77693,49.92252,41.90196,-0.6,-0.49,0.49,51.7647,disqualified
Ni,ZIF or MOF Derived_not,Hard or Soft Templated_not,Graphene/Carbon Nanosheets or other 2D Structures_not,Polymer Derived_not,Carbon Nanofiber/Nanotubes_not,Carbon Black Derived_not,Biomass or other Organic Derived_yes,Main Transition Metal Content (wt. %)_0.5~2,Nitrogen Cotent (wt. %)_4~8,Metal-N Coordination Number (XAS)_3~4,Pyridinic N Ratio_25~50,Pyrrolic N Ratio_25~50,Graphitic N Ratio_0~25,Oxidized N Ratio_0~25,Raman ID/IG Ratio_1~1.2,BET Surface Area (m2/g)_500~1000,Acid Wash_not,Pyrolysis Temperature (¡ãC)_700~800,Pyrolysis Time (h)_~1,Rising Rate (¡ãC min-1)_8~,H-type Cell,Electrolyte Concentration (M)_0.5,Catalyst Loading (mg cm-2)_0.5~1,Nafion117,Glassy Carbon,Electrode Area cm2_~1,Electrolyte pH_7~8,61.03719,71.23878,70.24505,61.70622,48.17275,-0.6,-0.49,0.49,71.23878,disqualified
Fe,ZIF or MOF Derived_not,Hard or Soft Templated_not,Graphene/Carbon Nanosheets or other 2D Structures_not,Polymer Derived_not,Carbon Nanofiber/Nanotubes_not,Carbon Black Derived_not,Biomass or other Organic Derived_yes,Main Transition Metal Content (wt. %)_0.5~2,Nitrogen Cotent (wt. %)_4~8,Metal-N Coordination Number (XAS)_3~4,Pyridinic N Ratio_25~50,Pyrrolic N Ratio_25~50,Graphitic N Ratio_0~25,Oxidized N Ratio_0~25,Raman ID/IG Ratio_0.8~1,BET Surface Area (m2/g)_500~1000,Acid Wash_not,Pyrolysis Temperature (¡ãC)_700~800,Pyrolysis Time (h)_~1,Rising Rate (¡ãC min-1)_8~,H-type Cell,Electrolyte Concentration (M)_0.5,Catalyst Loading (mg cm-2)_0.5~1,Nafion117,Glassy Carbon,Electrode Area cm2_~1,Electrolyte pH_7~8,59.24121,49.33421,19.24404,8.62405,7.14285,-0.5,-0.39,0.39,59.24121,disqualified
Fe,ZIF or MOF Derived_not,Hard or Soft Templated_not,Graphene/Carbon Nanosheets or other 2D Structures_not,Polymer Derived_yes,Carbon Nanofiber/Nanotubes_not,Carbon Black Derived_not,Biomass or other Organic Derived_not,Main Transition Metal Content (wt. %)_2~5,Nitrogen Cotent (wt. %)_8~,Metal-N Coordination Number (XAS)_3~4,Pyridinic N Ratio_50~75,Pyrrolic N Ratio_0~25,Graphitic N Ratio_0~25,Oxidized N Ratio_0~25,Raman ID/IG Ratio_1~1.2,BET Surface Area (m2/g)_500~1000,Acid Wash_yes,Pyrolysis Temperature (¡ãC)_~700,Pyrolysis Time (h)_1~2,Rising Rate (¡ãC min-1)_~4,H-type Cell,Electrolyte Concentration (M)_0.5,Catalyst Loading (mg cm-2)_1~,Nafion117,Glassy Carbon,Electrode Area cm2_~1,Electrolyte pH_7~8,84.42597,77.22195,70.3651,56.32594,38.14229,-0.45,-0.34,0.34,86.31,disqualified
Fe,ZIF or MOF Derived_not,Hard or Soft Templated_not,Graphene/Carbon Nanosheets or other 2D Structures_not,Polymer Derived_yes,Carbon Nanofiber/Nanotubes_not,Carbon Black Derived_not,Biomass or other Organic Derived_not,Main Transition Metal Content (wt. %)_2~5,Nitrogen Cotent (wt. %)_4~8,Metal-N Coordination Number (XAS)_3~4,Pyridinic N Ratio_25~50,Pyrrolic N Ratio_0~25,Graphitic N Ratio_25~50,Oxidized N Ratio_0~25,Raman ID/IG Ratio_0.8~1,BET Surface Area (m2/g)_500~1000,Acid Wash_yes,Pyrolysis Temperature (¡ãC)_700~800,Pyrolysis Time (h)_1~2,Rising Rate (¡ãC min-1)_~4,H-type Cell,Electrolyte Concentration (M)_0.5,Catalyst Loading (mg cm-2)_1~,Nafion117,Glassy Carbon,Electrode Area cm2_~1,Electrolyte pH_7~8,77.46063,70.84248,63.39977,50.31535,33.67232,-0.45,-0.34,0.34,80.52,disqualified
Fe,ZIF or MOF Derived_not,Hard or Soft Templated_not,Graphene/Carbon Nanosheets or other 2D Structures_not,Polymer Derived_yes,Carbon Nanofiber/Nanotubes_not,Carbon Black Derived_not,Biomass or other Organic Derived_not,Main Transition Metal Content (wt. %)_~0.5,Nitrogen Cotent (wt. %)_4~8,Metal-N Coordination Number (XAS)_3~4,Pyridinic N Ratio_25~50,Pyrrolic N Ratio_0~25,Graphitic N Ratio_25~50,Oxidized N Ratio_0~25,Raman ID/IG Ratio_0.8~1,BET Surface Area (m2/g)_500~1000,Acid Wash_yes,Pyrolysis Temperature (¡ãC)_800~900,Pyrolysis Time (h)_1~2,Rising Rate (¡ãC min-1)_~4,H-type Cell,Electrolyte Concentration (M)_0.5,Catalyst Loading (mg cm-2)_1~,Nafion117,Glassy Carbon,Electrode Area cm2_~1,Electrolyte pH_7~8,78.76257,67.30556,50.77103,33.78081,22.69269,-0.45,-0.34,0.34,83.36,disqualified
Zn,ZIF or MOF Derived_not,Hard or Soft Templated_not,Graphene/Carbon Nanosheets or other 2D Structures_not,Polymer Derived_not,Carbon Nanofiber/Nanotubes_not,Carbon Black Derived_not,Biomass or other Organic Derived_yes,Main Transition Metal Content (wt. %)_~0.5,Nitrogen Cotent (wt. %)_~4,Metal-N Coordination Number (XAS)_4~6,Pyridinic N Ratio_50~75,Pyrrolic N Ratio_25~50,Graphitic N Ratio_0~25,Oxidized N Ratio_0~25,Raman ID/IG Ratio_1.2~,BET Surface Area (m2/g)_1000~,Acid Wash_yes,Pyrolysis Temperature (¡ãC)_800~900,Pyrolysis Time (h)_~1,Rising Rate (¡ãC min-1)_4~8,H-type Cell,Electrolyte Concentration (M)_0.5,Catalyst Loading (mg cm-2)_0.5~1,Nafion115,Glassy Carbon,Electrode Area cm2_~1,Electrolyte pH_7~8,83.99132,77.13322,67.96727,59.86523,51.76319,-0.44,-0.33,0.33,86.13,disqualified
Zn,ZIF or MOF Derived_not,Hard or Soft Templated_not,Graphene/Carbon Nanosheets or other 2D Structures_not,Polymer Derived_not,Carbon Nanofiber/Nanotubes_not,Carbon Black Derived_not,Biomass or other Organic Derived_yes,Main Transition Metal Content (wt. %)_~0.5,Nitrogen Cotent (wt. %)_~4,Metal-N Coordination Number (XAS)_4~6,Pyridinic N Ratio_50~75,Pyrrolic N Ratio_0~25,Graphitic N Ratio_0~25,Oxidized N Ratio_0~25,Raman ID/IG Ratio_1.2~,BET Surface Area (m2/g)_1000~,Acid Wash_yes,Pyrolysis Temperature (¡ãC)_800~900,Pyrolysis Time (h)_1~2,Rising Rate (¡ãC min-1)_4~8,H-type Cell,Electrolyte Concentration (M)_0.5,Catalyst Loading (mg cm-2)_0.5~1,Nafion115,Glassy Carbon,Electrode Area cm2_~1,Electrolyte pH_7~8,94.94135,88.80344,80.34131,74.38344,68.42557,-0.44,-0.33,0.33,96.02,qualified
Zn,ZIF or MOF Derived_not,Hard or Soft Templated_not,Graphene/Carbon Nanosheets or other 2D Structures_not,Polymer Derived_not,Carbon Nanofiber/Nanotubes_not,Carbon Black Derived_not,Biomass or other Organic Derived_yes,Main Transition Metal Content (wt. %)_~0.5,Nitrogen Cotent (wt. %)_~4,Metal-N Coordination Number (XAS)_4~6,Pyridinic N Ratio_50~75,Pyrrolic N Ratio_25~50,Graphitic N Ratio_0~25,Oxidized N Ratio_0~25,Raman ID/IG Ratio_1.2~,BET Surface Area (m2/g)_1000~,Acid Wash_yes,Pyrolysis Temperature (¡ãC)_800~900,Pyrolysis Time (h)_3~4,Rising Rate (¡ãC min-1)_4~8,H-type Cell,Electrolyte Concentration (M)_0.5,Catalyst Loading (mg cm-2)_0.5~1,Nafion115,Glassy Carbon,Electrode Area cm2_~1,Electrolyte pH_7~8,88.98349,81.58526,70.19329,61.28923,52.38517,-0.44,-0.33,0.33,91.74,qualified
Ni,ZIF or MOF Derived_not,Hard or Soft Templated_not,Graphene/Carbon Nanosheets or other 2D Structures_not,Polymer Derived_not,Carbon Nanofiber/Nanotubes_not,Carbon Black Derived_not,Biomass or other Organic Derived_yes,Main Transition Metal Content (wt. %)_2~5,Nitrogen Cotent (wt. %)_8~,Metal-N Coordination Number (XAS)_3~4,Pyridinic N Ratio_50~75,Pyrrolic N Ratio_0~25,Graphitic N Ratio_0~25,Oxidized N Ratio_0~25,Raman ID/IG Ratio_1~1.2,BET Surface Area (m2/g)_500~1000,Acid Wash_yes,Pyrolysis Temperature (¡ãC)_700~800,Pyrolysis Time (h)_~1,Rising Rate (¡ãC min-1)_~4,Flow Cell,Electrolyte Concentration (M)_1,Catalyst Loading (mg cm-2)_~0.5,Nafion117,Glassy Carbon,Electrode Area cm2_1~,Electrolyte pH_8~,97.48132,96.58877,95.69622,94.80367,93.91112,-0.3,-0.19,0.19,99.10414,qualified
none,ZIF or MOF Derived_not,Hard or Soft Templated_not,Graphene/Carbon Nanosheets or other 2D Structures_not,Polymer Derived_not,Carbon Nanofiber/Nanotubes_not,Carbon Black Derived_not,Biomass or other Organic Derived_yes,Metal_Free,Nitrogen Cotent (wt. %)_~4,Metal-N Coordination Number (XAS)_0~2,Pyridinic N Ratio_25~50,Pyrrolic N Ratio_50~75,Graphitic N Ratio_0~25,Oxidized N Ratio_0~25,Raman ID/IG Ratio_1.2~,BET Surface Area (m2/g)_1000~,Acid Wash_yes,Pyrolysis Temperature (¡ãC)_800~900,Pyrolysis Time (h)_1~2,Rising Rate (¡ãC min-1)_4~8,H-type Cell,Electrolyte Concentration (M)_0.5,Catalyst Loading (mg cm-2)_0.5~1,Nafion117,Glassy Carbon,Electrode Area cm2_~1,Electrolyte pH_7~8,0.926339,1.658398,3.2942,4.18602,2.838751,-0.77,-0.66,0.66,4.58,disqualified
Ni,ZIF or MOF Derived_not,Hard or Soft Templated_not,Graphene/Carbon Nanosheets or other 2D Structures_not,Polymer Derived_not,Carbon Nanofiber/Nanotubes_not,Carbon Black Derived_not,Biomass or other Organic Derived_yes,Main Transition Metal Content (wt. %)_2~5,Nitrogen Cotent (wt. %)_4~8,Metal-N Coordination Number (XAS)_3~4,Pyridinic N Ratio_25~50,Pyrrolic N Ratio_25~50,Graphitic N Ratio_0~25,Oxidized N Ratio_0~25,Raman ID/IG Ratio_1.2~,BET Surface Area (m2/g)_1000~,Acid Wash_yes,Pyrolysis Temperature (¡ãC)_800~900,Pyrolysis Time (h)_1~2,Rising Rate (¡ãC min-1)_4~8,H-type Cell,Electrolyte Concentration (M)_0.5,Catalyst Loading (mg cm-2)_1~,Nafion117,Glassy Carbon,Electrode Area cm2_~1,Electrolyte pH_7~8,74.718571,92.383302,96.868634,96.546718,86.452928,-0.77,-0.66,0.66,98.1,qualified
Ni,ZIF or MOF Derived_not,Hard or Soft Templated_not,Graphene/Carbon Nanosheets or other 2D Structures_not,Polymer Derived_not,Carbon Nanofiber/Nanotubes_not,Carbon Black Derived_not,Biomass or other Organic Derived_yes,Main Transition Metal Content (wt. %)_2~5,Nitrogen Cotent (wt. %)_4~8,Metal-N Coordination Number (XAS)_3~4,Pyridinic N Ratio_25~50,Pyrrolic N Ratio_25~50,Graphitic N Ratio_0~25,Oxidized N Ratio_0~25,Raman ID/IG Ratio_1~1.2,BET Surface Area (m2/g)_0~500,Acid Wash_yes,Pyrolysis Temperature (¡ãC)_800~900,Pyrolysis Time (h)_1~2,Rising Rate (¡ãC min-1)_4~8,H-type Cell,Electrolyte Concentration (M)_0.5,Catalyst Loading (mg cm-2)_0.5~1,Nafion117,Glassy Carbon,Electrode Area cm2_~1,Electrolyte pH_7~8,60.027361,61.152868,38.463895,29.183239,22.644809,-0.57,-0.46,0.46,69.8,disqualified
Ni,ZIF or MOF Derived_not,Hard or Soft Templated_yes,Graphene/Carbon Nanosheets or other 2D Structures_not,Polymer Derived_not,Carbon Nanofiber/Nanotubes_not,Carbon Black Derived_not,Biomass or other Organic Derived_not,Main Transition Metal Content (wt. %)_~0.5,Nitrogen Cotent (wt. %)_4~8,Metal-N Coordination Number (XAS)_3~4,Pyridinic N Ratio_25~50,Pyrrolic N Ratio_0~25,Graphitic N Ratio_50~75,Oxidized N Ratio_0~25,Raman ID/IG Ratio_0.8~1,BET Surface Area (m2/g)_500~1000,Acid Wash_yes,Pyrolysis Temperature (¡ãC)_700~800,Pyrolysis Time (h)_3~4,Rising Rate (¡ãC min-1)_4~8,H-type Cell,Electrolyte Concentration (M)_0.1,Catalyst Loading (mg cm-2)_~0.5,Nafion117,Glassy Carbon,Electrode Area cm2_~1,Electrolyte pH_~7,5.18037,15.679,46.14134,71.00078,78.69797,-0.9,-0.79,0.79,78.69797,disqualified
Ni,ZIF or MOF Derived_not,Hard or Soft Templated_yes,Graphene/Carbon Nanosheets or other 2D Structures_not,Polymer Derived_not,Carbon Nanofiber/Nanotubes_not,Carbon Black Derived_not,Biomass or other Organic Derived_not,Main Transition Metal Content (wt. %)_~0.5,Nitrogen Cotent (wt. %)_4~8,Metal-N Coordination Number (XAS)_2~3,Pyridinic N Ratio_25~50,Pyrrolic N Ratio_0~25,Graphitic N Ratio_25~50,Oxidized N Ratio_0~25,Raman ID/IG Ratio_1~1.2,BET Surface Area (m2/g)_500~1000,Acid Wash_yes,Pyrolysis Temperature (¡ãC)_800~900,Pyrolysis Time (h)_1~2,Rising Rate (¡ãC min-1)_4~8,H-type Cell,Electrolyte Concentration (M)_0.1,Catalyst Loading (mg cm-2)_~0.5,Nafion117,Glassy Carbon,Electrode Area cm2_~1,Electrolyte pH_~7,13.33009,40.97918,69.66114,79.16882,84.35964,-0.9,-0.79,0.79,84.35964,disqualified
Co,ZIF or MOF Derived_not,Hard or Soft Templated_not,Graphene/Carbon Nanosheets or other 2D Structures_not,Polymer Derived_not,Carbon Nanofiber/Nanotubes_not,Carbon Black Derived_yes,Biomass or other Organic Derived_not,Main Transition Metal Content (wt. %)_2~5,Nitrogen Cotent (wt. %)_~4,Metal-N Coordination Number (XAS)_6~,Pyridinic N Ratio_25~50,Pyrrolic N Ratio_0~25,Graphitic N Ratio_50~75,Oxidized N Ratio_0~25,Raman ID/IG Ratio_1~1.2,BET Surface Area (m2/g)_0~500,Acid Wash_yes,Pyrolysis Temperature (¡ãC)_700~800,Pyrolysis Time (h)_3~4,Rising Rate (¡ãC min-1)_4~8,H-type Cell,Electrolyte Concentration (M)_0.1,Catalyst Loading (mg cm-2)_0.5~1,Nafion117,Glassy Carbon,Electrode Area cm2_~1,Electrolyte pH_~7,28.29689,35.98599,33.04681,35.98599,33.04681,-0.6,-0.49,0.49,35.98599,disqualified
Co,ZIF or MOF Derived_not,Hard or Soft Templated_not,Graphene/Carbon Nanosheets or other 2D Structures_not,Polymer Derived_not,Carbon Nanofiber/Nanotubes_not,Carbon Black Derived_yes,Biomass or other Organic Derived_not,Main Transition Metal Content (wt. %)_2~5,Nitrogen Cotent (wt. %)_~4,Metal-N Coordination Number (XAS)_6~,Pyridinic N Ratio_25~50,Pyrrolic N Ratio_0~25,Graphitic N Ratio_50~75,Oxidized N Ratio_0~25,Raman ID/IG Ratio_1~1.2,BET Surface Area (m2/g)_0~500,Acid Wash_yes,Pyrolysis Temperature (¡ãC)_800~900,Pyrolysis Time (h)_3~4,Rising Rate (¡ãC min-1)_4~8,H-type Cell,Electrolyte Concentration (M)_0.1,Catalyst Loading (mg cm-2)_0.5~1,Nafion117,Glassy Carbon,Electrode Area cm2_~1,Electrolyte pH_~7,33.7816,40.7359,45.11843,45.48582,45.11843,-0.8,-0.69,0.69,45.48582,disqualified
Co,ZIF or MOF Derived_not,Hard or Soft Templated_not,Graphene/Carbon Nanosheets or other 2D Structures_not,Polymer Derived_not,Carbon Nanofiber/Nanotubes_not,Carbon Black Derived_yes,Biomass or other Organic Derived_not,Main Transition Metal Content (wt. %)_2~5,Nitrogen Cotent (wt. %)_~4,Metal-N Coordination Number (XAS)_6~,Pyridinic N Ratio_~25,Pyrrolic N Ratio_0~25,Graphitic N Ratio_50~75,Oxidized N Ratio_0~25,Raman ID/IG Ratio_1~1.2,BET Surface Area (m2/g)_500~1000,Acid Wash_yes,Pyrolysis Temperature (¡ãC)_900~1000,Pyrolysis Time (h)_3~4,Rising Rate (¡ãC min-1)_4~8,H-type Cell,Electrolyte Concentration (M)_0.1,Catalyst Loading (mg cm-2)_0.5~1,Nafion117,Glassy Carbon,Electrode Area cm2_~1,Electrolyte pH_~7,48.7924,60.49662,61.23141,59.39443,57.55745,-0.7,-0.59,0.59,61.23141,disqualified
Ni,ZIF or MOF Derived_not,Hard or Soft Templated_not,Graphene/Carbon Nanosheets or other 2D Structures_not,Polymer Derived_not,Carbon Nanofiber/Nanotubes_yes,Carbon Black Derived_not,Biomass or other Organic Derived_not,Main Transition Metal Content (wt. %)_0.5~2,Nitrogen Cotent (wt. %)_8~,Metal-N Coordination Number (XAS)_3~4,Pyridinic N Ratio_75~100,Pyrrolic N Ratio_0~25,Graphitic N Ratio_0~25,Oxidized N Ratio_0~25,Raman ID/IG Ratio_1~1.2,BET Surface Area (m2/g)_0~500,Acid Wash_yes,Pyrolysis Temperature (¡ãC)_~700,Pyrolysis Time (h)_1~2,Rising Rate (¡ãC min-1)_8~,H-type Cell,Electrolyte Concentration (M)_0.5,Catalyst Loading (mg cm-2)_0.5~1,Nafion117,Glassy Carbon,Electrode Area cm2_~1,Electrolyte pH_7~8,85.41866,94.70703,94.70703,93.96183,61.30616,-0.6,-0.49,0.49,94.70703,qualified
Fe,ZIF or MOF Derived_yes,Hard or Soft Templated_not,Graphene/Carbon Nanosheets or other 2D Structures_not,Polymer Derived_not,Carbon Nanofiber/Nanotubes_not,Carbon Black Derived_not,Biomass or other Organic Derived_not,Main Transition Metal Content (wt. %)_0.5~2,Nitrogen Cotent (wt. %)_8~,Metal-N Coordination Number (XAS)_4~6,Pyridinic N Ratio_50~75,Pyrrolic N Ratio_25~50,Graphitic N Ratio_0~25,Oxidized N Ratio_0~25,Raman ID/IG Ratio_1~1.2,BET Surface Area (m2/g)_500~1000,Acid Wash_not,Pyrolysis Temperature (¡ãC)_700~800,Pyrolysis Time (h)_2~4,Rising Rate (¡ãC min-1)_4~8,H-type Cell,Electrolyte Concentration (M)_1,Catalyst Loading (mg cm-2)_0.5~1,Nafion115,Glassy Carbon,Electrode Area cm2_1~,Electrolyte pH_8~,90.259415,79.08205,64.305655,51.987465,44.028855,-0.35,-0.24,0.24,96.05,qualified
Fe,ZIF or MOF Derived_yes,Hard or Soft Templated_not,Graphene/Carbon Nanosheets or other 2D Structures_not,Polymer Derived_not,Carbon Nanofiber/Nanotubes_not,Carbon Black Derived_not,Biomass or other Organic Derived_not,Main Transition Metal Content (wt. %)_0.5~2,Nitrogen Cotent (wt. %)_8~,Metal-N Coordination Number (XAS)_4~6,Pyridinic N Ratio_50~75,Pyrrolic N Ratio_25~50,Graphitic N Ratio_0~25,Oxidized N Ratio_0~25,Raman ID/IG Ratio_0.8~1,BET Surface Area (m2/g)_500~1000,Acid Wash_not,Pyrolysis Temperature (¡ãC)_800~900,Pyrolysis Time (h)_2~4,Rising Rate (¡ãC min-1)_4~8,H-type Cell,Electrolyte Concentration (M)_1,Catalyst Loading (mg cm-2)_0.5~1,Nafion115,Glassy Carbon,Electrode Area cm2_1~,Electrolyte pH_8~,97.25375,93.464585,85.139285,74.342195,62.784555,-0.35,-0.24,0.24,98.28,qualified
Co,ZIF or MOF Derived_not,Hard or Soft Templated_not,Graphene/Carbon Nanosheets or other 2D Structures_not,Polymer Derived_not,Carbon Nanofiber/Nanotubes_not,Carbon Black Derived_yes,Biomass or other Organic Derived_not,Main Transition Metal Content (wt. %)_~0.5,Nitrogen Cotent (wt. %)_4~8,Metal-N Coordination Number (XAS)_3~4,Pyridinic N Ratio_25~50,Pyrrolic N Ratio_25~50,Graphitic N Ratio_0~25,Oxidized N Ratio_0~25,Raman ID/IG Ratio_1~1.2,BET Surface Area (m2/g)_0~500,Acid Wash_yes,Pyrolysis Temperature (¡ãC)_~700,Pyrolysis Time (h)_~1,Rising Rate (¡ãC min-1)_4~8,Flow Cell,Electrolyte Concentration (M)_0.5,Catalyst Loading (mg cm-2)_0.5~1,Nafion117,Carbon Paper,Electrode Area cm2_1~,Electrolyte pH_~7,41.59163,71.10524,97.55488,98.18338,97.37156,-0.8,-0.69,0.69,98.18338,qualified
Co,ZIF or MOF Derived_not,Hard or Soft Templated_not,Graphene/Carbon Nanosheets or other 2D Structures_not,Polymer Derived_not,Carbon Nanofiber/Nanotubes_not,Carbon Black Derived_yes,Biomass or other Organic Derived_not,Main Transition Metal Content (wt. %)_~0.5,Nitrogen Cotent (wt. %)_4~8,Metal-N Coordination Number (XAS)_3~4,Pyridinic N Ratio_25~50,Pyrrolic N Ratio_25~50,Graphitic N Ratio_0~25,Oxidized N Ratio_0~25,Raman ID/IG Ratio_1~1.2,BET Surface Area (m2/g)_0~500,Acid Wash_yes,Pyrolysis Temperature (¡ãC)_~700,Pyrolysis Time (h)_~1,Rising Rate (¡ãC min-1)_4~8,Flow Cell,Electrolyte Concentration (M)_0.5,Catalyst Loading (mg cm-2)_0.5~1,Nafion117,Carbon Paper,Electrode Area cm2_1~,Electrolyte pH_7~8,88.89656,89.90464,79.12602,73.74963,64.3668,-0.6,-0.49,0.49,89.90464,disqualified
none,ZIF or MOF Derived_not,Hard or Soft Templated_yes,Graphene/Carbon Nanosheets or other 2D Structures_not,Polymer Derived_yes,Carbon Nanofiber/Nanotubes_not,Carbon Black Derived_not,Biomass or other Organic Derived_not,Metal_Free,Nitrogen Cotent (wt. %)_4~8,Metal-N Coordination Number (XAS)_0~2,Pyridinic N Ratio_25~50,Pyrrolic N Ratio_25~50,Graphitic N Ratio_25~50,Oxidized N Ratio_0~25,Raman ID/IG Ratio_0.8~1,BET Surface Area (m2/g)_0~500,Acid Wash_yes,Pyrolysis Temperature (¡ãC)_900~1000,Pyrolysis Time (h)_1~2,Rising Rate (¡ãC min-1)_~4,H-type Cell,Electrolyte Concentration (M)_0.5,Catalyst Loading (mg cm-2)_0.5~1,Nafion115,Glassy Carbon,Electrode Area cm2_~1,Electrolyte pH_7~8,38.60232,52.69065,73.70526,70.96422,54.78327,-0.7,-0.59,0.59,73.70526,disqualified
Ni,ZIF or MOF Derived_not,Hard or Soft Templated_yes,Graphene/Carbon Nanosheets or other 2D Structures_not,Polymer Derived_yes,Carbon Nanofiber/Nanotubes_not,Carbon Black Derived_not,Biomass or other Organic Derived_not,Main Transition Metal Content (wt. %)_~0.5,Nitrogen Cotent (wt. %)_4~8,Metal-N Coordination Number (XAS)_3~4,Pyridinic N Ratio_25~50,Pyrrolic N Ratio_0~25,Graphitic N Ratio_0~25,Oxidized N Ratio_0~25,Raman ID/IG Ratio_0.8~1,BET Surface Area (m2/g)_0~500,Acid Wash_yes,Pyrolysis Temperature (¡ãC)_700~800,Pyrolysis Time (h)_1~2,Rising Rate (¡ãC min-1)_~4,H-type Cell,Electrolyte Concentration (M)_0.5,Catalyst Loading (mg cm-2)_0.5~1,Nafion115,Glassy Carbon,Electrode Area cm2_~1,Electrolyte pH_7~8,38.10127,73.38105,86.05465,90.21042,92.15567,-0.9,-0.79,0.79,92.15567,qualified
