Repository: dravendr/CO2RR_Machine-Learning

# CO2RR_Machine-Learning
The machine learning code file was written in jupyter notebook and saved in the corresponding format of .ipynb. To run the code, we suggest users to install Anaconda 3 in windows 10 and install the following necessary python packages with the same or higher version to set up compatible environment: Python 3.7; jupyter 1.0.0; numpy 1.20.2; pandas 1.0.1; scikit-learn 0.22.1; matplotlib 3.1.3; shap 0.39.0；seaborn 0.10.0; tensorflow-gpu 2.4.1; tensorflow-estimator 2.4.0; Keras 2.4.3; keras-metrics 1.1.0; catboost 0.23.2; lightgbm 3.2.1; xgboost 1.0.2. For training the ANN models, two GPU of GTX 2080ti equipped with i9 9900k was used.

File: Selected Feature Modelling/apriori/database_basic_FEOVP.csv (part 14 of 14)
Element,ZIF or MOF Derived,Hard or Soft Templated,Graphene/Carbon Nanosheets or other 2D Structures,Polymer Derived,Carbon Nanofiber/Nanotubes,Carbon Black Derived,Biomass or other Organic Derived,Main Transition Metal Content (wt. %),Nitrogen Cotent (wt. %),Metal-N Coordination Number (XAS),Pyridinic N Ratio,Pyrrolic N Ratio,Graphitic N Ratio,Oxidized N Ratio,Raman ID/IG Ratio,BET Surface Area (m2/g),Acid Wash,Pyrolysis Temperature (¡ãC),Pyrolysis Time (h),Rising Rate (¡ãC min-1),Flow Cell/H-type Cell,Electrolyte Concentration (M),Catalyst Loading (mg cm-2),Nafion Membrane Thickness (¦Ìm),Carbon Paper/Glassy Carbon,Electrode Area cm2,Electrolyte pH,FE of Product (CO) at -0.5V (vs.RHE),FE of Product (CO) at -0.6V (vs.RHE),FE of Product (CO) at -0.7V (vs.RHE),FE of Product (CO) at -0.8V (vs.RHE),FE of Product (CO) at -0.9V (vs.RHE),Potential for Maximum FE of Product (CO) (vs.RHE),"corresponding overpotential (eV) ¦Ç=E-Eo,CO£¬-0.11 eV£¬Formate£¬-0.011",Overpotential (V),Maximum FE,FE90
Ni,ZIF or MOF Derived_not,Hard or Soft Templated_yes,Graphene/Carbon Nanosheets or other 2D Structures_not,Polymer Derived_yes,Carbon Nanofiber/Nanotubes_not,Carbon Black Derived_not,Biomass or other Organic Derived_not,Main Transition Metal Content (wt. %)_0.5~2,Nitrogen Cotent (wt. %)_~4,Metal-N Coordination Number (XAS)_3~4,Pyridinic N Ratio_25~50,Pyrrolic N Ratio_0~25,Graphitic N Ratio_25~50,Oxidized N Ratio_0~25,Raman ID/IG Ratio_0.8~1,BET Surface Area (m2/g)_0~500,Acid Wash_yes,Pyrolysis Temperature (¡ãC)_800~900,Pyrolysis Time (h)_1~2,Rising Rate (¡ãC min-1)_~4,H-type Cell,Electrolyte Concentration (M)_0.5,Catalyst Loading (mg cm-2)_0.5~1,Nafion115,Glassy Carbon,Electrode Area cm2_~1,Electrolyte pH_7~8,50.62751,86.52623,92.30304,94.86723,94.54302,-0.8,-0.69,0.69,94.86723,qualified
Ni,ZIF or MOF Derived_not,Hard or Soft Templated_yes,Graphene/Carbon Nanosheets or other 2D Structures_not,Polymer Derived_yes,Carbon Nanofiber/Nanotubes_not,Carbon Black Derived_not,Biomass or other Organic Derived_not,Main Transition Metal Content (wt. %)_0.5~2,Nitrogen Cotent (wt. %)_~4,Metal-N Coordination Number (XAS)_3~4,Pyridinic N Ratio_25~50,Pyrrolic N Ratio_0~25,Graphitic N Ratio_25~50,Oxidized N Ratio_0~25,Raman ID/IG Ratio_0.8~1,BET Surface Area (m2/g)_0~500,Acid Wash_yes,Pyrolysis Temperature (¡ãC)_~700,Pyrolysis Time (h)_1~2,Rising Rate (¡ãC min-1)_~4,H-type Cell,Electrolyte Concentration (M)_0.5,Catalyst Loading (mg cm-2)_0.5~1,Nafion115,Glassy Carbon,Electrode Area cm2_~1,Electrolyte pH_7~8,70.96422,92.15567,95.98722,98.07984,96.78301,-0.8,-0.69,0.69,98.07984,qualified
Ag,ZIF or MOF Derived_yes,Hard or Soft Templated_yes,Graphene/Carbon Nanosheets or other 2D Structures_not,Polymer Derived_not,Carbon Nanofiber/Nanotubes_not,Carbon Black Derived_not,Biomass or other Organic Derived_not,Main Transition Metal Content (wt. %)_~0.5,Nitrogen Cotent (wt. %)_8~,Metal-N Coordination Number (XAS)_0~2,Pyridinic N Ratio_50~75,Pyrrolic N Ratio_25~50,Graphitic N Ratio_0~25,Oxidized N Ratio_0~25,Raman ID/IG Ratio_1~1.2,BET Surface Area (m2/g)_500~1000,Acid Wash_yes,Pyrolysis Temperature (¡ãC)_900~1000,Pyrolysis Time (h)_~1,Rising Rate (¡ãC min-1)_4~8,H-type Cell,Electrolyte Concentration (M)_0.1,Catalyst Loading (mg cm-2)_0.5~1,Nafion211,Glassy Carbon,Electrode Area cm2_~1,Electrolyte pH_~7,72.76348,66.87029,60.9771,55.08391,49.19072,-0.37,-0.26,0.26,94.14,qualified
Ag,ZIF or MOF Derived_yes,Hard or Soft Templated_yes,Graphene/Carbon Nanosheets or other 2D Structures_not,Polymer Derived_not,Carbon Nanofiber/Nanotubes_not,Carbon Black Derived_not,Biomass or other Organic Derived_not,Main Transition Metal Content (wt. %)_~0.5,Nitrogen Cotent (wt. %)_8~,Metal-N Coordination Number (XAS)_2~3,Pyridinic N Ratio_50~75,Pyrrolic N Ratio_25~50,Graphitic N Ratio_0~25,Oxidized N Ratio_0~25,Raman ID/IG Ratio_1~1.2,BET Surface Area (m2/g)_1000~,Acid Wash_yes,Pyrolysis Temperature (¡ãC)_900~1000,Pyrolysis Time (h)_~1,Rising Rate (¡ãC min-1)_4~8,H-type Cell,Electrolyte Concentration (M)_0.1,Catalyst Loading (mg cm-2)_0.5~1,Nafion211,Glassy Carbon,Electrode Area cm2_~1,Electrolyte pH_~7,84.6758,69.06,53.4442,37.8284,22.2126,-0.41,-0.3,0.3,85.1,disqualified
none,ZIF or MOF Derived_not,Hard or Soft Templated_not,Graphene/Carbon Nanosheets or other 2D Structures_not,Polymer Derived_yes,Carbon Nanofiber/Nanotubes_not,Carbon Black Derived_not,Biomass or other Organic Derived_not,Metal_Free,Nitrogen Cotent (wt. %)_~4,Metal-N Coordination Number (XAS)_0~2,Pyridinic N Ratio_25~50,Pyrrolic N Ratio_0~25,Graphitic N Ratio_25~50,Oxidized N Ratio_0~25,Raman ID/IG Ratio_1~1.2,BET Surface Area (m2/g)_1000~,Acid Wash_not,Pyrolysis Temperature (¡ãC)_900~1000,Pyrolysis Time (h)_2~4,Rising Rate (¡ãC min-1)_~4,H-type Cell,Electrolyte Concentration (M)_0.5,Catalyst Loading (mg cm-2)_0.5~1,Nafion117,Glassy Carbon,Electrode Area cm2_~1,Electrolyte pH_7~8,0.01,0.01,23.83068,56.63338,23.83068,-0.8,-0.69,0.69,56.63338,disqualified
Ni,ZIF or MOF Derived_not,Hard or Soft Templated_not,Graphene/Carbon Nanosheets or other 2D Structures_not,Polymer Derived_yes,Carbon Nanofiber/Nanotubes_not,Carbon Black Derived_not,Biomass or other Organic Derived_not,Main Transition Metal Content (wt. %)_~0.5,Nitrogen Cotent (wt. %)_~4,Metal-N Coordination Number (XAS)_4~6,Pyridinic N Ratio_25~50,Pyrrolic N Ratio_0~25,Graphitic N Ratio_50~75,Oxidized N Ratio_0~25,Raman ID/IG Ratio_1~1.2,BET Surface Area (m2/g)_500~1000,Acid Wash_not,Pyrolysis Temperature (¡ãC)_900~1000,Pyrolysis Time (h)_2~4,Rising Rate (¡ãC min-1)_~4,H-type Cell,Electrolyte Concentration (M)_0.5,Catalyst Loading (mg cm-2)_~0.5,Nafion117,Glassy Carbon,Electrode Area cm2_~1,Electrolyte pH_7~8,92.62949,94,92.62949,91.22439,94.16233,-0.9,-0.79,0.79,94.16233,qualified
Ni,ZIF or MOF Derived_not,Hard or Soft Templated_not,Graphene/Carbon Nanosheets or other 2D Structures_not,Polymer Derived_yes,Carbon Nanofiber/Nanotubes_not,Carbon Black Derived_not,Biomass or other Organic Derived_not,Main Transition Metal Content (wt. %)_0.5~2,Nitrogen Cotent (wt. %)_~4,Metal-N Coordination Number (XAS)_4~6,Pyridinic N Ratio_25~50,Pyrrolic N Ratio_0~25,Graphitic N Ratio_25~50,Oxidized N Ratio_0~25,Raman ID/IG Ratio_1~1.2,BET Surface Area (m2/g)_500~1000,Acid Wash_not,Pyrolysis Temperature (¡ãC)_900~1000,Pyrolysis Time (h)_2~4,Rising Rate (¡ãC min-1)_~4,H-type Cell,Electrolyte Concentration (M)_0.5,Catalyst Loading (mg cm-2)_~0.5,Nafion117,Glassy Carbon,Electrode Area cm2_~1,Electrolyte pH_7~8,58.60051,69.15154,79.70257,90.2536,79.70257,-0.8,-0.69,0.69,90.2536,qualified
Ni,ZIF or MOF Derived_not,Hard or Soft Templated_not,Graphene/Carbon Nanosheets or other 2D Structures_not,Polymer Derived_yes,Carbon Nanofiber/Nanotubes_not,Carbon Black Derived_not,Biomass or other Organic Derived_not,Main Transition Metal Content (wt. %)_2~5,Nitrogen Cotent (wt. %)_~4,Metal-N Coordination Number (XAS)_6~,Pyridinic N Ratio_25~50,Pyrrolic N Ratio_0~25,Graphitic N Ratio_25~50,Oxidized N Ratio_0~25,Raman ID/IG Ratio_0.8~1,BET Surface Area (m2/g)_0~500,Acid Wash_not,Pyrolysis Temperature (¡ãC)_900~1000,Pyrolysis Time (h)_2~4,Rising Rate (¡ãC min-1)_~4,H-type Cell,Electrolyte Concentration (M)_0.5,Catalyst Loading (mg cm-2)_~0.5,Nafion117,Glassy Carbon,Electrode Area cm2_~1,Electrolyte pH_7~8,0.01,0.01,0.01,2.70309,7.02058,-0.9,-0.79,0.79,7.02058,disqualified
Sn,ZIF or MOF Derived_yes,Hard or Soft Templated_yes,Graphene/Carbon Nanosheets or other 2D Structures_not,Polymer Derived_not,Carbon Nanofiber/Nanotubes_not,Carbon Black Derived_not,Biomass or other Organic Derived_not,Main Transition Metal Content (wt. %)_0.5~2,Nitrogen Cotent (wt. %)_4~8,Metal-N Coordination Number (XAS)_4~6,Pyridinic N Ratio_25~50,Pyrrolic N Ratio_0~25,Graphitic N Ratio_50~75,Oxidized N Ratio_0~25,Raman ID/IG Ratio_1~1.2,BET Surface Area (m2/g)_500~1000,Acid Wash_not,Pyrolysis Temperature (¡ãC)_900~1000,Pyrolysis Time (h)_1~2,Rising Rate (¡ãC min-1)_4~8,H-type Cell,Electrolyte Concentration (M)_0.1,Catalyst Loading (mg cm-2)_0.5~1,Nafion117,Glassy Carbon,Electrode Area cm2_~1,Electrolyte pH_~7,84.18591,92.89862,93.67807,92.40932,84.95267,-0.75,-0.64,0.64,95.2,qualified
Sn,ZIF or MOF Derived_yes,Hard or Soft Templated_yes,Graphene/Carbon Nanosheets or other 2D Structures_not,Polymer Derived_not,Carbon Nanofiber/Nanotubes_not,Carbon Black Derived_not,Biomass or other Organic Derived_not,Main Transition Metal Content (wt. %)_0.5~2,Nitrogen Cotent (wt. %)_4~8,Metal-N Coordination Number (XAS)_4~6,Pyridinic N Ratio_25~50,Pyrrolic N Ratio_0~25,Graphitic N Ratio_50~75,Oxidized N Ratio_0~25,Raman ID/IG Ratio_1~1.2,BET Surface Area (m2/g)_500~1000,Acid Wash_not,Pyrolysis Temperature (¡ãC)_900~1000,Pyrolysis Time (h)_1~2,Rising Rate (¡ãC min-1)_4~8,Flow Cell,Electrolyte Concentration (M)_1,Catalyst Loading (mg cm-2)_0.5~1,Nafion117,Glassy Carbon,Electrode Area cm2_~1,Electrolyte pH_8~,91.38459,93.21487,91.2557,91.66816,91.2557,-0.55,-0.44,0.44,93.5,qualified
Sn,ZIF or MOF Derived_yes,Hard or Soft Templated_yes,Graphene/Carbon Nanosheets or other 2D Structures_not,Polymer Derived_not,Carbon Nanofiber/Nanotubes_not,Carbon Black Derived_not,Biomass or other Organic Derived_not,Main Transition Metal Content (wt. %)_0.5~2,Nitrogen Cotent (wt. %)_4~8,Metal-N Coordination Number (XAS)_4~6,Pyridinic N Ratio_25~50,Pyrrolic N Ratio_0~25,Graphitic N Ratio_50~75,Oxidized N Ratio_0~25,Raman ID/IG Ratio_1~1.2,BET Surface Area (m2/g)_500~1000,Acid Wash_not,Pyrolysis Temperature (¡ãC)_900~1000,Pyrolysis Time (h)_1~2,Rising Rate (¡ãC min-1)_4~8,Flow Cell,Electrolyte Concentration (M)_1,Catalyst Loading (mg cm-2)_0.5~1,Nafion117,Glassy Carbon,Electrode Area cm2_~1,Electrolyte pH_8~,93.36954,92.51885,91.66816,90.81747,89.96678,-0.3,-0.19,0.19,93.62732,qualified
none,ZIF or MOF Derived_not,Hard or Soft Templated_not,Graphene/Carbon Nanosheets or other 2D Structures_yes,Polymer Derived_not,Carbon Nanofiber/Nanotubes_not,Carbon Black Derived_not,Biomass or other Organic Derived_not,Metal_Free,Nitrogen Cotent (wt. %)_8~,Metal-N Coordination Number (XAS)_3~4,Pyridinic N Ratio_25~50,Pyrrolic N Ratio_0~25,Graphitic N Ratio_50~75,Oxidized N Ratio_0~25,Raman ID/IG Ratio_0.8~1,BET Surface Area (m2/g)_0~500,Acid Wash_not,Pyrolysis Temperature (¡ãC)_800~900,Pyrolysis Time (h)_1~2,Rising Rate (¡ãC min-1)_~4,H-type Cell,Electrolyte Concentration (M)_0.5,Catalyst Loading (mg cm-2)_1~,Nafion117,Glassy Carbon,Electrode Area cm2_~1,Electrolyte pH_7~8,46.08985,60.31424,46.08985,34.34739,24.90005,-0.6,-0.49,0.49,60.31424,disqualified
Cd,ZIF or MOF Derived_not,Hard or Soft Templated_not,Graphene/Carbon Nanosheets or other 2D Structures_yes,Polymer Derived_not,Carbon Nanofiber/Nanotubes_not,Carbon Black Derived_not,Biomass or other Organic Derived_not,Main Transition Metal Content (wt. %)_10~,Nitrogen Cotent (wt. %)_8~,Metal-N Coordination Number (XAS)_3~4,Pyridinic N Ratio_50~75,Pyrrolic N Ratio_0~25,Graphitic N Ratio_25~50,Oxidized N Ratio_0~25,Raman ID/IG Ratio_1~1.2,BET Surface Area (m2/g)_0~500,Acid Wash_not,Pyrolysis Temperature (¡ãC)_800~900,Pyrolysis Time (h)_~1,Rising Rate (¡ãC min-1)_~4,H-type Cell,Electrolyte Concentration (M)_0.5,Catalyst Loading (mg cm-2)_1~,Nafion117,Glassy Carbon,Electrode Area cm2_~1,Electrolyte pH_7~8,90.19405,90.86031,91.52657,88.92399,84.73904,-0.73,-0.62,0.62,91.42247,qualified
Cd,ZIF or MOF Derived_not,Hard or Soft Templated_not,Graphene/Carbon Nanosheets or other 2D Structures_yes,Polymer Derived_not,Carbon Nanofiber/Nanotubes_not,Carbon Black Derived_not,Biomass or other Organic Derived_not,Main Transition Metal Content (wt. %)_5~10,Nitrogen Cotent (wt. %)_8~,Metal-N Coordination Number (XAS)_3~4,Pyridinic N Ratio_50~75,Pyrrolic N Ratio_0~25,Graphitic N Ratio_25~50,Oxidized N Ratio_0~25,Raman ID/IG Ratio_0.8~1,BET Surface Area (m2/g)_500~1000,Acid Wash_not,Pyrolysis Temperature (¡ãC)_800~900,Pyrolysis Time (h)_~1,Rising Rate (¡ãC min-1)_~4,H-type Cell,Electrolyte Concentration (M)_0.5,Catalyst Loading (mg cm-2)_1~,Nafion117,Glassy Carbon,Electrode Area cm2_~1,Electrolyte pH_7~8,70.60183,71.26809,71.93435,69.33177,66.06293,-0.73,-0.62,0.62,72.05928,disqualified
Cd,ZIF or MOF Derived_not,Hard or Soft Templated_not,Graphene/Carbon Nanosheets or other 2D Structures_yes,Polymer Derived_not,Carbon Nanofiber/Nanotubes_not,Carbon Black Derived_not,Biomass or other Organic Derived_not,Main Transition Metal Content (wt. %)_2~5,Nitrogen Cotent (wt. %)_8~,Metal-N Coordination Number (XAS)_3~4,Pyridinic N Ratio_25~50,Pyrrolic N Ratio_0~25,Graphitic N Ratio_25~50,Oxidized N Ratio_0~25,Raman ID/IG Ratio_0.8~1,BET Surface Area (m2/g)_500~1000,Acid Wash_not,Pyrolysis Temperature (¡ãC)_800~900,Pyrolysis Time (h)_1~2,Rising Rate (¡ãC min-1)_~4,H-type Cell,Electrolyte Concentration (M)_0.5,Catalyst Loading (mg cm-2)_1~,Nafion117,Glassy Carbon,Electrode Area cm2_~1,Electrolyte pH_7~8,61.85716,62.08619,62.31522,60.17069,56.31887,-0.73,-0.62,0.62,62.77327,disqualified
Ni,ZIF or MOF Derived_not,Hard or Soft Templated_yes,Graphene/Carbon Nanosheets or other 2D Structures_yes,Polymer Derived_yes,Carbon Nanofiber/Nanotubes_not,Carbon Black Derived_not,Biomass or other Organic Derived_not,Main Transition Metal Content (wt. %)_~0.5,Nitrogen Cotent (wt. %)_~4,Metal-N Coordination Number (XAS)_2~3,Pyridinic N Ratio_~25,Pyrrolic N Ratio_50~75,Graphitic N Ratio_0~25,Oxidized N Ratio_0~25,Raman ID/IG Ratio_1~1.2,BET Surface Area (m2/g)_0~500,Acid Wash_yes,Pyrolysis Temperature (¡ãC)_900~1000,Pyrolysis Time (h)_1~2,Rising Rate (¡ãC min-1)_4~8,H-type Cell,Electrolyte Concentration (M)_0.5,Catalyst Loading (mg cm-2)_0.5~1,Nafion117,Glassy Carbon,Electrode Area cm2_~1,Electrolyte pH_7~8,36.39653,84.08442,92.90485,94.34439,90.07813,-0.8,-0.69,0.69,94.34439,qualified
